Repository: PanosAssiouras/Analysis_DB_data_PQC

File: Flute_1/Diodes/data.csv (part 1 of 33)
batch_number,Type,Orientation,AGGREGATED_COND_DATA_SET_ID,PART_ID,PART_NAME_LABEL,RHO_KOHMCM,VD_V,CMIN_PFRD,NA,D_UM,CMINPLNR_PFRD,PART_NAME_LABEL.1,KIND_OF_HM_FLUTE_ID,KIND_OF_HM_STRUCT_ID,KIND_OF_HM_CONFIG_ID,KIND_OF_HM_SET_ID,PROCEDURE_TYPE,EQUIPMENT,WAITING_TIME_S,AC_FREQ_HZ,AC_AMPL_V,CORR_OPEN_PFRD,TEMP_SET_DEGC,AV_TEMP_DEGC,FILE_NAME,Location
34330,2S,EE,831170,25880,34330_001_2-S_HM_EE,,,2.573,8.288,226.804,,34330_001_2-S_HM_EE,PQC3,DIODE_HALF,Not Used,Left,DiodeCV,PQC_HM_POSITION 3,0.5,,,0.2,20.0,20.0,HPK_34330_001_2-S_HM_E_flute3_L_DiodeCV_21_9_2020_14h43m44s.txt,Perugia
34330,2S,EE,833171,25880,34330_001_2-S_HM_EE,,,2.593,8.528,225.055,,34330_001_2-S_HM_EE,PQC3,DIODE_HALF,Not Used,Right,DiodeCV,PQC_HM_POSITION 3,0.5,,,0.2,20.0,20.0,HPK_34330_001_2-S_HM_E_flute3_R_DiodeCV_21_9_2020_14h52m43s.txt,Perugia
34330,2S,WW,830633,25883,34330_001_2-S_HM_WW,,,2.652,9.112,220.048,,34330_001_2-S_HM_WW,PQC3,DIODE_HALF,Not Used,Right,DiodeCV,PQC_HM_POSITION 3,0.5,,,0.2,20.0,20.0,HPK_34330_001_2-S_HM_W_flute3_R_DiodeCV_21_9_2020_15h13m23s.txt,Perugia
34330,2S,WW,831491,25883,34330_001_2-S_HM_WW,,,2.636,8.783,221.384,,34330_001_2-S_HM_WW,PQC3,DIODE_HALF,Not Used,Left,DiodeCV,PQC_HM_POSITION 3,0.5,,,0.2,20.0,20.0,HPK_34330_001_2-S_HM_W_flute3_L_DiodeCV_21_9_2020_15h4m44s.txt,Perugia
34330,2S,EE,831104,25884,34330_003_2-S_HM_EE,,,2.59,8.436,225.315,,34330_003_2-S_HM_EE,PQC3,DIODE_HALF,Not Used,Left,DiodeCV,PQC_HM_POSITION 3,0.5,,,0.2,20.0,20.0,HPK_34330_003_2-S_HM_E_flute3_L_DiodeCV_21_9_2020_15h26m24s.txt,Perugia
34330,2S,EE,831710,25884,34330_003_2-S_HM_EE,,,2.589,8.318,225.403,,34330_003_2-S_HM_EE,PQC3,DIODE_HALF,Not Used,Right,DiodeCV,PQC_HM_POSITION 3,0.5,,,0.2,20.0,20.0,HPK_34330_003_2-S_HM_E_flute3_R_DiodeCV_21_9_2020_15h32m50s.txt,Perugia
34330,2S,WW,831881,25887,34330_003_2-S_HM_WW,,,2.657,9.158,219.634,,34330_003_2-S_HM_WW,PQC3,DIODE_HALF,Not Used,Right,DiodeCV,PQC_HM_POSITION 3,0.5,,,0.2,20.0,20.0,HPK_34330_003_2-S_HM_W_flute3_R_DiodeCV_21_9_2020_15h55m22s.txt,Perugia
34330,2S,WW,832613,25887,34330_003_2-S_HM_WW,,,2.598,8.735,224.622,,34330_003_2-S_HM_WW,PQC3,DIODE_HALF,Not Used,Left,DiodeCV,PQC_HM_POSITION 3,0.5,,,0.2,20.0,20.0,HPK_34330_003_2-S_HM_W_flute3_L_DiodeCV_21_9_2020_15h44m24s.txt,Perugia
34330,2S,EE,831812,25892,34330_005_2-S_HM_EE,,,2.592,8.458,225.142,,34330_005_2-S_HM_EE,PQC3,DIODE_HALF,Not Used,Right,DiodeCV,PQC_HM_POSITION 3,0.5,,,0.2,20.0,20.0,HPK_34330_005_2-S_HM_E_flute3_R_DiodeCV_21_9_2020_16h18m11s.txt,Perugia
34330,2S,EE,832937,25892,34330_005_2-S_HM_EE,,,2.595,8.392,224.881,,34330_005_2-S_HM_EE,PQC3,DIODE_HALF,Not Used,Left,DiodeCV,PQC_HM_POSITION 3,0.5,,,0.2,20.0,20.0,HPK_34330_005_2-S_HM_E_flute3_L_DiodeCV_21_9_2020_16h9m7s.txt,Perugia
34330,2S,WW,830459,25895,34330_005_2-S_HM_WW,,,2.941,9.072,198.425,,34330_005_2-S_HM_WW,PQC3,DIODE_HALF,Not Used,Right,DiodeCV,PQC_HM_POSITION 3,0.5,,,0.2,20.0,20.0,HPK_34330_005_2-S_HM_W_flute3_R_DiodeCV_21_9_2020_16h45m25s.txt,Perugia
34330,2S,WW,830828,25895,34330_005_2-S_HM_WW,,,2.588,8.266,225.49,,34330_005_2-S_HM_WW,PQC3,DIODE_HALF,Not Used,Left,DiodeCV,PQC_HM_POSITION 3,0.5,,,0.2,20.0,20.0,HPK_34330_005_2-S_HM_W_flute3_L_DiodeCV_21_9_2020_16h38m51s.txt,Perugia
34330,2S,EE,832433,25900,34330_007_2-S_HM_EE,,,2.547,8.745,229.119,,34330_007_2-S_HM_EE,PQC3,DIODE_HALF,Not Used,Left,DiodeCV,PQC_HM_POSITION 3,0.5,,,0.2,20.0,20.0,HPK_34330_007_2-S_HM_E_flute3_L_DiodeCV_10_9_2020_11h6m35s.txt,Perugia
34330,2S,EE,832883,25900,34330_007_2-S_HM_EE,,,2.526,8.89,231.024,,34330_007_2-S_HM_EE,PQC3,DIODE_HALF,Not Used,Right,DiodeCV,PQC_HM_POSITION 3,0.5,,,0.2,20.0,20.0,HPK_34330_007_2-S_HM_E_flute3_R_DiodeCV_10_9_2020_10h38m2s.txt,Perugia
34330,2S,WW,830774,25903,34330_007_2-S_HM_WW,,,2.58,8.825,226.189,,34330_007_2-S_HM_WW,PQC3,DIODE_HALF,Not Used,Right,DiodeCV,PQC_HM_POSITION 3,0.5,,,0.2,20.0,20.0,HPK_34330_007_2-S_HM_W_flute3_R_DiodeCV_11_9_2020_10h12m29s.txt,Perugia
34330,2S,WW,832595,25903,34330_007_2-S_HM_WW,,,2.524,8.437,231.207,,34330_007_2-S_HM_WW,PQC3,DIODE_HALF,Not Used,Left,DiodeCV,PQC_HM_POSITION 3,0.5,,,0.2,20.0,20.0,HPK_34330_007_2-S_HM_W_flute3_L_DiodeCV_11_9_2020_10h37m27s.txt,Perugia
34330,2S,EE,831869,25928,34330_015_2-S_HM_EE,,,2.52,8.778,231.574,,34330_015_2-S_HM_EE,PQC3,DIODE_HALF,Not Used,Left,DiodeCV,PQC_HM_POSITION 3,0.5,,,0.2,20.0,20.0,HPK_34330_015_2-S_HM_E_flute3_L_DiodeCV_11_9_2020_14h54m55s.txt,Perugia
34330,2S,EE,832112,25928,34330_015_2-S_HM_EE,,,2.471,8.528,236.166,,34330_015_2-S_HM_EE,PQC3,DIODE_HALF,Not Used,Right,DiodeCV,PQC_HM_POSITION 3,0.5,,,0.2,20.0,20.0,HPK_34330_015_2-S_HM_E_flute3_R_DiodeCV_11_9_2020_14h33m13s.txt,Perugia
34330,2S,WW,832358,25931,34330_015_2-S_HM_WW,,,2.589,8.702,225.403,,34330_015_2-S_HM_WW,PQC3,DIODE_HALF,Not Used,Left,DiodeCV,PQC_HM_POSITION 3,0.5,,,0.2,20.0,20.0,HPK_34330_015_2-S_HM_W_flute3_L_DiodeCV_11_9_2020_17h31m36s.txt,Perugia
34330,2S,WW,832523,25931,34330_015_2-S_HM_WW,,,2.598,8.961,224.622,,34330_015_2-S_HM_WW,PQC3,DIODE_HALF,Not Used,Right,DiodeCV,PQC_HM_POSITION 3,0.5,,,0.2,20.0,20.0,HPK_34330_015_2-S_HM_W_flute3_R_DiodeCV_11_9_2020_17h13m13s.txt,Perugia
34330,2S,EE,831521,26008,34330_038_2-S_HM_EE,,,2.486,8.64,234.741,,34330_038_2-S_HM_EE,PQC3,DIODE_HALF,Not Used,Right,DiodeCV,PQC_HM_POSITION 3,0.5,,,0.2,20.0,20.0,HPK_34330_038_2-S_HM_E_flute3_R_DiodeCV_9_9_2020_16h51m35s.txt,Perugia
34330,2S,EE,832592,26008,34330_038_2-S_HM_EE,,,2.46,8.81,237.222,,34330_038_2-S_HM_EE,PQC3,DIODE_HALF,Not Used,Left,DiodeCV,PQC_HM_POSITION 3,0.5,,,0.2,20.0,20.0,HPK_34330_038_2-S_HM_E_flute3_L_DiodeCV_9_9_2020_16h6m57s.txt,Perugia
34330,2S,WW,832877,26011,34330_038_2-S_HM_WW,,,2.546,8.434,229.209,,34330_038_2-S_HM_WW,PQC3,DIODE_HALF,Not Used,Left,DiodeCV,PQC_HM_POSITION 3,0.5,,,0.2,20.0,20.0,HPK_34330_038_2-S_HM_W_flute3_L_DiodeCV_9_9_2020_18h57m10s.txt,Perugia
34330,2S,WW,833414,26011,34330_038_2-S_HM_WW,,,2.603,9.13,224.19,,34330_038_2-S_HM_WW,PQC3,DIODE_HALF,Not Used,Right,DiodeCV,PQC_HM_POSITION 3,0.5,,,0.2,20.0,20.0,HPK_34330_038_2-S_HM_W_flute3_R_DiodeCV_9_9_2020_18h38m4s.txt,Perugia
34330,2S,EE,830759,26012,34330_039_2-S_HM_EE,,,2.416,8.496,241.543,,34330_039_2-S_HM_EE,PQC3,DIODE_HALF,Not Used,Left,DiodeCV,PQC_HM_POSITION 3,0.5,,,0.2,20.0,20.0,HPK_34330_039_2-S_HM_E_flute3_L_DiodeCV_9_9_2020_12h35m46s.txt,Perugia
34330,2S,EE,831728,26012,34330_039_2-S_HM_EE,,,2.446,8.502,238.58,,34330_039_2-S_HM_EE,PQC3,DIODE_HALF,Not Used,Right,DiodeCV,PQC_HM_POSITION 3,0.5,,,0.2,20.0,20.0,HPK_34330_039_2-S_HM_E_flute3_R_DiodeCV_9_9_2020_10h4m0s.txt,Perugia
34330,2S,WW,832982,26015,34330_039_2-S_HM_WW,,,2.552,8.789,228.671,,34330_039_2-S_HM_WW,PQC3,DIODE_HALF,Not Used,Left,DiodeCV,PQC_HM_POSITION 3,0.5,,,0.2,20.0,20.0,HPK_34330_039_2-S_HM_W_flute3_L_DiodeCV_8_9_2020_17h31m26s.txt,Perugia
34330,2S,EE,831506,26016,34330_041_2-S_HM_EE,,,2.402,8.352,242.951,,34330_041_2-S_HM_EE,PQC3,DIODE_HALF,Not Used,Right,DiodeCV,PQC_HM_POSITION 3,0.5,,,0.2,20.0,20.0,HPK_34330_041_2-S_HM_E_flute3_R_DiodeCV_8_9_2020_12h24m15s.txt,Perugia
34330,2S,EE,832511,26016,34330_041_2-S_HM_EE,,,2.467,8.471,236.549,,34330_041_2-S_HM_EE,PQC3,DIODE_HALF,Not Used,Left,DiodeCV,PQC_HM_POSITION 3,0.5,,,0.2,20.0,20.0,HPK_34330_041_2-S_HM_E_flute3_L_DiodeCV_8_9_2020_12h42m24s.txt,Perugia
34330,2S,WW,830600,26019,34330_041_2-S_HM_WW,,,2.501,8.358,233.334,,34330_041_2-S_HM_WW,PQC3,DIODE_HALF,Not Used,Left,DiodeCV,PQC_HM_POSITION 3,0.5,,,0.2,20.0,20.0,HPK_34330_041_2-S_HM_W_flute3_L_DiodeCV_8_9_2020_15h35m13s.txt,Perugia
34330,2S,WW,831218,26019,34330_041_2-S_HM_WW,,,2.601,9.326,224.363,,34330_041_2-S_HM_WW,PQC3,DIODE_HALF,Not Used,Right,DiodeCV,PQC_HM_POSITION 3,0.5,,,0.2,20.0,20.0,HPK_34330_041_2-S_HM_W_flute3_R_DiodeCV_8_9_2020_17h7m22s.txt,Perugia
34330,2S,WW,832331,26019,34330_041_2-S_HM_WW,,,2.596,8.761,224.795,,34330_041_2-S_HM_WW,PQC3,DIODE_HALF,Not Used,Right,DiodeCV,PQC_HM_POSITION 3,0.5,,,0.2,20.0,20.0,HPK_34330_041_2-S_HM_W_flute3_R_DiodeCV_8_9_2020_15h12m23s.txt,Perugia
34330,2S,EE,831050,26020,34330_042_2-S_HM_EE,,,2.133,9.626,273.59,,34330_042_2-S_HM_EE,PQC3,DIODE_HALF,Not Used,Right,DiodeCV,PQC_HM_POSITION 3,0.5,,,0.2,20.0,20.0,HPK_34330_042_2-S_HM_E_flute3_R_DiodeCV_8_9_2020_10h18m54s.txt,Perugia
34330,2S,EE,831614,26020,34330_042_2-S_HM_EE,,,2.162,9.599,269.92,,34330_042_2-S_HM_EE,PQC3,DIODE_HALF,Not Used,Left,DiodeCV,PQC_HM_POSITION 3,0.5,,,0.2,20.0,20.0,HPK_34330_042_2-S_HM_E_flute3_L_DiodeCV_8_9_2020_10h37m53s.txt,Perugia
34330,2S,WW,831761,26023,34330_042_2-S_HM_WW,,,2.381,9.966,245.093,,34330_042_2-S_HM_WW,PQC3,DIODE_HALF,Not Used,Right,DiodeCV,PQC_HM_POSITION 3,0.5,,,0.2,20.0,20.0,HPK_34330_042_2-S_HM_W_flute3_R_DiodeCV_7_9_2020_16h54m44s.txt,Perugia
34330,2S,WW,833339,26023,34330_042_2-S_HM_WW,,,2.243,9.985,260.173,,34330_042_2-S_HM_WW,PQC3,DIODE_HALF,Not Used,Left,DiodeCV,PQC_HM_POSITION 3,0.5,,,0.2,20.0,20.0,HPK_34330_042_2-S_HM_W_flute3_L_DiodeCV_7_9_2020_17h15m38s.txt,Perugia
34330,2S,EE,831644,26024,34330_043_2-S_HM_EE,,,2.259,9.947,258.33,,34330_043_2-S_HM_EE,PQC3,DIODE_HALF,Not Used,Left,DiodeCV,PQC_HM_POSITION 3,0.5,,,0.2,20.0,20.0,HPK_34330_043_2-S_HM_E_flute3_L_DiodeCV_7_9_2020_11h59m46s.txt,Perugia
34330,2S,EE,832778,26024,34330_043_2-S_HM_EE,,,2.209,10.015,264.177,,34330_043_2-S_HM_EE,PQC3,DIODE_HALF,Not Used,Right,DiodeCV,PQC_HM_POSITION 3,0.5,,,0.2,20.0,20.0,HPK_34330_043_2-S_HM_E_flute3_R_DiodeCV_7_9_2020_10h51m27s.txt,Perugia
34330,2S,WW,831452,26027,34330_043_2-S_HM_WW,,,2.435,10.057,239.658,,34330_043_2-S_HM_WW,PQC3,DIODE_HALF,Not Used,Right,DiodeCV,PQC_HM_POSITION 3,0.5,,,0.2,20.0,20.0,HPK_34330_043_2-S_HM_W_flute3_R_DiodeCV_7_9_2020_13h56m58s.txt,Perugia
34330,2S,WW,832991,26027,34330_043_2-S_HM_WW,,,2.246,10.173,259.825,,34330_043_2-S_HM_WW,PQC3,DIODE_HALF,Not Used,Left,DiodeCV,PQC_HM_POSITION 3,0.5,,,0.2,20.0,20.0,HPK_34330_043_2-S_HM_W_flute3_L_DiodeCV_7_9_2020_14h29m14s.txt,Perugia
34330,2S,EE,830993,26028,34330_044_2-S_HM_EE,,,2.251,9.925,259.248,,34330_044_2-S_HM_EE,PQC3,DIODE_HALF,Not Used,Right,DiodeCV,PQC_HM_POSITION 3,0.5,,,0.2,20.0,20.0,HPK_34330_044_2-S_HM_E_flute3_R_DiodeCV_19_8_2020_10h16m4s.txt,Perugia
34330,2S,EE,831908,26028,34330_044_2-S_HM_EE,,,2.283,9.697,255.614,,34330_044_2-S_HM_EE,PQC3,DIODE_HALF,Not Used,Left,DiodeCV,PQC_HM_POSITION 3,0.5,,,0.2,20.0,20.0,HPK_34330_044_2-S_HM_E_flute3_L_DiodeCV_19_8_2020_10h35m44s.txt,Perugia
34330,2S,WW,832115,26031,34330_044_2-S_HM_WW,,,2.49,10.209,234.364,,34330_044_2-S_HM_WW,PQC3,DIODE_HALF,Not Used,Left,DiodeCV,PQC_HM_POSITION 3,0.5,,,0.2,20.0,20.0,HPK_34330_044_2-S_HM_W_flute3_L_DiodeCV_19_8_2020_12h27m31s.txt,Perugia
34330,2S,WW,832493,26031,34330_044_2-S_HM_WW,,,2.615,10.756,223.161,,34330_044_2-S_HM_WW,PQC3,DIODE_HALF,Not Used,Right,DiodeCV,PQC_HM_POSITION 3,0.5,,,0.2,20.0,20.0,HPK_34330_044_2-S_HM_W_flute3_R_DiodeCV_19_8_2020_12h4m42s.txt,Perugia
34330,2S,EE,831164,26032,34330_045_2-S_HM_EE,,,2.213,9.832,263.7,,34330_045_2-S_HM_EE,PQC3,DIODE_HALF,Not Used,Right,DiodeCV,PQC_HM_POSITION 3,0.5,,,0.2,20.0,20.0,HPK_34330_045_2-S_HM_E_flute3_R_DiodeCV_18_8_2020_15h18m42s.txt,Perugia
34330,2S,EE,832325,26032,34330_045_2-S_HM_EE,,,2.244,50.316,260.057,,34330_045_2-S_HM_EE,PQC3,DIODE_HALF,Not Used,Left,DiodeCV,PQC_HM_POSITION 3,0.5,,,0.2,20.0,20.0,HPK_34330_045_2-S_HM_E_flute3_L_DiodeCV_18_8_2020_15h39m32s.txt,Perugia
34330,2S,WW,832019,26035,34330_045_2-S_HM_WW,,,2.279,51.408,256.063,,34330_045_2-S_HM_WW,PQC3,DIODE_HALF,Not Used,Left,DiodeCV,PQC_HM_POSITION 3,0.5,,,0.2,20.0,20.0,HPK_34330_045_2-S_HM_W_flute3_L_DiodeCV_18_8_2020_13h39m29s.txt,Perugia
34330,2S,WW,832490,26035,34330_045_2-S_HM_WW,,,2.374,10.227,245.816,,34330_045_2-S_HM_WW,PQC3,DIODE_HALF,Not Used,Right,DiodeCV,PQC_HM_POSITION 3,0.5,,,0.2,20.0,20.0,HPK_34330_045_2-S_HM_W_flute3_R_DiodeCV_18_8_2020_11h12m42s.txt,Perugia
34252,PSS,EE,2046292,26200,34252_001_PSS_HM_EE,3.478,259.366,2.035,2.662,318.188,-119099700000000.0,34252_001_PSS_HM_EE,PQC3,DIODE_HALF,Not Used,Right,DiodeCV,PQC_HM_POSITION 1,3.0,10000.0,0.25,0.166,20.0,20.01,Test_HPK_VPX34252_001_PSS_HM_EE_East_South_PQC3_DiodeCV_DiodeHalf_CV_Run01_08_10_2020_06_08_07_PM.txt,Brown
34252,PSS,EE,2047495,26200,34252_001_PSS_HM_EE,3.535,255.193,1.954,2.527,331.434,-118620200000000.0,34252_001_PSS_HM_EE,PQC3,DIODE_HALF,Not Used,Left,DiodeCV,PQC_HM_POSITION 1,3.0,10000.0,0.25,0.165,20.0,20.046,Test_HPK_VPX34252_001_PSS_HM_EE_East_North_PQC3_DiodeCV_DiodeHalf_CV_Run01_08_12_2020_01_52_44_PM.txt,Brown
34252,PSS,WW,2047111,26205,34252_001_PSS_HM_WW,3.337,270.283,1.926,2.568,336.096,-66764290000000.0,34252_001_PSS_HM_WW,PQC3,DIODE_HALF,Not Used,Left,DiodeCV,PQC_HM_POSITION 2,3.0,10000.0,0.25,0.178,20.0,20.078,Test_HPK_VPX34252_001_PSS_HM_WW_West_South_PQC3_DiodeCV_DiodeHalf_CV_Run01_08_12_2020_03_19_05_PM.txt,Brown
34252,PSS,WW,2048650,26205,34252_001_PSS_HM_WW,3.405,264.945,2.009,2.962,322.277,640000000000.0,34252_001_PSS_HM_WW,PQC3,DIODE_HALF,Not Used,Right,DiodeCV,PQC_HM_POSITION 2,3.0,10000.0,0.25,0.177,20.0,20.013,Test_HPK_VPX34252_001_PSS_HM_WW_West_North_PQC3_DiodeCV_DiodeHalf_CV_Run01_08_11_2020_04_01_17_PM.txt,Brown
34252,PSS,EE,2046952,26206,34252_002_PSS_HM_EE,3.981,226.598,7.617,20.857,85.003,-248670800000000.0,34252_002_PSS_HM_EE,PQC3,DIODE_HALF,Not Used,Left,DiodeCV,PQC_HM_POSITION 3,3.0,10000.0,0.25,0.584,20.0,20.036,Test_HPK_VPX34252_002_PSS_HM_EE_East_North_PQC3_DiodeCV_DiodeHalf_CV_Run01_08_12_2020_05_13_26_PM.txt,Brown
34252,PSS,EE,2048773,26206,34252_002_PSS_HM_EE,3.579,252.037,1.999,2.895,323.905,-113621400000000.0,34252_002_PSS_HM_EE,PQC3,DIODE_HALF,Not Used,Right,DiodeCV,PQC_HM_POSITION 3,3.0,10000.0,0.25,0.201,20.0,20.082,Test_HPK_VPX34252_002_PSS_HM_EE_East_South_PQC3_DiodeCV_DiodeHalf_CV_Run01_08_11_2020_05_51_07_PM.txt,Brown
34252,PSS,WW,2048041,26211,34252_002_PSS_HM_WW,3.353,268.999,1.953,2.905,331.548,-73161540000000.0,34252_002_PSS_HM_WW,PQC3,DIODE_HALF,Not Used,Left,DiodeCV,PQC_HM_POSITION 4,3.0,10000.0,0.25,0.211,20.0,20.008,Test_HPK_VPX34252_002_PSS_HM_WW_West_South_PQC3_DiodeCV_DiodeHalf_CV_Run03_08_13_2020_12_03_15_PM.txt,Brown
34252,PSS,WW,2050498,26211,34252_002_PSS_HM_WW,3.916,230.344,2.013,2.493,321.572,640000000000.0,34252_002_PSS_HM_WW,PQC3,DIODE_HALF,Not Used,Right,DiodeCV,PQC_HM_POSITION 4,3.0,10000.0,0.25,0.212,20.0,20.008,Test_HPK_VPX34252_002_PSS_HM_WW_West_North_PQC3_DiodeCV_DiodeHalf_CV_Run02_08_12_2020_12_12_19_PM.txt,Brown
34252,PSS,EE,2046184,26212,34252_003_PSS_HM_EE,3.712,242.984,2.024,2.624,319.943,-121916800000000.0,34252_003_PSS_HM_EE,PQC3,DIODE_HALF,Not Used,Left,DiodeCV,PQC_HM_POSITION 1,3.0,10000.0,0.25,0.169,20.0,20.007,Test_HPK_VPX34252_003_PSS_HM_EE_East_North_PQC3_DiodeCV_DiodeHalf_CV_Run01_08_17_2020_11_21_57_AM.txt,Brown
34252,PSS,EE,2047351,26212,34252_003_PSS_HM_EE,3.534,255.254,1.95,2.541,332.11,-52995750000000.0,34252_003_PSS_HM_EE,PQC3,DIODE_HALF,Not Used,Right,DiodeCV,PQC_HM_POSITION 1,3.0,10000.0,0.25,0.162,20.0,20.003,Test_HPK_VPX34252_003_PSS_HM_EE_East_South_PQC3_DiodeCV_DiodeHalf_CV_Run01_08_13_2020_05_57_39_PM.txt,Brown
34252,PSS,WW,2047090,26217,34252_003_PSS_HM_WW,3.393,265.863,2.002,2.981,323.44,640000000000.0,34252_003_PSS_HM_WW,PQC3,DIODE_HALF,Not Used,Right,DiodeCV,PQC_HM_POSITION 2,3.0,10000.0,0.25,0.173,20.0,20.003,Test_HPK_VPX34252_003_PSS_HM_WW_West_North_PQC3_DiodeCV_DiodeHalf_CV_Run01_08_13_2020_08_17_43_PM.txt,Brown
34252,PSS,WW,2047549,26217,34252_003_PSS_HM_WW,3.884,232.266,2.051,2.411,315.691,-196563300000000.0,34252_003_PSS_HM_WW,PQC3,DIODE_HALF,Not Used,Left,DiodeCV,PQC_HM_POSITION 2,3.0,10000.0,0.25,0.181,20.0,20.046,Test_HPK_VPX34252_003_PSS_HM_WW_West_South_PQC3_DiodeCV_DiodeHalf_CV_Run01_08_17_2020_01_19_31_PM.txt,Brown
34252,PSS,EE,2048035,26218,34252_004_PSS_HM_EE,3.476,259.486,1.966,2.722,329.249,-64753150000000.0,34252_004_PSS_HM_EE,PQC3,DIODE_HALF,Not Used,Left,DiodeCV,PQC_HM_POSITION 3,3.0,10000.0,0.25,0.203,20.0,20.07,Test_HPK_VPX34252_004_PSS_HM_EE_East_North_PQC3_DiodeCV_DiodeHalf_CV_Run01_08_17_2020_02_47_39_PM.txt,Brown
34252,PSS,EE,2050153,26218,34252_004_PSS_HM_EE,3.446,261.733,2.027,2.777,319.424,-80198850000000.0,34252_004_PSS_HM_EE,PQC3,DIODE_HALF,Not Used,Right,DiodeCV,PQC_HM_POSITION 3,3.0,10000.0,0.25,0.199,20.0,20.05,Test_HPK_VPX34252_004_PSS_HM_EE_East_South_PQC3_DiodeCV_DiodeHalf_CV_Run01_08_14_2020_04_30_59_PM.txt,Brown
34252,PSS,WW,2047981,26223,34252_004_PSS_HM_WW,3.349,269.333,1.955,2.817,331.201,640000000000.0,34252_004_PSS_HM_WW,PQC3,DIODE_HALF,Not Used,Right,DiodeCV,PQC_HM_POSITION 4,3.0,10000.0,0.25,0.209,20.0,20.003,Test_HPK_VPX34252_004_PSS_HM_WW_West_North_PQC3_DiodeCV_DiodeHalf_CV_Run01_08_14_2020_06_20_18_PM.txt,Brown
34252,PSS,WW,2049022,26223,34252_004_PSS_HM_WW,3.4,265.312,1.937,2.573,334.346,-95177540000000.0,34252_004_PSS_HM_WW,PQC3,DIODE_HALF,Not Used,Left,DiodeCV,PQC_HM_POSITION 4,3.0,10000.0,0.25,0.216,20.0,20.06,Test_HPK_VPX34252_004_PSS_HM_WW_West_South_PQC3_DiodeCV_DiodeHalf_CV_Run01_08_17_2020_04_30_51_PM.txt,Brown
34252,PSS,EE,2049019,26236,34252_007_PSS_HM_EE,3.349,269.37,1.959,2.74,330.498,-63260560000000.0,34252_007_PSS_HM_EE,PQC3,DIODE_HALF,Not Used,Right,DiodeCV,PQC_HM_POSITION 1,3.0,10000.0,0.25,0.171,20.0,20.013,Test_HPK_VPX34252_007_PSS_HM_EE_East_South_PQC3_DiodeCV_DiodeHalf_CV_Run01_08_27_2020_06_32_06_PM.txt,Brown
34252,PSS,EE,2049043,26236,34252_007_PSS_HM_EE,3.382,266.739,1.937,2.739,334.231,-130683000000000.0,34252_007_PSS_HM_EE,PQC3,DIODE_HALF,Not Used,Left,DiodeCV,PQC_HM_POSITION 1,3.0,10000.0,0.25,0.175,20.0,20.088,Test_HPK_VPX34252_007_PSS_HM_EE_East_North_PQC3_DiodeCV_DiodeHalf_CV_Run01_08_31_2020_03_59_52_PM.txt,Brown
34252,PSS,WW,2046109,26241,34252_007_PSS_HM_WW,3.386,266.393,1.967,2.712,329.232,-57069630000000.0,34252_007_PSS_HM_WW,PQC3,DIODE_HALF,Not Used,Left,DiodeCV,PQC_HM_POSITION 2,3.0,10000.0,0.25,0.185,20.0,20.123,Test_HPK_VPX34252_007_PSS_HM_WW_West_South_PQC3_DiodeCV_DiodeHalf_CV_Run01_08_31_2020_05_27_11_PM.txt,Brown
34252,PSS,WW,2050438,26241,34252_007_PSS_HM_WW,3.538,254.958,1.989,2.528,325.514,640000000000.0,34252_007_PSS_HM_WW,PQC3,DIODE_HALF,Not Used,Right,DiodeCV,PQC_HM_POSITION 2,3.0,10000.0,0.25,0.183,20.0,20.061,Test_HPK_VPX34252_007_PSS_HM_WW_West_North_PQC3_DiodeCV_DiodeHalf_CV_Run01_08_28_2020_03_09_34_PM.txt,Brown
34252,PSS,EE,2045665,26242,34252_008_PSS_HM_EE,3.388,266.241,1.918,2.62,337.521,-108023700000000.0,34252_008_PSS_HM_EE,PQC3,DIODE_HALF,Not Used,Left,DiodeCV,PQC_HM_POSITION 3,3.0,10000.0,0.25,0.207,20.0,20.075,Test_HPK_VPX34252_008_PSS_HM_EE_East_North_PQC3_DiodeCV_DiodeHalf_CV_Run01_09_01_2020_03_27_24_PM.txt,Brown
34252,PSS,EE,2049340,26242,34252_008_PSS_HM_EE,3.476,259.534,1.936,2.489,334.352,-126433000000000.0,34252_008_PSS_HM_EE,PQC3,DIODE_HALF,Not Used,Right,DiodeCV,PQC_HM_POSITION 3,3.0,10000.0,0.25,0.207,20.0,20.115,Test_HPK_VPX34252_008_PSS_HM_EE_East_South_PQC3_DiodeCV_DiodeHalf_CV_Run01_08_31_2020_12_18_48_PM.txt,Brown
34252,PSS,WW,2049505,26247,34252_008_PSS_HM_WW,3.406,264.86,1.91,2.432,339.025,-101684900000000.0,34252_008_PSS_HM_WW,PQC3,DIODE_HALF,Not Used,Left,DiodeCV,PQC_HM_POSITION 4,3.0,10000.0,0.25,0.222,20.0,20.095,Test_HPK_VPX34252_008_PSS_HM_WW_West_South_PQC3_DiodeCV_DiodeHalf_CV_Run01_09_01_2020_05_03_15_PM.txt,Brown
34252,PSS,WW,2050156,26247,34252_008_PSS_HM_WW,3.457,260.894,1.941,2.486,333.55,640000000000.0,34252_008_PSS_HM_WW,PQC3,DIODE_HALF,Not Used,Right,DiodeCV,PQC_HM_POSITION 4,3.0,10000.0,0.25,0.22,20.0,20.063,Test_HPK_VPX34252_008_PSS_HM_WW_West_North_PQC3_DiodeCV_DiodeHalf_CV_Run01_08_31_2020_02_23_57_PM.txt,Brown
34252,PSS,EE,2047312,26248,34252_009_PSS_HM_EE,3.203,281.625,2.135,3.815,303.299,-98165630000000.0,34252_009_PSS_HM_EE,PQC3,DIODE_HALF,Not Used,Left,DiodeCV,PQC_HM_POSITION 1,3.0,10000.0,0.25,0.172,20.0,20.027,Test_HPK_VPX34252_009_PSS_HM_EE_East_North_PQC3_DiodeCV_DiodeHalf_CV_Run02_09_08_2020_03_25_05_PM.txt,Brown
34252,PSS,EE,2050360,26248,34252_009_PSS_HM_EE,3.207,281.299,1.926,2.762,336.206,-106338600000000.0,34252_009_PSS_HM_EE,PQC3,DIODE_HALF,Not Used,Right,DiodeCV,PQC_HM_POSITION 1,3.0,10000.0,0.25,0.172,20.0,20.021,Test_HPK_VPX34252_009_PSS_HM_EE_East_South_PQC3_DiodeCV_DiodeHalf_CV_Run01_09_03_2020_03_44_14_PM.txt,Brown
34252,PSS,WW,2047489,26253,34252_009_PSS_HM_WW,3.39,266.118,1.958,2.651,330.654,-107458700000000.0,34252_009_PSS_HM_WW,PQC3,DIODE_HALF,Not Used,Left,DiodeCV,PQC_HM_POSITION 2,3.0,10000.0,0.25,0.185,20.0,20.05,Test_HPK_VPX34252_009_PSS_HM_WW_West_South_PQC3_DiodeCV_DiodeHalf_CV_Run01_09_04_2020_07_30_32_PM.txt,Brown
34252,PSS,WW,2049961,26253,34252_009_PSS_HM_WW,3.339,270.166,1.933,2.61,334.948,640000000000.0,34252_009_PSS_HM_WW,PQC3,DIODE_HALF,Not Used,Right,DiodeCV,PQC_HM_POSITION 2,3.0,10000.0,0.25,0.182,20.0,20.067,Test_HPK_VPX34252_009_PSS_HM_WW_West_North_PQC3_DiodeCV_DiodeHalf_CV_Run01_09_03_2020_05_38_56_PM.txt,Brown
34252,PSS,EE,2047597,26254,34252_010_PSS_HM_EE,3.317,271.949,1.92,2.62,337.203,-118194200000000.0,34252_010_PSS_HM_EE,PQC3,DIODE_HALF,Not Used,Right,DiodeCV,PQC_HM_POSITION 3,3.0,10000.0,0.25,0.205,20.0,20.104,Test_HPK_VPX34252_010_PSS_HM_EE_East_South_PQC3_DiodeCV_DiodeHalf_CV_Run01_09_03_2020_07_01_28_PM.txt,Brown
34252,PSS,EE,2047750,26254,34252_010_PSS_HM_EE,3.366,267.972,1.914,2.629,338.228,0.0,34252_010_PSS_HM_EE,PQC3,DIODE_HALF,Not Used,Left,DiodeCV,PQC_HM_POSITION 3,3.0,10000.0,0.25,0.209,20.0,20.095,Test_HPK_VPX34252_010_PSS_HM_EE_East_North_PQC3_DiodeCV_DiodeHalf_CV_Run01_09_04_2020_08_53_56_PM.txt,Brown
34252,PSS,WW,2046790,26259,34252_010_PSS_HM_WW,3.562,253.202,1.987,2.624,325.849,24689840000000.0,34252_010_PSS_HM_WW,PQC3,DIODE_HALF,Not Used,Left,DiodeCV,PQC_HM_POSITION 4,3.0,10000.0,0.25,0.221,20.0,20.095,Test_HPK_VPX34252_010_PSS_HM_WW_West_South_PQC3_DiodeCV_DiodeHalf_CV_Run01_09_04_2020_10_17_00_PM.txt,Brown
34252,PSS,WW,2049883,26259,34252_010_PSS_HM_WW,3.315,272.084,1.948,2.651,332.415,640000000000.0,34252_010_PSS_HM_WW,PQC3,DIODE_HALF,Not Used,Right,DiodeCV,PQC_HM_POSITION 4,3.0,10000.0,0.25,0.217,20.0,20.049,Test_HPK_VPX34252_010_PSS_HM_WW_West_North_PQC3_DiodeCV_DiodeHalf_CV_Run01_09_03_2020_08_23_49_PM.txt,Brown
34252,PSS,EE,2046946,26260,34252_011_PSS_HM_EE,3.463,260.459,1.943,2.562,333.304,-125773600000000.0,34252_011_PSS_HM_EE,PQC3,DIODE_HALF,Not Used,Right,DiodeCV,PQC_HM_POSITION 1,3.0,10000.0,0.25,0.174,20.0,20.066,Test_HPK_VPX34252_011_PSS_HM_EE_East_South_PQC3_DiodeCV_DiodeHalf_CV_Run01_09_01_2020_08_25_13_PM.txt,Brown
34252,PSS,EE,2047162,26260,34252_011_PSS_HM_EE,3.373,267.425,2.173,3.609,297.987,-130414100000000.0,34252_011_PSS_HM_EE,PQC3,DIODE_HALF,Not Used,Left,DiodeCV,PQC_HM_POSITION 1,3.0,10000.0,0.25,0.174,20.0,20.14,Test_HPK_VPX34252_011_PSS_HM_EE_East_North_PQC3_DiodeCV_DiodeHalf_CV_Run01_09_02_2020_04_27_01_PM.txt,Brown
34252,PSS,WW,2047396,26265,34252_011_PSS_HM_WW,3.916,230.315,2.116,2.468,305.949,640000000000.0,34252_011_PSS_HM_WW,PQC3,DIODE_HALF,Not Used,Right,DiodeCV,PQC_HM_POSITION 2,3.0,10000.0,0.25,0.184,20.0,20.059,Test_HPK_VPX34252_011_PSS_HM_WW_West_North_PQC3_DiodeCV_DiodeHalf_CV_Run01_09_02_2020_11_37_19_AM.txt,Brown
34252,PSS,WW,2048899,26265,34252_011_PSS_HM_WW,3.346,269.616,2.086,3.173,310.421,-476760400000000.0,34252_011_PSS_HM_WW,PQC3,DIODE_HALF,Not Used,Left,DiodeCV,PQC_HM_POSITION 2,3.0,10000.0,0.25,0.187,20.0,20.158,Test_HPK_VPX34252_011_PSS_HM_WW_West_South_PQC3_DiodeCV_DiodeHalf_CV_Run01_09_02_2020_05_54_48_PM.txt,Brown
34252,PSS,WW,2048011,26271,34252_012_PSS_HM_WW,3.493,258.245,1.973,2.698,328.19,-1783592000000000.0,34252_012_PSS_HM_WW,PQC3,DIODE_HALF,Not Used,Left,DiodeCV,PQC_HM_POSITION 4,3.0,10000.0,0.25,0.22,20.0,20.124,Test_HPK_VPX34252_012_PSS_HM_WW_West_South_PQC3_DiodeCV_DiodeHalf_CV_Run01_09_02_2020_08_41_21_PM.txt,Brown
34252,PSS,EE,2046400,26284,34252_015_PSS_HM_EE,2.808,321.267,1.937,3.382,334.189,-99579200000000.0,34252_015_PSS_HM_EE,PQC3,DIODE_HALF,Not Used,Right,DiodeCV,PQC_HM_POSITION 1,3.0,10000.0,0.25,0.17,20.0,20.018,Test_HPK_VPX34252_015_PSS_HM_EE_East_South_PQC3_DiodeCV_DiodeHalf_CV_Run01_08_25_2020_06_15_44_PM.txt,Brown
34252,PSS,EE,2050432,26284,34252_015_PSS_HM_EE,2.26,399.157,2.188,5.844,295.876,-146434200000000.0,34252_015_PSS_HM_EE,PQC3,DIODE_HALF,Not Used,Left,DiodeCV,PQC_HM_POSITION 1,3.0,10000.0,0.25,0.175,20.0,20.073,Test_HPK_VPX34252_015_PSS_HM_EE_East_North_PQC3_DiodeCV_DiodeHalf_CV_Run01_08_26_2020_03_54_08_PM.txt,Brown
34252,PSS,WW,2049643,26289,34252_015_PSS_HM_WW,2.858,315.566,1.98,3.507,326.998,-111148700000000.0,34252_015_PSS_HM_WW,PQC3,DIODE_HALF,Not Used,Left,DiodeCV,PQC_HM_POSITION 2,3.0,10000.0,0.25,0.185,20.0,20.093,Test_HPK_VPX34252_015_PSS_HM_WW_West_South_PQC3_DiodeCV_DiodeHalf_CV_Run01_08_26_2020_05_26_21_PM.txt,Brown
34252,PSS,WW,2050333,26289,34252_015_PSS_HM_WW,2.925,308.396,1.988,3.492,325.757,640000000000.0,34252_015_PSS_HM_WW,PQC3,DIODE_HALF,Not Used,Right,DiodeCV,PQC_HM_POSITION 2,3.0,10000.0,0.25,0.181,20.0,20.038,Test_HPK_VPX34252_015_PSS_HM_WW_West_North_PQC3_DiodeCV_DiodeHalf_CV_Run01_08_25_2020_07_44_30_PM.txt,Brown
34252,PSS,EE,2048242,26290,34252_016_PSS_HM_EE,2.712,332.592,1.907,3.388,339.447,-163785400000000.0,34252_016_PSS_HM_EE,PQC3,DIODE_HALF,Not Used,Left,DiodeCV,PQC_HM_POSITION 3,3.0,10000.0,0.25,0.208,20.0,20.077,Test_HPK_VPX34252_016_PSS_HM_EE_East_North_PQC3_DiodeCV_DiodeHalf_CV_Run01_08_27_2020_01_08_54_PM.txt,Brown
34252,PSS,WW,2046829,26295,34252_016_PSS_HM_WW,3.036,297.129,1.981,3.277,326.784,-30202680000000.0,34252_016_PSS_HM_WW,PQC3,DIODE_HALF,Not Used,Left,DiodeCV,PQC_HM_POSITION 4,3.0,10000.0,0.25,0.222,20.0,20.088,Test_HPK_VPX34252_016_PSS_HM_WW_West_South_PQC3_DiodeCV_DiodeHalf_CV_Run01_08_27_2020_03_09_32_PM.txt,Brown
34252,PSS,WW,2049928,26295,34252_016_PSS_HM_WW,2.79,323.302,1.914,3.369,338.217,640000000000.0,34252_016_PSS_HM_WW,PQC3,DIODE_HALF,Not Used,Right,DiodeCV,PQC_HM_POSITION 4,3.0,10000.0,0.25,0.22,20.0,20.042,Test_HPK_VPX34252_016_PSS_HM_WW_West_North_PQC3_DiodeCV_DiodeHalf_CV_Run01_08_26_2020_02_15_24_PM.txt,Brown
34252,PSS,EE,2047753,26308,34252_019_PSS_HM_EE,2.85,316.459,1.906,3.226,339.716,-137987800000000.0,34252_019_PSS_HM_EE,PQC3,DIODE_HALF,Not Used,Left,DiodeCV,PQC_HM_POSITION 1,3.0,10000.0,0.25,0.175,20.0,20.066,Test_HPK_VPX34252_019_PSS_HM_EE_East_North_PQC3_DiodeCV_DiodeHalf_CV_Run01_08_20_2020_04_37_09_PM.txt,Brown
34252,PSS,EE,2049124,26308,34252_019_PSS_HM_EE,2.96,304.776,1.963,3.258,329.807,0.0,34252_019_PSS_HM_EE,PQC3,DIODE_HALF,Not Used,Right,DiodeCV,PQC_HM_POSITION 1,3.0,10000.0,0.25,0.166,20.0,20.008,Test_HPK_VPX34252_019_PSS_HM_EE_East_South_PQC3_DiodeCV_DiodeHalf_CV_Run01_08_19_2020_05_16_25_PM.txt,Brown
34252,PSS,WW,2046694,26313,34252_019_PSS_HM_WW,2.836,318.111,1.954,3.435,331.403,-5482511000000000.0,34252_019_PSS_HM_WW,PQC3,DIODE_HALF,Not Used,Left,DiodeCV,PQC_HM_POSITION 2,3.0,10000.0,0.25,0.186,20.0,20.071,Test_HPK_VPX34252_019_PSS_HM_WW_West_South_PQC3_DiodeCV_DiodeHalf_CV_Run01_08_20_2020_06_03_57_PM.txt,Brown
34252,PSS,EE,2047216,26314,34252_020_PSS_HM_EE,2.849,316.613,1.97,3.414,328.63,-133751000000000.0,34252_020_PSS_HM_EE,PQC3,DIODE_HALF,Not Used,Right,DiodeCV,PQC_HM_POSITION 3,3.0,10000.0,0.25,0.206,20.0,20.058,Test_HPK_VPX34252_020_PSS_HM_EE_East_South_PQC3_DiodeCV_DiodeHalf_CV_Run01_08_20_2020_12_52_00_PM.txt,Brown
34252,PSS,EE,2049262,26314,34252_020_PSS_HM_EE,2.875,313.762,1.956,3.306,331.07,1.736239e+16,34252_020_PSS_HM_EE,PQC3,DIODE_HALF,Not Used,Left,DiodeCV,PQC_HM_POSITION 3,3.0,10000.0,0.25,0.209,20.0,20.055,Test_HPK_VPX34252_020_PSS_HM_EE_East_North_PQC3_DiodeCV_DiodeHalf_CV_Run01_08_21_2020_07_01_37_PM.txt,Brown
34252,PSS,WW,2048395,26319,34252_020_PSS_HM_WW,2.926,308.231,1.95,3.199,332.116,640000000000.0,34252_020_PSS_HM_WW,PQC3,DIODE_HALF,Not Used,Right,DiodeCV,PQC_HM_POSITION 4,3.0,10000.0,0.25,0.219,20.0,20.025,Test_HPK_VPX34252_020_PSS_HM_WW_West_North_PQC3_DiodeCV_DiodeHalf_CV_Run01_08_20_2020_02_39_09_PM.txt,Brown
34252,PSS,WW,2049247,26319,34252_020_PSS_HM_WW,2.814,320.552,1.935,3.384,334.59,-188597100000000.0,34252_020_PSS_HM_WW,PQC3,DIODE_HALF,Not Used,Left,DiodeCV,PQC_HM_POSITION 4,3.0,10000.0,0.25,0.22,20.0,20.052,Test_HPK_VPX34252_020_PSS_HM_WW_West_South_PQC3_DiodeCV_DiodeHalf_CV_Run01_08_21_2020_08_17_51_PM.txt,Brown
34332,2S,EE,824889,28280,34332_001_2-S_HM_EE,3.558,236.238,2.626,7.626,222.227,,34332_001_2-S_HM_EE,PQC3,DIODE_HALF,Not Used,Left,DiodeCV,PQC_HM_POSITION 3,0.5,,,0.2,20.0,20.0,HPK_34332_001_2-S_HM_E_flute3_L_DiodeCV_25_9_2020_15h33m40s.txt,Perugia
34332,2S,WW,825426,28283,34332_001_2-S_HM_WW,3.499,240.232,2.641,7.254,220.964,,34332_001_2-S_HM_WW,PQC3,DIODE_HALF,Not Used,Left,DiodeCV,PQC_HM_POSITION 3,0.5,,,0.2,20.0,20.0,HPK_34332_001_2-S_HM_W_flute3_L_DiodeCV_24_9_2020_10h25m53s.txt,Perugia
34332,2S,WW,826092,28283,34332_001_2-S_HM_WW,2.507,335.248,2.617,7.772,222.991,,34332_001_2-S_HM_WW,PQC3,DIODE_HALF,Not Used,Right,DiodeCV,PQC_HM_POSITION 3,0.5,,,0.2,20.0,20.0,HPK_34332_001_2-S_HM_W_flute3_R_DiodeCV_24_9_2020_10h54m2s.txt,Perugia
34332,2S,EE,825612,28300,34332_006_2-S_HM_EE,3.524,238.507,2.624,7.239,222.396,,34332_006_2-S_HM_EE,PQC3,DIODE_HALF,Not Used,Right,DiodeCV,PQC_HM_POSITION 3,0.5,,,0.2,20.0,20.0,HPK_34332_006_2-S_HM_E_flute3_R_DiodeCV_25_9_2020_14h16m55s.txt,Perugia
34332,2S,EE,826053,28300,34332_006_2-S_HM_EE,3.585,234.451,2.625,7.383,222.311,,34332_006_2-S_HM_EE,PQC3,DIODE_HALF,Not Used,Left,DiodeCV,PQC_HM_POSITION 3,0.5,,,0.2,20.0,20.0,HPK_34332_006_2-S_HM_E_flute3_L_DiodeCV_25_9_2020_11h57m2s.txt,Perugia
34332,2S,WW,818707,28303,34332_006_2-S_HM_WW,3.57,235.419,2.649,6.872,220.297,,34332_006_2-S_HM_WW,PQC3,DIODE_HALF,Not Used,Left,DiodeCV,PQC_HM_POSITION 3,0.5,,,0.2,20.0,20.0,HPK_34332_006_2-S_HM_W_flute3_L_DiodeCV_25_9_2020_9h34m4s.txt,Perugia
34332,2S,WW,824397,28303,34332_006_2-S_HM_WW,3.566,235.729,2.625,7.418,222.311,,34332_006_2-S_HM_WW,PQC3,DIODE_HALF,Not Used,Right,DiodeCV,PQC_HM_POSITION 3,0.5,,,0.2,20.0,20.0,HPK_34332_006_2-S_HM_W_flute3_R_DiodeCV_25_9_2020_9h58m54s.txt,Perugia
34332,2S,EE,825204,28312,34332_009_2-S_HM_EE,3.555,236.404,2.611,7.801,223.503,,34332_009_2-S_HM_EE,PQC3,DIODE_HALF,Not Used,Left,DiodeCV,PQC_HM_POSITION 3,0.5,,,0.2,20.0,20.0,HPK_34332_009_2-S_HM_E_flute3_L_DiodeCV_19_10_2020_10h21m53s.txt,Perugia
34332,2S,EE,825807,28312,34332_009_2-S_HM_EE,3.513,239.243,2.522,7.606,231.391,,34332_009_2-S_HM_EE,PQC3,DIODE_HALF,Not Used,Right,DiodeCV,PQC_HM_POSITION 3,0.5,,,0.2,20.0,20.0,HPK_34332_009_2-S_HM_E_flute3_R_DiodeCV_19_10_2020_9h44m15s.txt,Perugia
34332,2S,WW,825450,28315,34332_009_2-S_HM_WW,2.286,367.601,2.664,7.929,219.057,,34332_009_2-S_HM_WW,PQC3,DIODE_HALF,Not Used,Right,DiodeCV,PQC_HM_POSITION 3,0.5,,,0.2,20.0,20.0,HPK_34332_009_2-S_HM_W_flute3_R_DiodeCV_21_10_2020_8h48m19s.txt,Perugia
34332,2S,WW,825948,28315,34332_009_2-S_HM_WW,3.495,240.514,2.285,7.357,255.39,,34332_009_2-S_HM_WW,PQC3,DIODE_HALF,Not Used,Left,DiodeCV,PQC_HM_POSITION 3,0.5,,,0.2,20.0,20.0,HPK_34332_009_2-S_HM_W_flute3_L_DiodeCV_19_10_2020_12h19m50s.txt,Perugia
34332,2S,EE,825690,28320,34332_011_2-S_HM_EE,3.533,237.929,2.63,7.362,221.889,,34332_011_2-S_HM_EE,PQC3,DIODE_HALF,Not Used,Right,DiodeCV,PQC_HM_POSITION 3,0.5,,,0.2,20.0,20.0,HPK_34332_011_2-S_HM_E_flute3_R_DiodeCV_28_9_2020_12h42m0s.txt,Perugia
34332,2S,WW,824835,28323,34332_011_2-S_HM_WW,2.98,282.043,2.655,7.712,219.799,,34332_011_2-S_HM_WW,PQC3,DIODE_HALF,Not Used,Right,DiodeCV,PQC_HM_POSITION 3,0.5,,,0.2,20.0,20.0,HPK_34332_011_2-S_HM_W_flute3_R_DiodeCV_28_9_2020_15h58m44s.txt,Perugia
34332,2S,WW,825039,28323,34332_011_2-S_HM_WW,3.57,235.441,2.65,6.988,220.214,,34332_011_2-S_HM_WW,PQC3,DIODE_HALF,Not Used,Left,DiodeCV,PQC_HM_POSITION 3,0.5,,,0.2,20.0,20.0,HPK_34332_011_2-S_HM_W_flute3_L_DiodeCV_28_9_2020_16h21m26s.txt,Perugia
34332,2S,WW,825609,28323,34332_011_2-S_HM_WW,3.557,236.296,2.626,7.482,222.227,,34332_011_2-S_HM_WW,PQC3,DIODE_HALF,Not Used,Left,DiodeCV,PQC_HM_POSITION 3,0.5,,,0.2,20.0,20.0,HPK_34332_011_2-S_HM_W_flute3_L_DiodeCV_28_9_2020_12h15m23s.txt,Perugia
34332,2S,EE,825312,28344,34332_017_2-S_HM_EE,3.524,238.524,2.615,7.533,223.161,,34332_017_2-S_HM_EE,PQC3,DIODE_HALF,Not Used,Left,DiodeCV,PQC_HM_POSITION 3,0.5,,,0.2,20.0,20.0,HPK_34332_017_2-S_HM_E_flute3_L_DiodeCV_29_9_2020_9h33m54s.txt,Perugia
34332,2S,EE,825672,28344,34332_017_2-S_HM_EE,3.423,245.554,2.621,7.454,222.651,,34332_017_2-S_HM_EE,PQC3,DIODE_HALF,Not Used,Right,DiodeCV,PQC_HM_POSITION 3,0.5,,,0.2,20.0,20.0,HPK_34332_017_2-S_HM_E_flute3_R_DiodeCV_29_9_2020_9h58m15s.txt,Perugia
34332,2S,WW,818692,28347,34332_017_2-S_HM_WW,3.436,244.64,2.619,7.629,222.821,,34332_017_2-S_HM_WW,PQC3,DIODE_HALF,Not Used,Right,DiodeCV,PQC_HM_POSITION 3,0.5,,,0.2,20.0,20.0,HPK_34332_017_2-S_HM_W_flute3_R_DiodeCV_28_9_2020_18h19m55s.txt,Perugia
34332,2S,WW,825681,28347,34332_017_2-S_HM_WW,3.524,238.529,2.651,7.131,220.131,,34332_017_2-S_HM_WW,PQC3,DIODE_HALF,Not Used,Left,DiodeCV,PQC_HM_POSITION 3,0.5,,,0.2,20.0,20.0,HPK_34332_017_2-S_HM_W_flute3_L_DiodeCV_28_9_2020_17h58m39s.txt,Perugia
34332,2S,EE,825843,28364,34332_024_2-S_HM_EE,3.591,234.088,2.625,7.204,222.311,,34332_024_2-S_HM_EE,PQC3,DIODE_HALF,Not Used,Left,DiodeCV,PQC_HM_POSITION 3,0.5,,,0.2,20.0,20.0,HPK_34332_024_2-S_HM_E_flute3_L_DiodeCV_29_9_2020_14h31m31s.txt,Perugia
34332,2S,EE,826218,28364,34332_024_2-S_HM_EE,3.02,278.316,2.613,7.152,223.332,,34332_024_2-S_HM_EE,PQC3,DIODE_HALF,Not Used,Right,DiodeCV,PQC_HM_POSITION 3,0.5,,,0.2,20.0,20.0,HPK_34332_024_2-S_HM_E_flute3_R_DiodeCV_29_9_2020_14h56m52s.txt,Perugia
34332,2S,WW,824631,28367,34332_024_2-S_HM_WW,3.299,254.794,2.606,7.281,223.932,,34332_024_2-S_HM_WW,PQC3,DIODE_HALF,Not Used,Left,DiodeCV,PQC_HM_POSITION 3,0.5,,,0.2,20.0,20.0,HPK_34332_024_2-S_HM_W_flute3_L_DiodeCV_29_9_2020_11h7m28s.txt,Perugia
34332,2S,WW,825366,28367,34332_024_2-S_HM_WW,3.174,264.785,2.612,7.576,223.418,,34332_024_2-S_HM_WW,PQC3,DIODE_HALF,Not Used,Right,DiodeCV,PQC_HM_POSITION 3,0.5,,,0.2,20.0,20.0,HPK_34332_024_2-S_HM_W_flute3_R_DiodeCV_29_9_2020_11h30m45s.txt,Perugia
34332,2S,EE,825099,28388,34332_031_2-S_HM_EE,3.54,237.446,2.621,7.068,222.651,,34332_031_2-S_HM_EE,PQC3,DIODE_HALF,Not Used,Left,DiodeCV,PQC_HM_POSITION 3,0.5,,,0.2,20.0,20.0,HPK_34332_031_2-S_HM_E_flute3_L_DiodeCV_29_9_2020_16h36m18s.txt,Perugia
34332,2S,EE,826230,28388,34332_031_2-S_HM_EE,3.525,238.411,2.628,7.081,222.058,,34332_031_2-S_HM_EE,PQC3,DIODE_HALF,Not Used,Right,DiodeCV,PQC_HM_POSITION 3,0.5,,,0.2,20.0,20.0,HPK_34332_031_2-S_HM_E_flute3_R_DiodeCV_29_9_2020_18h13m48s.txt,Perugia
34332,2S,WW,824526,28391,34332_031_2-S_HM_WW,3.507,239.688,2.646,6.944,220.547,,34332_031_2-S_HM_WW,PQC3,DIODE_HALF,Not Used,Left,DiodeCV,PQC_HM_POSITION 3,0.5,,,0.2,20.0,20.0,HPK_34332_031_2-S_HM_W_flute3_L_DiodeCV_30_9_2020_9h32m25s.txt,Perugia
34332,2S,WW,825867,28391,34332_031_2-S_HM_WW,3.308,254.112,2.611,7.377,223.503,,34332_031_2-S_HM_WW,PQC3,DIODE_HALF,Not Used,Right,DiodeCV,PQC_HM_POSITION 3,0.5,,,0.2,20.0,20.0,HPK_34332_031_2-S_HM_W_flute3_R_DiodeCV_30_9_2020_10h38m8s.txt,Perugia
34332,2S,EE,824820,28412,34332_038_2-S_HM_EE,3.578,234.918,2.627,7.131,222.142,,34332_038_2-S_HM_EE,PQC3,DIODE_HALF,Not Used,Right,DiodeCV,PQC_HM_POSITION 3,0.5,,,0.2,20.0,20.0,HPK_34332_038_2-S_HM_E_flute3_R_DiodeCV_30_9_2020_14h43m11s.txt,Perugia
34332,2S,EE,826263,28412,34332_038_2-S_HM_EE,3.616,232.411,2.617,7.275,222.991,,34332_038_2-S_HM_EE,PQC3,DIODE_HALF,Not Used,Left,DiodeCV,PQC_HM_POSITION 3,0.5,,,0.2,20.0,20.0,HPK_34332_038_2-S_HM_E_flute3_L_DiodeCV_30_9_2020_12h29m4s.txt,Perugia
34332,2S,WW,825552,28415,34332_038_2-S_HM_WW,3.549,236.795,2.648,6.778,220.38,,34332_038_2-S_HM_WW,PQC3,DIODE_HALF,Not Used,Left,DiodeCV,PQC_HM_POSITION 3,0.5,,,0.2,20.0,20.0,HPK_34332_038_2-S_HM_W_flute3_L_DiodeCV_30_9_2020_15h45m21s.txt,Perugia
34332,2S,WW,826281,28415,34332_038_2-S_HM_WW,2.75,305.61,2.604,7.44,224.104,,34332_038_2-S_HM_WW,PQC3,DIODE_HALF,Not Used,Right,DiodeCV,PQC_HM_POSITION 3,0.5,,,0.2,20.0,20.0,HPK_34332_038_2-S_HM_W_flute3_R_DiodeCV_30_9_2020_16h11m14s.txt,Perugia
34332,2S,EE,824643,28432,34332_044_2-S_HM_EE,3.485,241.147,2.63,7.67,221.889,,34332_044_2-S_HM_EE,PQC3,DIODE_HALF,Not Used,Left,DiodeCV,PQC_HM_POSITION 3,0.5,,,0.2,20.0,20.0,HPK_34332_044_2-S_HM_E_flute3_L_DiodeCV_5_10_2020_9h54m48s.txt,Perugia
34332,2S,EE,825735,28432,34332_044_2-S_HM_EE,3.528,238.242,2.634,7.663,221.552,,34332_044_2-S_HM_EE,PQC3,DIODE_HALF,Not Used,Right,DiodeCV,PQC_HM_POSITION 3,0.5,,,0.2,20.0,20.0,HPK_34332_044_2-S_HM_E_flute3_R_DiodeCV_5_10_2020_9h31m47s.txt,Perugia
34332,2S,WW,825846,28435,34332_044_2-S_HM_WW,2.73,307.889,2.609,7.869,223.675,,34332_044_2-S_HM_WW,PQC3,DIODE_HALF,Not Used,Right,DiodeCV,PQC_HM_POSITION 3,0.5,,,0.2,20.0,20.0,HPK_34332_044_2-S_HM_W_flute3_R_DiodeCV_1_10_2020_10h22m2s.txt,Perugia
34332,2S,WW,825930,28435,34332_044_2-S_HM_WW,3.485,241.154,2.644,7.406,220.714,,34332_044_2-S_HM_WW,PQC3,DIODE_HALF,Not Used,Left,DiodeCV,PQC_HM_POSITION 3,0.5,,,0.2,20.0,20.0,HPK_34332_044_2-S_HM_W_flute3_L_DiodeCV_1_10_2020_9h21m48s.txt,Perugia
34332,2S,EE,825708,28448,34332_049_2-S_HM_EE,3.578,234.91,2.607,7.494,223.846,,34332_049_2-S_HM_EE,PQC3,DIODE_HALF,Not Used,Right,DiodeCV,PQC_HM_POSITION 3,0.5,,,0.2,20.0,20.0,HPK_34332_049_2-S_HM_E_flute3_R_DiodeCV_5_10_2020_10h57m45s.txt,Perugia
34332,2S,EE,826377,28448,34332_049_2-S_HM_EE,3.586,234.369,2.615,7.741,223.161,,34332_049_2-S_HM_EE,PQC3,DIODE_HALF,Not Used,Left,DiodeCV,PQC_HM_POSITION 3,0.5,,,0.2,20.0,20.0,HPK_34332_049_2-S_HM_E_flute3_L_DiodeCV_5_10_2020_11h25m47s.txt,Perugia
34332,2S,WW,824535,28451,34332_049_2-S_HM_WW,3.802,221.042,2.669,8.219,218.646,,34332_049_2-S_HM_WW,PQC3,DIODE_HALF,Not Used,Right,DiodeCV,PQC_HM_POSITION 3,0.5,,,0.2,20.0,20.0,HPK_34332_049_2-S_HM_W_flute3_R_DiodeCV_5_10_2020_14h38m55s.txt,Perugia
34332,2S,WW,826182,28451,34332_049_2-S_HM_WW,3.558,236.226,2.628,7.397,222.058,,34332_049_2-S_HM_WW,PQC3,DIODE_HALF,Not Used,Left,DiodeCV,PQC_HM_POSITION 3,0.5,,,0.2,20.0,20.0,HPK_34332_049_2-S_HM_W_flute3_L_DiodeCV_5_10_2020_14h14m24s.txt,Perugia
34346,2S,EE,822590,28800,34346_001_2-S_HM_EE,3.624,231.915,2.619,8.12,222.821,,34346_001_2-S_HM_EE,PQC3,DIODE_HALF,Not Used,Left,DiodeCV,PQC_HM_POSITION 3,0.5,,,0.2,20.0,20.0,HPK_34346_001_2-S_HM_E_flute3_L_DiodeCV_6_10_2020_13h44m28s.txt,Perugia
34346,2S,EE,822833,28800,34346_001_2-S_HM_EE,3.608,232.965,2.62,7.925,222.736,,34346_001_2-S_HM_EE,PQC3,DIODE_HALF,Not Used,Right,DiodeCV,PQC_HM_POSITION 3,0.5,,,0.2,20.0,20.0,HPK_34346_001_2-S_HM_E_flute3_R_DiodeCV_6_10_2020_14h2m39s.txt,Perugia
34346,2S,WW,822569,28803,34346_001_2-S_HM_WW,0.396,2120.999,2.669,7.992,218.646,,34346_001_2-S_HM_WW,PQC3,DIODE_HALF,Not Used,Right,DiodeCV,PQC_HM_POSITION 3,0.5,,,0.2,20.0,20.0,HPK_34346_001_2-S_HM_W_flute3_R_DiodeCV_6_10_2020_16h38m4s.txt,Perugia
34346,2S,WW,823487,28803,34346_001_2-S_HM_WW,3.557,236.291,2.636,7.473,221.384,,34346_001_2-S_HM_WW,PQC3,DIODE_HALF,Not Used,Left,DiodeCV,PQC_HM_POSITION 3,0.5,,,0.2,20.0,20.0,HPK_34346_001_2-S_HM_W_flute3_L_DiodeCV_6_10_2020_16h16m13s.txt,Perugia
34346,2S,EE,821561,28808,34346_004_2-S_HM_EE,3.359,250.205,2.612,7.785,223.418,,34346_004_2-S_HM_EE,PQC3,DIODE_HALF,Not Used,Right,DiodeCV,PQC_HM_POSITION 3,0.5,,,0.2,20.0,20.0,HPK_34346_004_2-S_HM_E_flute3_R_DiodeCV_16_10_2020_9h31m14s.txt,Perugia
34346,2S,EE,823784,28808,34346_004_2-S_HM_EE,3.137,267.961,2.606,7.992,223.932,,34346_004_2-S_HM_EE,PQC3,DIODE_HALF,Not Used,Left,DiodeCV,PQC_HM_POSITION 3,0.5,,,0.2,20.0,20.0,HPK_34346_004_2-S_HM_E_flute3_L_DiodeCV_16_10_2020_10h1m12s.txt,Perugia
34346,2S,WW,822902,28811,34346_004_2-S_HM_WW,3.529,238.176,2.441,7.473,239.069,,34346_004_2-S_HM_WW,PQC3,DIODE_HALF,Not Used,Left,DiodeCV,PQC_HM_POSITION 3,0.5,,,0.2,20.0,20.0,HPK_34346_004_2-S_HM_W_flute3_L_DiodeCV_16_10_2020_15h5m33s.txt,Perugia
34346,2S,WW,823793,28811,34346_004_2-S_HM_WW,3.068,273.953,2.618,7.958,222.906,,34346_004_2-S_HM_WW,PQC3,DIODE_HALF,Not Used,Right,DiodeCV,PQC_HM_POSITION 3,0.5,,,0.2,20.0,20.0,HPK_34346_004_2-S_HM_W_flute3_R_DiodeCV_16_10_2020_14h18m0s.txt,Perugia
34346,2S,EE,821918,28824,34346_008_2-S_HM_EE,3.276,256.538,2.612,7.83,223.418,,34346_008_2-S_HM_EE,PQC3,DIODE_HALF,Not Used,Right,DiodeCV,PQC_HM_POSITION 3,0.5,,,0.2,20.0,20.0,HPK_34346_008_2-S_HM_E_flute3_R_DiodeCV_7_10_2020_14h30m47s.txt,Perugia
34346,2S,EE,822107,28824,34346_008_2-S_HM_EE,2.914,288.415,2.613,7.928,223.332,,34346_008_2-S_HM_EE,PQC3,DIODE_HALF,Not Used,Left,DiodeCV,PQC_HM_POSITION 3,0.5,,,0.2,20.0,20.0,HPK_34346_008_2-S_HM_E_flute3_L_DiodeCV_7_10_2020_14h4m43s.txt,Perugia
