Repository: PanosAssiouras/Analysis_DB_data_PQC

File: Flute_1/Diodes/data.csv (part 2 of 33)
batch_number,Type,Orientation,AGGREGATED_COND_DATA_SET_ID,PART_ID,PART_NAME_LABEL,RHO_KOHMCM,VD_V,CMIN_PFRD,NA,D_UM,CMINPLNR_PFRD,PART_NAME_LABEL.1,KIND_OF_HM_FLUTE_ID,KIND_OF_HM_STRUCT_ID,KIND_OF_HM_CONFIG_ID,KIND_OF_HM_SET_ID,PROCEDURE_TYPE,EQUIPMENT,WAITING_TIME_S,AC_FREQ_HZ,AC_AMPL_V,CORR_OPEN_PFRD,TEMP_SET_DEGC,AV_TEMP_DEGC,FILE_NAME,Location
34346,2S,WW,823439,28827,34346_008_2-S_HM_WW,3.544,237.148,2.641,7.453,220.964,,34346_008_2-S_HM_WW,PQC3,DIODE_HALF,Not Used,Left,DiodeCV,PQC_HM_POSITION 3,0.5,,,0.2,20.0,20.0,HPK_34346_008_2-S_HM_W_flute3_L_DiodeCV_7_10_2020_10h21m41s.txt,Perugia
34346,2S,WW,823775,28827,34346_008_2-S_HM_WW,3.091,271.883,2.612,8.082,223.418,,34346_008_2-S_HM_WW,PQC3,DIODE_HALF,Not Used,Right,DiodeCV,PQC_HM_POSITION 3,0.5,,,0.2,20.0,20.0,HPK_34346_008_2-S_HM_W_flute3_R_DiodeCV_7_10_2020_9h37m27s.txt,Perugia
34346,2S,EE,822074,28836,34346_012_2-S_HM_EE,3.528,238.243,2.627,7.882,222.142,,34346_012_2-S_HM_EE,PQC3,DIODE_HALF,Not Used,Right,DiodeCV,PQC_HM_POSITION 3,0.5,,,0.2,20.0,20.0,HPK_34346_012_2-S_HM_E_flute3_R_DiodeCV_21_10_2020_10h3m1s.txt,Perugia
34346,2S,EE,822515,28836,34346_012_2-S_HM_EE,3.585,234.459,2.625,8.025,222.311,,34346_012_2-S_HM_EE,PQC3,DIODE_HALF,Not Used,Left,DiodeCV,PQC_HM_POSITION 3,0.5,,,0.2,20.0,20.0,HPK_34346_012_2-S_HM_E_flute3_L_DiodeCV_21_10_2020_10h46m0s.txt,Perugia
34346,2S,WW,823178,28839,34346_012_2-S_HM_WW,3.544,237.163,2.519,7.555,231.666,,34346_012_2-S_HM_WW,PQC3,DIODE_HALF,Not Used,Left,DiodeCV,PQC_HM_POSITION 3,0.5,,,0.2,20.0,20.0,HPK_34346_012_2-S_HM_W_flute3_L_DiodeCV_21_10_2020_14h32m32s.txt,Perugia
34346,2S,EE,822929,28848,34346_016_2-S_HM_EE,3.248,258.799,2.613,8.043,223.332,,34346_016_2-S_HM_EE,PQC3,DIODE_HALF,Not Used,Right,DiodeCV,PQC_HM_POSITION 3,0.5,,,0.2,20.0,20.0,HPK_34346_016_2-S_HM_E_flute3_R_DiodeCV_9_10_2020_13h42m12s.txt,Perugia
34346,2S,EE,823028,28848,34346_016_2-S_HM_EE,3.194,263.129,2.608,8.272,223.76,,34346_016_2-S_HM_EE,PQC3,DIODE_HALF,Not Used,Left,DiodeCV,PQC_HM_POSITION 3,0.5,,,0.2,20.0,20.0,HPK_34346_016_2-S_HM_E_flute3_L_DiodeCV_9_10_2020_14h5m38s.txt,Perugia
34346,2S,WW,821978,28851,34346_016_2-S_HM_WW,2.787,301.628,2.617,8.003,222.991,,34346_016_2-S_HM_WW,PQC3,DIODE_HALF,Not Used,Right,DiodeCV,PQC_HM_POSITION 3,0.5,,,0.2,20.0,20.0,HPK_34346_016_2-S_HM_W_flute3_R_DiodeCV_9_10_2020_9h27m52s.txt,Perugia
34346,2S,WW,823646,28851,34346_016_2-S_HM_WW,3.538,237.595,2.477,7.713,235.594,,34346_016_2-S_HM_WW,PQC3,DIODE_HALF,Not Used,Left,DiodeCV,PQC_HM_POSITION 3,0.5,,,0.2,20.0,20.0,HPK_34346_016_2-S_HM_W_flute3_L_DiodeCV_9_10_2020_9h54m38s.txt,Perugia
34346,2S,EE,822968,28868,34346_022_2-S_HM_EE,2.662,315.691,2.617,8.645,222.991,,34346_022_2-S_HM_EE,PQC3,DIODE_HALF,Not Used,Left,DiodeCV,PQC_HM_POSITION 3,0.5,,,0.2,20.0,20.0,HPK_34346_022_2-S_HM_E_flute3_L_DiodeCV_12_10_2020_12h37m42s.txt,Perugia
34346,2S,EE,823412,28868,34346_022_2-S_HM_EE,2.993,280.775,2.615,8.068,223.161,,34346_022_2-S_HM_EE,PQC3,DIODE_HALF,Not Used,Right,DiodeCV,PQC_HM_POSITION 3,0.5,,,0.2,20.0,20.0,HPK_34346_022_2-S_HM_E_flute3_R_DiodeCV_12_10_2020_14h14m57s.txt,Perugia
34346,2S,WW,822542,28871,34346_022_2-S_HM_WW,3.491,240.744,2.325,7.686,250.997,,34346_022_2-S_HM_WW,PQC3,DIODE_HALF,Not Used,Left,DiodeCV,PQC_HM_POSITION 3,0.5,,,0.2,20.0,20.0,HPK_34346_022_2-S_HM_W_flute3_L_DiodeCV_12_10_2020_9h58m6s.txt,Perugia
34346,2S,WW,823382,28871,34346_022_2-S_HM_WW,2.959,284.055,2.622,8.287,222.566,,34346_022_2-S_HM_WW,PQC3,DIODE_HALF,Not Used,Right,DiodeCV,PQC_HM_POSITION 3,0.5,,,0.2,20.0,20.0,HPK_34346_022_2-S_HM_W_flute3_R_DiodeCV_12_10_2020_9h36m48s.txt,Perugia
34346,2S,EE,822842,28876,34346_026_2-S_HM_EE,3.485,241.164,2.534,7.823,230.295,,34346_026_2-S_HM_EE,PQC3,DIODE_HALF,Not Used,Left,DiodeCV,PQC_HM_POSITION 3,0.5,,,0.2,20.0,20.0,HPK_34346_026_2-S_HM_E_flute3_L_DiodeCV_21_10_2020_16h9m28s.txt,Perugia
34346,2S,EE,823328,28876,34346_026_2-S_HM_EE,13.93,60.337,2.675,7.73,218.156,,34346_026_2-S_HM_EE,PQC3,DIODE_HALF,Not Used,Right,DiodeCV,PQC_HM_POSITION 3,0.5,,,0.2,20.0,20.0,HPK_34346_026_2-S_HM_E_flute3_R_DiodeCV_21_10_2020_15h33m34s.txt,Perugia
34346,2S,WW,822704,28879,34346_026_2-S_HM_WW,3.478,241.692,2.24,7.279,260.521,,34346_026_2-S_HM_WW,PQC3,DIODE_HALF,Not Used,Left,DiodeCV,PQC_HM_POSITION 3,0.5,,,0.2,20.0,20.0,HPK_34346_026_2-S_HM_W_flute3_L_DiodeCV_23_10_2020_9h39m47s.txt,Perugia
34346,2S,WW,823505,28879,34346_026_2-S_HM_WW,3.526,238.35,2.523,7.741,231.299,,34346_026_2-S_HM_WW,PQC3,DIODE_HALF,Not Used,Right,DiodeCV,PQC_HM_POSITION 3,0.5,,,0.2,20.0,20.0,HPK_34346_026_2-S_HM_W_flute3_R_DiodeCV_23_10_2020_10h5m23s.txt,Perugia
34346,2S,EE,822245,28896,34346_037_2-S_HM_EE,3.205,262.253,2.591,8.167,225.229,,34346_037_2-S_HM_EE,PQC3,DIODE_HALF,Not Used,Right,DiodeCV,PQC_HM_POSITION 3,0.5,,,0.2,20.0,20.0,HPK_34346_037_2-S_HM_E_flute3_R_DiodeCV_13_10_2020_9h57m5s.txt,Perugia
34346,2S,EE,822350,28896,34346_037_2-S_HM_EE,3.545,237.071,2.603,8.391,224.19,,34346_037_2-S_HM_EE,PQC3,DIODE_HALF,Not Used,Left,DiodeCV,PQC_HM_POSITION 3,0.5,,,0.2,20.0,20.0,HPK_34346_037_2-S_HM_E_flute3_L_DiodeCV_12_10_2020_17h35m25s.txt,Perugia
34346,2S,EE,822377,28896,34346_037_2-S_HM_EE,3.344,251.36,2.619,7.986,222.821,,34346_037_2-S_HM_EE,PQC3,DIODE_HALF,Not Used,Right,DiodeCV,PQC_HM_POSITION 3,0.5,,,0.2,20.0,20.0,HPK_34346_037_2-S_HM_E_flute3_R_DiodeCV_12_10_2020_16h3m30s.txt,Perugia
34346,2S,WW,821519,28899,34346_037_2-S_HM_WW,3.468,242.331,2.254,7.377,258.903,,34346_037_2-S_HM_WW,PQC3,DIODE_HALF,Not Used,Left,DiodeCV,PQC_HM_POSITION 3,0.5,,,0.2,20.0,20.0,HPK_34346_037_2-S_HM_W_flute3_L_DiodeCV_13_10_2020_9h28m35s.txt,Perugia
34346,2S,EE,823265,28916,34346_042_2-S_HM_EE,3.171,265.091,2.611,7.886,223.503,,34346_042_2-S_HM_EE,PQC3,DIODE_HALF,Not Used,Right,DiodeCV,PQC_HM_POSITION 3,0.5,,,0.2,20.0,20.0,HPK_34346_042_2-S_HM_E_flute3_R_DiodeCV_13_10_2020_15h39m31s.txt,Perugia
34346,2S,EE,823556,28916,34346_042_2-S_HM_EE,3.308,254.117,2.616,8.113,223.076,,34346_042_2-S_HM_EE,PQC3,DIODE_HALF,Not Used,Left,DiodeCV,PQC_HM_POSITION 3,0.5,,,0.2,20.0,20.0,HPK_34346_042_2-S_HM_E_flute3_L_DiodeCV_13_10_2020_15h15m8s.txt,Perugia
34346,2S,WW,822158,28919,34346_042_2-S_HM_WW,3.453,243.421,2.245,7.458,259.941,,34346_042_2-S_HM_WW,PQC3,DIODE_HALF,Not Used,Left,DiodeCV,PQC_HM_POSITION 3,0.5,,,0.2,20.0,20.0,HPK_34346_042_2-S_HM_W_flute3_L_DiodeCV_13_10_2020_12h11m25s.txt,Perugia
34346,2S,WW,823964,28919,34346_042_2-S_HM_WW,3.079,272.994,2.606,8.057,223.932,,34346_042_2-S_HM_WW,PQC3,DIODE_HALF,Not Used,Right,DiodeCV,PQC_HM_POSITION 3,0.5,,,0.2,20.0,20.0,HPK_34346_042_2-S_HM_W_flute3_R_DiodeCV_13_10_2020_11h46m12s.txt,Perugia
34346,2S,EE,822404,28940,34346_049_2-S_HM_EE,2.439,344.538,2.659,8.482,219.469,,34346_049_2-S_HM_EE,PQC3,DIODE_HALF,Not Used,Right,DiodeCV,PQC_HM_POSITION 3,0.5,,,0.2,20.0,20.0,HPK_34346_049_2-S_HM_E_flute3_R_DiodeCV_14_10_2020_10h15m56s.txt,Perugia
34346,2S,EE,822725,28940,34346_049_2-S_HM_EE,3.357,250.348,2.618,8.24,222.906,,34346_049_2-S_HM_EE,PQC3,DIODE_HALF,Not Used,Left,DiodeCV,PQC_HM_POSITION 3,0.5,,,0.2,20.0,20.0,HPK_34346_049_2-S_HM_E_flute3_L_DiodeCV_14_10_2020_9h12m25s.txt,Perugia
34346,2S,WW,823175,28943,34346_049_2-S_HM_WW,3.43,245.062,2.273,7.752,256.739,,34346_049_2-S_HM_WW,PQC3,DIODE_HALF,Not Used,Left,DiodeCV,PQC_HM_POSITION 3,0.5,,,0.2,20.0,20.0,HPK_34346_049_2-S_HM_W_flute3_L_DiodeCV_13_10_2020_17h46m20s.txt,Perugia
34346,2S,WW,823757,28943,34346_049_2-S_HM_WW,3.539,237.514,2.551,8.202,228.76,,34346_049_2-S_HM_WW,PQC3,DIODE_HALF,Not Used,Right,DiodeCV,PQC_HM_POSITION 3,0.5,,,0.2,20.0,20.0,HPK_34346_049_2-S_HM_W_flute3_R_DiodeCV_13_10_2020_17h22m37s.txt,Perugia
34348,2S,EE,820447,28960,34348_001_2-S_HM_EE,3.41,246.45,2.547,8.208,229.119,,34348_001_2-S_HM_EE,PQC3,DIODE_HALF,Not Used,Left,DiodeCV,PQC_HM_POSITION 3,0.5,,,0.2,20.0,20.0,HPK_34348_001_2-S_HM_E_flute3_L_DiodeCV_23_10_2020_12h12m22s.txt,Perugia
34348,2S,WW,820276,28963,34348_001_2-S_HM_WW,2.567,327.438,2.591,8.387,225.229,,34348_001_2-S_HM_WW,PQC3,DIODE_HALF,Not Used,Left,DiodeCV,PQC_HM_POSITION 3,0.5,,,0.2,20.0,20.0,HPK_34348_001_2-S_HM_W_flute3_L_DiodeCV_23_10_2020_14h27m28s.txt,Perugia
34348,2S,EE,821014,28964,34348_002_2-S_HM_EE,3.489,240.877,2.49,8.193,234.364,,34348_002_2-S_HM_EE,PQC3,DIODE_HALF,Not Used,Left,DiodeCV,PQC_HM_POSITION 3,0.5,,,0.2,20.0,20.0,HPK_34348_002_2-S_HM_E_flute3_L_DiodeCV_26_10_2020_10h52m7s.txt,Perugia
34348,2S,WW,821143,28967,34348_002_2-S_HM_WW,3.485,241.202,2.507,8.186,232.775,,34348_002_2-S_HM_WW,PQC3,DIODE_HALF,Not Used,Left,DiodeCV,PQC_HM_POSITION 3,0.5,,,0.2,20.0,20.0,HPK_34348_002_2-S_HM_W_flute3_L_DiodeCV_26_10_2020_9h31m25s.txt,Perugia
34348,2S,EE,821329,28968,34348_004_2-S_HM_EE,3.493,240.652,2.506,8.207,232.868,,34348_004_2-S_HM_EE,PQC3,DIODE_HALF,Not Used,Left,DiodeCV,PQC_HM_POSITION 3,0.5,,,0.2,20.0,20.0,HPK_34348_004_2-S_HM_E_flute3_L_DiodeCV_26_10_2020_15h7m11s.txt,Perugia
34348,2S,WW,820261,28971,34348_004_2-S_HM_WW,3.148,266.958,2.558,8.275,228.134,,34348_004_2-S_HM_WW,PQC3,DIODE_HALF,Not Used,Left,DiodeCV,PQC_HM_POSITION 3,0.5,,,0.2,20.0,20.0,HPK_34348_004_2-S_HM_W_flute3_L_DiodeCV_26_10_2020_12h41m53s.txt,Perugia
34348,2S,EE,820918,28972,34348_005_2-S_HM_EE,3.343,251.451,2.552,8.379,228.671,,34348_005_2-S_HM_EE,PQC3,DIODE_HALF,Not Used,Left,DiodeCV,PQC_HM_POSITION 3,0.5,,,0.2,20.0,20.0,HPK_34348_005_2-S_HM_E_flute3_L_DiodeCV_26_10_2020_17h30m6s.txt,Perugia
34348,2S,WW,821410,28975,34348_005_2-S_HM_WW,3.329,252.458,2.555,8.41,228.402,,34348_005_2-S_HM_WW,PQC3,DIODE_HALF,Not Used,Left,DiodeCV,PQC_HM_POSITION 3,0.5,,,0.2,20.0,20.0,HPK_34348_005_2-S_HM_W_flute3_L_DiodeCV_26_10_2020_16h3m52s.txt,Perugia
34348,2S,EE,820834,29380,34348_007_2-S_HM_EE,3.48,241.554,2.559,8.478,228.045,,34348_007_2-S_HM_EE,PQC3,DIODE_HALF,Not Used,Left,DiodeCV,PQC_HM_POSITION 3,0.5,,,0.2,20.0,20.0,HPK_34348_007_2-S_HM_E_flute3_L_DiodeCV_27_10_2020_11h5m22s.txt,Perugia
34348,2S,WW,820900,29383,34348_007_2-S_HM_WW,2.926,287.237,2.556,8.465,228.313,,34348_007_2-S_HM_WW,PQC3,DIODE_HALF,Not Used,Left,DiodeCV,PQC_HM_POSITION 3,0.5,,,0.2,20.0,20.0,HPK_34348_007_2-S_HM_W_flute3_L_DiodeCV_27_10_2020_9h25m5s.txt,Perugia
34348,2S,EE,820489,29384,34348_009_2-S_HM_EE,3.397,247.433,2.551,8.56,228.76,,34348_009_2-S_HM_EE,PQC3,DIODE_HALF,Not Used,Left,DiodeCV,PQC_HM_POSITION 3,0.5,,,0.2,20.0,20.0,HPK_34348_009_2-S_HM_E_flute3_L_DiodeCV_27_10_2020_13h49m33s.txt,Perugia
34348,2S,EE,820951,29384,34348_009_2-S_HM_EE,3.342,251.516,2.562,8.557,227.778,,34348_009_2-S_HM_EE,PQC3,DIODE_HALF,Not Used,Left,DiodeCV,PQC_HM_POSITION 3,0.5,,,0.2,20.0,20.0,HPK_34348_009_2-S_HM_E_flute3_L_DiodeCV_27_10_2020_12h14m49s.txt,Perugia
34348,2S,EE,819898,29388,34348_012_2-S_HM_EE,3.464,242.669,2.552,8.459,228.671,,34348_012_2-S_HM_EE,PQC3,DIODE_HALF,Not Used,Left,DiodeCV,PQC_HM_POSITION 3,0.5,,,0.2,20.0,20.0,HPK_34348_012_2-S_HM_E_flute3_L_DiodeCV_27_10_2020_15h34m36s.txt,Perugia
34348,2S,WW,820165,29391,34348_012_2-S_HM_WW,2.697,311.697,2.599,8.527,224.535,,34348_012_2-S_HM_WW,PQC3,DIODE_HALF,Not Used,Left,DiodeCV,PQC_HM_POSITION 3,0.5,,,0.2,20.0,20.0,HPK_34348_012_2-S_HM_W_flute3_L_DiodeCV_27_10_2020_14h57m4s.txt,Perugia
34348,2S,EE,820402,29392,34348_013_2-S_HM_EE,3.134,268.217,2.594,8.448,224.968,,34348_013_2-S_HM_EE,PQC3,DIODE_HALF,Not Used,Left,DiodeCV,PQC_HM_POSITION 3,0.5,,,0.2,20.0,20.0,HPK_34348_013_2-S_HM_E_flute3_L_DiodeCV_4_11_2020_15h24m33s.txt,Perugia
34348,2S,WW,820162,29395,34348_013_2-S_HM_WW,2.832,296.734,2.592,8.575,225.142,,34348_013_2-S_HM_WW,PQC3,DIODE_HALF,Not Used,Left,DiodeCV,PQC_HM_POSITION 3,0.5,,,0.2,20.0,20.0,HPK_34348_013_2-S_HM_W_flute3_L_DiodeCV_5_11_2020_10h38m44s.txt,Perugia
34348,2S,EE,819907,29412,34348_018_2-S_HM_EE,3.495,240.487,2.605,8.5,224.018,,34348_018_2-S_HM_EE,PQC3,DIODE_HALF,Not Used,Left,DiodeCV,PQC_HM_POSITION 3,0.5,,,0.2,20.0,20.0,HPK_34348_018_2-S_HM_E_flute3_L_DiodeCV_20_11_2020_8h44m32s.txt,Perugia
34348,2S,WW,819820,29415,34348_018_2-S_HM_WW,2.739,306.814,2.639,8.589,221.132,,34348_018_2-S_HM_WW,PQC3,DIODE_HALF,Not Used,Left,DiodeCV,PQC_HM_POSITION 3,0.5,,,0.2,20.0,20.0,HPK_34348_018_2-S_HM_W_flute3_L_DiodeCV_20_11_2020_8h56m27s.txt,Perugia
34348,2S,WW,820156,29415,34348_018_2-S_HM_WW,2.739,306.814,2.642,8.591,220.881,,34348_018_2-S_HM_WW,PQC3,DIODE_HALF,Not Used,Left,DiodeCV,PQC_HM_POSITION 3,0.5,,,0.2,20.0,20.0,HPK_34348_018_2-S_HM_W_flute3_L_DiodeCV_20_11_2020_9h11m21s.txt,Perugia
34348,2S,EE,820606,29428,34348_022_2-S_HM_EE,3.085,272.432,2.597,8.773,224.708,,34348_022_2-S_HM_EE,PQC3,DIODE_HALF,Not Used,Left,DiodeCV,PQC_HM_POSITION 3,0.5,,,0.2,20.0,20.0,HPK_34348_022_2-S_HM_E_flute3_L_DiodeCV_20_11_2020_9h27m3s.txt,Perugia
34348,2S,WW,821077,29431,34348_022_2-S_HM_WW,2.78,302.315,2.638,9.036,221.216,,34348_022_2-S_HM_WW,PQC3,DIODE_HALF,Not Used,Left,DiodeCV,PQC_HM_POSITION 3,0.5,,,0.2,20.0,20.0,HPK_34348_022_2-S_HM_W_flute3_L_DiodeCV_20_11_2020_9h38m23s.txt,Perugia
34348,2S,EE,820120,29436,34348_027_2-S_HM_EE,3.366,249.707,2.614,45.222,223.247,,34348_027_2-S_HM_EE,PQC3,DIODE_HALF,Not Used,Left,DiodeCV,PQC_HM_POSITION 3,0.5,,,0.2,20.0,20.0,HPK_34348_027_2-S_HM_E_flute3_L_DiodeCV_20_11_2020_10h19m8s.txt,Perugia
34348,2S,EE,820933,29436,34348_027_2-S_HM_EE,3.366,249.707,2.614,8.623,223.247,,34348_027_2-S_HM_EE,PQC3,DIODE_HALF,Not Used,Left,DiodeCV,PQC_HM_POSITION 3,0.5,,,0.2,20.0,20.0,HPK_34348_027_2-S_HM_E_flute3_L_DiodeCV_20_11_2020_10h23m52s.txt,Perugia
34348,2S,WW,820123,29439,34348_027_2-S_HM_WW,3.477,241.731,2.604,8.642,224.104,,34348_027_2-S_HM_WW,PQC3,DIODE_HALF,Not Used,Left,DiodeCV,PQC_HM_POSITION 3,0.5,,,0.2,20.0,20.0,HPK_34348_027_2-S_HM_W_flute3_L_DiodeCV_20_11_2020_10h5m4s.txt,Perugia
34348,2S,EE,820816,29440,34348_038_2-S_HM_EE,3.43,245.024,2.611,8.287,223.503,,34348_038_2-S_HM_EE,PQC3,DIODE_HALF,Not Used,Left,DiodeCV,PQC_HM_POSITION 3,0.5,,,0.2,20.0,20.0,HPK_34348_038_2-S_HM_E_flute3_L_DiodeCV_20_11_2020_11h19m29s.txt,Perugia
34348,2S,WW,820645,29443,34348_038_2-S_HM_WW,3.382,248.497,2.614,8.271,223.247,,34348_038_2-S_HM_WW,PQC3,DIODE_HALF,Not Used,Left,DiodeCV,PQC_HM_POSITION 3,0.5,,,0.2,20.0,20.0,HPK_34348_038_2-S_HM_W_flute3_L_DiodeCV_20_11_2020_11h5m37s.txt,Perugia
34331,2S,EE,1999024,29800,34331_001_2-S_HM_EE,2.9,311.089,1.929,3.255,335.625,-110853200000000.0,34331_001_2-S_HM_EE,PQC3,DIODE_HALF,Not Used,Right,DiodeCV,PQC_HM_POSITION 3,3.0,10000.0,0.25,0.204,20.0,20.112,Test_HPK_VPX34331_001_2-S_HM_EE_East_South_PQC3_DiodeCV_DiodeHalf_CV_Run01_09_11_2020_10_25_41_PM.txt,Brown
34331,2S,EE,2001334,29800,34331_001_2-S_HM_EE,2.857,315.745,1.974,3.504,327.969,-175416300000000.0,34331_001_2-S_HM_EE,PQC3,DIODE_HALF,Not Used,Left,DiodeCV,PQC_HM_POSITION 3,3.0,10000.0,0.25,0.209,20.0,20.136,Test_HPK_VPX34331_001_2-S_HM_EE_East_North_PQC3_DiodeCV_DiodeHalf_CV_Run01_09_14_2020_06_08_19_PM.txt,Brown
34331,2S,WW,1999036,29803,34331_001_2-S_HM_WW,2.879,313.269,1.958,3.202,330.704,640000000000.0,34331_001_2-S_HM_WW,PQC3,DIODE_HALF,Not Used,Right,DiodeCV,PQC_HM_POSITION 4,3.0,10000.0,0.25,0.218,20.0,20.061,Test_HPK_VPX34331_001_2-S_HM_WW_West_North_PQC3_DiodeCV_DiodeHalf_CV_Run01_09_11_2020_11_48_02_PM.txt,Brown
34331,2S,EE,2001031,29804,34331_002_2-S_HM_EE,3.067,294.071,1.948,2.836,332.434,8298906000000000.0,34331_002_2-S_HM_EE,PQC3,DIODE_HALF,Not Used,Right,DiodeCV,PQC_HM_POSITION 1,3.0,10000.0,0.25,0.164,20.0,20.017,Test_HPK_VPX34331_002_2-S_HM_EE_East_South_PQC3_DiodeCV_DiodeHalf_CV_Run01_09_15_2020_05_35_54_PM.txt,Brown
34331,2S,WW,1999021,29807,34331_002_2-S_HM_WW,2.829,318.906,1.935,3.312,334.67,640000000000.0,34331_002_2-S_HM_WW,PQC3,DIODE_HALF,Not Used,Right,DiodeCV,PQC_HM_POSITION 2,3.0,10000.0,0.25,0.176,20.0,20.07,Test_HPK_VPX34331_002_2-S_HM_WW_West_North_PQC3_DiodeCV_DiodeHalf_CV_Run01_09_15_2020_06_58_49_PM.txt,Brown
34331,2S,EE,1999900,29808,34331_004_2-S_HM_EE,2.876,313.622,1.917,3.227,337.685,0.0,34331_004_2-S_HM_EE,PQC3,DIODE_HALF,Not Used,Right,DiodeCV,PQC_HM_POSITION 3,3.0,10000.0,0.25,0.205,20.0,20.133,Test_HPK_VPX34331_004_2-S_HM_EE_East_South_PQC3_DiodeCV_DiodeHalf_CV_Run01_09_16_2020_10_27_03_AM.txt,Brown
34331,2S,WW,1999999,29811,34331_004_2-S_HM_WW,2.967,304.017,2.053,3.539,315.411,640000000000.0,34331_004_2-S_HM_WW,PQC3,DIODE_HALF,Not Used,Right,DiodeCV,PQC_HM_POSITION 4,3.0,10000.0,0.25,0.218,20.0,20.074,Test_HPK_VPX34331_004_2-S_HM_WW_West_North_PQC3_DiodeCV_DiodeHalf_CV_Run02_09_16_2020_12_52_35_PM.txt,Brown
34331,2S,EE,2000161,29812,34331_006_2-S_HM_EE,3.227,279.515,2.021,3.122,320.404,-176705300000000.0,34331_006_2-S_HM_EE,PQC3,DIODE_HALF,Not Used,Right,DiodeCV,PQC_HM_POSITION 1,3.0,10000.0,0.25,0.163,20.0,20.066,Test_HPK_VPX34331_006_2-S_HM_EE_East_South_PQC3_DiodeCV_DiodeHalf_CV_Run01_09_17_2020_04_22_11_PM.txt,Brown
34331,2S,WW,2002009,29815,34331_006_2-S_HM_WW,2.932,307.646,1.945,3.177,332.846,640000000000.0,34331_006_2-S_HM_WW,PQC3,DIODE_HALF,Not Used,Right,DiodeCV,PQC_HM_POSITION 2,3.0,10000.0,0.25,0.176,20.0,20.106,Test_HPK_VPX34331_006_2-S_HM_WW_West_North_PQC3_DiodeCV_DiodeHalf_CV_Run01_09_17_2020_05_34_28_PM.txt,Brown
34331,2S,EE,1999891,29816,34331_007_2-S_HM_EE,2.637,342.111,2.091,4.813,309.689,-146308400000000.0,34331_007_2-S_HM_EE,PQC3,DIODE_HALF,Not Used,Right,DiodeCV,PQC_HM_POSITION 3,3.0,10000.0,0.25,0.203,20.0,20.099,Test_HPK_VPX34331_007_2-S_HM_EE_East_South_PQC3_DiodeCV_DiodeHalf_CV_Run02_09_18_2020_03_03_31_PM.txt,Brown
34331,2S,WW,1999696,29819,34331_007_2-S_HM_WW,2.707,333.264,1.949,3.619,332.179,640000000000.0,34331_007_2-S_HM_WW,PQC3,DIODE_HALF,Not Used,Right,DiodeCV,PQC_HM_POSITION 4,3.0,10000.0,0.25,0.213,20.0,20.094,Test_HPK_VPX34331_007_2-S_HM_WW_West_North_PQC3_DiodeCV_DiodeHalf_CV_Run01_09_17_2020_07_58_21_PM.txt,Brown
34331,2S,EE,2001310,29820,34331_008_2-S_HM_EE,2.843,317.315,1.945,3.3,332.929,-247059800000000.0,34331_008_2-S_HM_EE,PQC3,DIODE_HALF,Not Used,Right,DiodeCV,PQC_HM_POSITION 1,3.0,10000.0,0.25,0.163,20.0,20.012,Test_HPK_VPX34331_008_2-S_HM_EE_East_South_PQC3_DiodeCV_DiodeHalf_CV_Run01_09_18_2020_05_23_45_PM.txt,Brown
34331,2S,WW,2001619,29823,34331_008_2-S_HM_WW,2.772,325.438,1.92,3.303,337.293,640000000000.0,34331_008_2-S_HM_WW,PQC3,DIODE_HALF,Not Used,Right,DiodeCV,PQC_HM_POSITION 2,3.0,10000.0,0.25,0.176,20.0,20.069,Test_HPK_VPX34331_008_2-S_HM_WW_West_North_PQC3_DiodeCV_DiodeHalf_CV_Run01_09_18_2020_06_35_17_PM.txt,Brown
34331,2S,EE,2000497,29824,34331_009_2-S_HM_EE,2.79,323.31,1.937,3.284,334.338,-131281100000000.0,34331_009_2-S_HM_EE,PQC3,DIODE_HALF,Not Used,Right,DiodeCV,PQC_HM_POSITION 3,3.0,10000.0,0.25,0.2,20.0,20.12,Test_HPK_VPX34331_009_2-S_HM_EE_East_South_PQC3_DiodeCV_DiodeHalf_CV_Run01_09_18_2020_07_47_33_PM.txt,Brown
34331,2S,WW,2001601,29827,34331_009_2-S_HM_WW,2.662,338.879,1.916,3.562,337.901,640000000000.0,34331_009_2-S_HM_WW,PQC3,DIODE_HALF,Not Used,Right,DiodeCV,PQC_HM_POSITION 4,3.0,10000.0,0.25,0.213,20.0,20.06,Test_HPK_VPX34331_009_2-S_HM_WW_West_North_PQC3_DiodeCV_DiodeHalf_CV_Run01_09_18_2020_08_59_58_PM.txt,Brown
34331,2S,EE,2000128,29828,34331_011_2-S_HM_EE,2.47,365.215,1.846,3.453,350.723,-212526900000000.0,34331_011_2-S_HM_EE,PQC3,DIODE_HALF,Not Used,Right,DiodeCV,PQC_HM_POSITION 1,3.0,10000.0,0.25,0.166,20.0,20.007,Test_HPK_VPX34331_011_2-S_HM_EE_East_South_PQC3_DiodeCV_DiodeHalf_CV_Run01_09_23_2020_04_14_25_PM.txt,Brown
34331,2S,WW,1999492,29831,34331_011_2-S_HM_WW,2.666,338.333,1.98,3.801,326.987,640000000000.0,34331_011_2-S_HM_WW,PQC3,DIODE_HALF,Not Used,Right,DiodeCV,PQC_HM_POSITION 2,3.0,10000.0,0.25,0.18,20.0,20.046,Test_HPK_VPX34331_011_2-S_HM_WW_West_North_PQC3_DiodeCV_DiodeHalf_CV_Run01_09_23_2020_05_26_49_PM.txt,Brown
34331,2S,EE,2002018,29832,34331_012_2-S_HM_EE,2.854,316.091,1.928,3.172,335.754,-148697000000000.0,34331_012_2-S_HM_EE,PQC3,DIODE_HALF,Not Used,Right,DiodeCV,PQC_HM_POSITION 3,3.0,10000.0,0.25,0.204,20.0,20.097,Test_HPK_VPX34331_012_2-S_HM_EE_East_South_PQC3_DiodeCV_DiodeHalf_CV_Run01_09_23_2020_06_39_12_PM.txt,Brown
34331,2S,WW,2000164,29835,34331_012_2-S_HM_WW,2.681,336.414,1.954,3.59,331.404,640000000000.0,34331_012_2-S_HM_WW,PQC3,DIODE_HALF,Not Used,Right,DiodeCV,PQC_HM_POSITION 4,3.0,10000.0,0.25,0.216,20.0,20.046,Test_HPK_VPX34331_012_2-S_HM_WW_West_North_PQC3_DiodeCV_DiodeHalf_CV_Run01_09_23_2020_07_50_50_PM.txt,Brown
34331,2S,EE,2000617,29836,34331_013_2-S_HM_EE,2.839,317.756,1.908,3.255,339.276,-119332400000000.0,34331_013_2-S_HM_EE,PQC3,DIODE_HALF,Not Used,Right,DiodeCV,PQC_HM_POSITION 1,3.0,10000.0,0.25,0.165,20.0,20.002,Test_HPK_VPX34331_013_2-S_HM_EE_East_South_PQC3_DiodeCV_DiodeHalf_CV_Run01_09_24_2020_01_02_47_PM.txt,Brown
34331,2S,WW,2000932,29839,34331_013_2-S_HM_WW,2.913,309.615,1.954,3.277,331.396,640000000000.0,34331_013_2-S_HM_WW,PQC3,DIODE_HALF,Not Used,Right,DiodeCV,PQC_HM_POSITION 2,3.0,10000.0,0.25,0.179,20.0,20.001,Test_HPK_VPX34331_013_2-S_HM_WW_West_North_PQC3_DiodeCV_DiodeHalf_CV_Run01_09_24_2020_02_15_03_PM.txt,Brown
34331,2S,EE,2000710,29840,34331_014_2-S_HM_EE,2.963,304.454,2.033,3.455,318.426,-426962800000000.0,34331_014_2-S_HM_EE,PQC3,DIODE_HALF,Not Used,Right,DiodeCV,PQC_HM_POSITION 3,3.0,10000.0,0.25,0.204,20.0,20.006,Test_HPK_VPX34331_014_2-S_HM_EE_East_South_PQC3_DiodeCV_DiodeHalf_CV_Run01_09_24_2020_03_26_38_PM.txt,Brown
34331,2S,WW,2002309,29843,34331_014_2-S_HM_WW,3.072,293.638,2.005,3.172,323.002,640000000000.0,34331_014_2-S_HM_WW,PQC3,DIODE_HALF,Not Used,Right,DiodeCV,PQC_HM_POSITION 4,3.0,10000.0,0.25,0.218,20.0,20.003,Test_HPK_VPX34331_014_2-S_HM_WW_West_North_PQC3_DiodeCV_DiodeHalf_CV_Run01_09_24_2020_04_58_48_PM.txt,Brown
34331,2S,EE,1999603,29908,34331_031_2-S_HM_EE,3.074,293.435,1.914,2.866,338.193,-145784200000000.0,34331_031_2-S_HM_EE,PQC3,DIODE_HALF,Not Used,Right,DiodeCV,PQC_HM_POSITION 1,3.0,10000.0,0.25,0.165,20.0,20.002,Test_HPK_VPX34331_031_2-S_HM_EE_East_South_PQC3_DiodeCV_DiodeHalf_CV_Run01_09_25_2020_04_33_18_PM.txt,Brown
34331,2S,WW,1999684,29911,34331_031_2-S_HM_WW,3.157,285.761,1.924,2.881,336.529,640000000000.0,34331_031_2-S_HM_WW,PQC3,DIODE_HALF,Not Used,Right,DiodeCV,PQC_HM_POSITION 2,3.0,10000.0,0.25,0.178,20.0,20.002,Test_HPK_VPX34331_031_2-S_HM_WW_West_North_PQC3_DiodeCV_DiodeHalf_CV_Run01_09_25_2020_05_45_02_PM.txt,Brown
34331,2S,EE,2001964,29912,34331_032_2-S_HM_EE,2.941,306.721,1.876,2.872,345.073,-172574400000000.0,34331_032_2-S_HM_EE,PQC3,DIODE_HALF,Not Used,Right,DiodeCV,PQC_HM_POSITION 3,3.0,10000.0,0.25,0.202,20.0,20.008,Test_HPK_VPX34331_032_2-S_HM_EE_East_South_PQC3_DiodeCV_DiodeHalf_CV_Run01_09_25_2020_06_57_20_PM.txt,Brown
34331,2S,WW,2001955,29915,34331_032_2-S_HM_WW,3.057,295.059,1.966,3.141,329.351,640000000000.0,34331_032_2-S_HM_WW,PQC3,DIODE_HALF,Not Used,Right,DiodeCV,PQC_HM_POSITION 4,3.0,10000.0,0.25,0.215,20.0,20.002,Test_HPK_VPX34331_032_2-S_HM_WW_West_North_PQC3_DiodeCV_DiodeHalf_CV_Run01_09_25_2020_08_09_52_PM.txt,Brown
34331,2S,EE,1999552,29924,34331_037_2-S_HM_EE,3.165,285.035,1.87,2.51,346.171,-179838400000000.0,34331_037_2-S_HM_EE,PQC3,DIODE_HALF,Not Used,Right,DiodeCV,PQC_HM_POSITION 1,3.0,10000.0,0.25,0.166,20.0,20.028,Test_HPK_VPX34331_037_2-S_HM_EE_East_South_PQC3_DiodeCV_DiodeHalf_CV_Run01_09_21_2020_03_10_15_PM.txt,Brown
34331,2S,WW,2000668,29927,34331_037_2-S_HM_WW,3.026,298.045,1.962,3.093,329.922,640000000000.0,34331_037_2-S_HM_WW,PQC3,DIODE_HALF,Not Used,Right,DiodeCV,PQC_HM_POSITION 2,3.0,10000.0,0.25,0.18,20.0,20.104,Test_HPK_VPX34331_037_2-S_HM_WW_West_North_PQC3_DiodeCV_DiodeHalf_CV_Run01_09_21_2020_04_22_35_PM.txt,Brown
34331,2S,EE,2000794,29928,34331_038_2-S_HM_EE,3.146,286.751,1.905,2.832,339.921,-179117800000000.0,34331_038_2-S_HM_EE,PQC3,DIODE_HALF,Not Used,Right,DiodeCV,PQC_HM_POSITION 3,3.0,10000.0,0.25,0.203,20.0,20.144,Test_HPK_VPX34331_038_2-S_HM_EE_East_South_PQC3_DiodeCV_DiodeHalf_CV_Run01_09_21_2020_05_34_59_PM.txt,Brown
34331,2S,WW,2001787,29931,34331_038_2-S_HM_WW,3.164,285.13,1.975,3.136,327.777,640000000000.0,34331_038_2-S_HM_WW,PQC3,DIODE_HALF,Not Used,Right,DiodeCV,PQC_HM_POSITION 4,3.0,10000.0,0.25,0.216,20.0,20.079,Test_HPK_VPX34331_038_2-S_HM_WW_West_North_PQC3_DiodeCV_DiodeHalf_CV_Run01_09_21_2020_06_46_46_PM.txt,Brown
34331,2S,EE,2001778,29932,34331_040_2-S_HM_EE,2.953,305.474,1.936,3.271,334.366,-1398949000000.0,34331_040_2-S_HM_EE,PQC3,DIODE_HALF,Not Used,Right,DiodeCV,PQC_HM_POSITION 1,3.0,10000.0,0.25,0.165,20.0,20.035,Test_HPK_VPX34331_040_2-S_HM_EE_East_South_PQC3_DiodeCV_DiodeHalf_CV_Run01_09_22_2020_07_25_13_PM.txt,Brown
34331,2S,WW,2001517,29935,34331_040_2-S_HM_WW,3.048,295.974,1.933,2.999,334.972,640000000000.0,34331_040_2-S_HM_WW,PQC3,DIODE_HALF,Not Used,Right,DiodeCV,PQC_HM_POSITION 2,3.0,10000.0,0.25,0.178,20.0,20.096,Test_HPK_VPX34331_040_2-S_HM_WW_West_North_PQC3_DiodeCV_DiodeHalf_CV_Run01_09_22_2020_08_37_24_PM.txt,Brown
34331,2S,EE,2001346,29936,34331_042_2-S_HM_EE,3.156,285.773,1.895,2.667,341.616,-119109100000000.0,34331_042_2-S_HM_EE,PQC3,DIODE_HALF,Not Used,Right,DiodeCV,PQC_HM_POSITION 3,3.0,10000.0,0.25,0.202,20.0,20.139,Test_HPK_VPX34331_042_2-S_HM_EE_East_South_PQC3_DiodeCV_DiodeHalf_CV_Run01_09_22_2020_09_49_34_PM.txt,Brown
34331,2S,WW,2000845,29939,34331_042_2-S_HM_WW,3.0,300.656,1.956,3.087,331.062,640000000000.0,34331_042_2-S_HM_WW,PQC3,DIODE_HALF,Not Used,Right,DiodeCV,PQC_HM_POSITION 4,3.0,10000.0,0.25,0.215,20.0,20.079,Test_HPK_VPX34331_042_2-S_HM_WW_West_North_PQC3_DiodeCV_DiodeHalf_CV_Run01_09_22_2020_11_01_44_PM.txt,Brown
34331,2S,EE,2000839,29940,34331_043_2-S_HM_EE,3.222,279.961,1.905,2.779,339.828,0.0,34331_043_2-S_HM_EE,PQC3,DIODE_HALF,Not Used,Right,DiodeCV,PQC_HM_POSITION 1,3.0,10000.0,0.25,0.164,20.0,20.056,Test_HPK_VPX34331_043_2-S_HM_EE_East_South_PQC3_DiodeCV_DiodeHalf_CV_Run02_09_17_2020_11_19_49_AM.txt,Brown
34331,2S,WW,2001064,29943,34331_043_2-S_HM_WW,3.336,270.384,1.988,2.865,325.679,640000000000.0,34331_043_2-S_HM_WW,PQC3,DIODE_HALF,Not Used,Right,DiodeCV,PQC_HM_POSITION 2,3.0,10000.0,0.25,0.179,20.0,20.074,Test_HPK_VPX34331_043_2-S_HM_WW_West_North_PQC3_DiodeCV_DiodeHalf_CV_Run01_09_16_2020_03_19_45_PM.txt,Brown
34331,2S,EE,1998784,29944,34331_044_2-S_HM_EE,3.75,240.532,1.952,2.457,331.745,1965145000000000.0,34331_044_2-S_HM_EE,PQC3,DIODE_HALF,Not Used,Right,DiodeCV,PQC_HM_POSITION 3,3.0,10000.0,0.25,0.205,20.0,20.126,Test_HPK_VPX34331_044_2-S_HM_EE_East_South_PQC3_DiodeCV_DiodeHalf_CV_Run01_09_16_2020_04_27_27_PM.txt,Brown
34331,2S,WW,1999528,29947,34331_044_2-S_HM_WW,3.445,261.841,1.89,2.49,342.583,640000000000.0,34331_044_2-S_HM_WW,PQC3,DIODE_HALF,Not Used,Right,DiodeCV,PQC_HM_POSITION 4,3.0,10000.0,0.25,0.216,20.0,20.069,Test_HPK_VPX34331_044_2-S_HM_WW_West_North_PQC3_DiodeCV_DiodeHalf_CV_Run01_09_16_2020_05_35_01_PM.txt,Brown
34340,PSS,EE,1803379,29960,34340_001_PSS_HM_EE,3.599,250.663,1.907,2.364,339.575,-167060300000000.0,34340_001_PSS_HM_EE,PQC3,DIODE_HALF,Not Used,Right,DiodeCV,PQC_HM_POSITION 1,3.0,10000.0,0.25,0.168,20.0,20.005,Test_HPK_VPX34340_001_PSS_HM_EE_East_South_PQC3_DiodeCV_DiodeHalf_CV_Run01_10_05_2020_08_32_42_PM.txt,Brown
34340,PSS,WW,1807243,29965,34340_001_PSS_HM_WW,3.688,244.559,2.041,2.734,317.281,640000000000.0,34340_001_PSS_HM_WW,PQC3,DIODE_HALF,Not Used,Right,DiodeCV,PQC_HM_POSITION 2,3.0,10000.0,0.25,0.18,20.0,20.019,Test_HPK_VPX34340_001_PSS_HM_WW_West_North_PQC3_DiodeCV_DiodeHalf_CV_Run01_10_05_2020_09_45_49_PM.txt,Brown
34340,PSS,EE,1806181,29966,34340_002_PSS_HM_EE,3.937,229.114,2.024,2.752,319.961,-154663300000000.0,34340_002_PSS_HM_EE,PQC3,DIODE_HALF,Not Used,Right,DiodeCV,PQC_HM_POSITION 3,3.0,10000.0,0.25,0.204,20.0,20.061,Test_HPK_VPX34340_002_PSS_HM_EE_East_South_PQC3_DiodeCV_DiodeHalf_CV_Run01_10_05_2020_10_58_56_PM.txt,Brown
34340,PSS,WW,1806004,29971,34340_002_PSS_HM_WW,3.826,235.739,2.061,2.566,314.174,640000000000.0,34340_002_PSS_HM_WW,PQC3,DIODE_HALF,Not Used,Right,DiodeCV,PQC_HM_POSITION 4,3.0,10000.0,0.25,0.216,20.0,20.01,Test_HPK_VPX34340_002_PSS_HM_WW_West_North_PQC3_DiodeCV_DiodeHalf_CV_Run01_10_06_2020_12_12_11_AM.txt,Brown
34340,PSS,EE,1804600,29972,34340_003_PSS_HM_EE,3.92,230.123,2.022,2.751,320.149,-154606000000000.0,34340_003_PSS_HM_EE,PQC3,DIODE_HALF,Not Used,Right,DiodeCV,PQC_HM_POSITION 1,3.0,10000.0,0.25,0.164,20.0,20.002,Test_HPK_VPX34340_003_PSS_HM_EE_East_South_PQC3_DiodeCV_DiodeHalf_CV_Run01_10_06_2020_07_04_07_PM.txt,Brown
34340,PSS,WW,1806820,29977,34340_003_PSS_HM_WW,3.786,238.235,2.055,2.597,315.135,640000000000.0,34340_003_PSS_HM_WW,PQC3,DIODE_HALF,Not Used,Right,DiodeCV,PQC_HM_POSITION 2,3.0,10000.0,0.25,0.177,20.0,20.009,Test_HPK_VPX34340_003_PSS_HM_WW_West_North_PQC3_DiodeCV_DiodeHalf_CV_Run01_10_06_2020_08_17_25_PM.txt,Brown
34340,PSS,EE,1806496,29978,34340_004_PSS_HM_EE,3.853,234.087,2.03,2.826,318.892,-154347300000000.0,34340_004_PSS_HM_EE,PQC3,DIODE_HALF,Not Used,Right,DiodeCV,PQC_HM_POSITION 3,3.0,10000.0,0.25,0.201,20.0,20.04,Test_HPK_VPX34340_004_PSS_HM_EE_East_South_PQC3_DiodeCV_DiodeHalf_CV_Run01_10_06_2020_09_30_38_PM.txt,Brown
34340,PSS,WW,1805929,29983,34340_004_PSS_HM_WW,3.961,227.729,2.039,2.65,317.564,640000000000.0,34340_004_PSS_HM_WW,PQC3,DIODE_HALF,Not Used,Right,DiodeCV,PQC_HM_POSITION 4,3.0,10000.0,0.25,0.214,20.0,20.003,Test_HPK_VPX34340_004_PSS_HM_WW_West_North_PQC3_DiodeCV_DiodeHalf_CV_Run01_10_06_2020_10_43_58_PM.txt,Brown
34340,PSS,EE,1806712,29984,34340_005_PSS_HM_EE,3.342,269.932,1.904,2.532,340.117,-161580300000000.0,34340_005_PSS_HM_EE,PQC3,DIODE_HALF,Not Used,Right,DiodeCV,PQC_HM_POSITION 1,3.0,10000.0,0.25,0.165,20.0,20.004,Test_HPK_VPX34340_005_PSS_HM_EE_East_South_PQC3_DiodeCV_DiodeHalf_CV_Run01_10_07_2020_03_03_14_PM.txt,Brown
34340,PSS,WW,1805152,29989,34340_005_PSS_HM_WW,3.635,248.144,2.008,2.599,322.46,640000000000.0,34340_005_PSS_HM_WW,PQC3,DIODE_HALF,Not Used,Right,DiodeCV,PQC_HM_POSITION 2,3.0,10000.0,0.25,0.179,20.0,20.025,Test_HPK_VPX34340_005_PSS_HM_WW_West_North_PQC3_DiodeCV_DiodeHalf_CV_Run01_10_07_2020_04_16_26_PM.txt,Brown
34340,PSS,EE,1803346,29990,34340_006_PSS_HM_EE,3.67,245.796,1.923,2.36,336.71,-155215700000000.0,34340_006_PSS_HM_EE,PQC3,DIODE_HALF,Not Used,Right,DiodeCV,PQC_HM_POSITION 3,3.0,10000.0,0.25,0.202,20.0,20.071,Test_HPK_VPX34340_006_PSS_HM_EE_East_South_PQC3_DiodeCV_DiodeHalf_CV_Run01_10_07_2020_05_29_41_PM.txt,Brown
34340,PSS,WW,1806529,29995,34340_006_PSS_HM_WW,3.533,255.314,1.971,2.768,328.526,640000000000.0,34340_006_PSS_HM_WW,PQC3,DIODE_HALF,Not Used,Right,DiodeCV,PQC_HM_POSITION 4,3.0,10000.0,0.25,0.214,20.0,20.026,Test_HPK_VPX34340_006_PSS_HM_WW_West_North_PQC3_DiodeCV_DiodeHalf_CV_Run01_10_07_2020_06_41_49_PM.txt,Brown
34340,PSS,EE,1806481,29996,34340_007_PSS_HM_EE,3.881,232.43,2.034,2.78,318.326,-155391900000000.0,34340_007_PSS_HM_EE,PQC3,DIODE_HALF,Not Used,Right,DiodeCV,PQC_HM_POSITION 1,3.0,10000.0,0.25,0.166,20.0,20.002,Test_HPK_VPX34340_007_PSS_HM_EE_East_South_PQC3_DiodeCV_DiodeHalf_CV_Run01_10_08_2020_01_25_23_PM.txt,Brown
34340,PSS,WW,1806652,30001,34340_007_PSS_HM_WW,3.668,245.9,2.069,2.779,312.901,640000000000.0,34340_007_PSS_HM_WW,PQC3,DIODE_HALF,Not Used,Right,DiodeCV,PQC_HM_POSITION 2,3.0,10000.0,0.25,0.179,20.0,20.015,Test_HPK_VPX34340_007_PSS_HM_WW_West_North_PQC3_DiodeCV_DiodeHalf_CV_Run01_10_08_2020_02_38_20_PM.txt,Brown
34340,PSS,EE,1806034,30002,34340_008_PSS_HM_EE,3.594,250.961,1.921,2.392,337.096,-158282200000000.0,34340_008_PSS_HM_EE,PQC3,DIODE_HALF,Not Used,Right,DiodeCV,PQC_HM_POSITION 3,3.0,10000.0,0.25,0.203,20.0,20.069,Test_HPK_VPX34340_008_PSS_HM_EE_East_South_PQC3_DiodeCV_DiodeHalf_CV_Run01_10_08_2020_03_51_16_PM.txt,Brown
34340,PSS,WW,1804270,30007,34340_008_PSS_HM_WW,3.606,250.178,2.084,2.921,310.707,640000000000.0,34340_008_PSS_HM_WW,PQC3,DIODE_HALF,Not Used,Right,DiodeCV,PQC_HM_POSITION 4,3.0,10000.0,0.25,0.216,20.0,20.027,Test_HPK_VPX34340_008_PSS_HM_WW_West_North_PQC3_DiodeCV_DiodeHalf_CV_Run01_10_08_2020_05_03_19_PM.txt,Brown
34340,PSS,EE,1805560,30008,34340_009_PSS_HM_EE,3.916,230.327,2.055,2.87,315.128,-155389600000000.0,34340_009_PSS_HM_EE,PQC3,DIODE_HALF,Not Used,Right,DiodeCV,PQC_HM_POSITION 1,3.0,10000.0,0.25,0.166,20.0,20.004,Test_HPK_VPX34340_009_PSS_HM_EE_East_South_PQC3_DiodeCV_DiodeHalf_CV_Run01_10_08_2020_07_43_25_PM.txt,Brown
34340,PSS,WW,1807084,30013,34340_009_PSS_HM_WW,3.673,245.555,2.11,2.754,306.8,640000000000.0,34340_009_PSS_HM_WW,PQC3,DIODE_HALF,Not Used,Right,DiodeCV,PQC_HM_POSITION 2,3.0,10000.0,0.25,0.178,20.0,20.027,Test_HPK_VPX34340_009_PSS_HM_WW_West_North_PQC3_DiodeCV_DiodeHalf_CV_Run01_10_08_2020_08_56_33_PM.txt,Brown
34340,PSS,EE,1804303,30014,34340_010_PSS_HM_EE,3.923,229.936,2.057,2.86,314.824,-154547500000000.0,34340_010_PSS_HM_EE,PQC3,DIODE_HALF,Not Used,Right,DiodeCV,PQC_HM_POSITION 3,3.0,10000.0,0.25,0.202,20.0,20.067,Test_HPK_VPX34340_010_PSS_HM_EE_East_South_PQC3_DiodeCV_DiodeHalf_CV_Run01_10_08_2020_10_09_33_PM.txt,Brown
34340,PSS,WW,1804747,30019,34340_010_PSS_HM_WW,3.999,225.573,2.2,2.825,294.275,640000000000.0,34340_010_PSS_HM_WW,PQC3,DIODE_HALF,Not Used,Right,DiodeCV,PQC_HM_POSITION 4,3.0,10000.0,0.25,0.215,20.0,20.031,Test_HPK_VPX34340_010_PSS_HM_WW_West_North_PQC3_DiodeCV_DiodeHalf_CV_Run01_10_08_2020_11_22_22_PM.txt,Brown
34340,PSS,EE,1804699,30140,34340_035_PSS_HM_EE,3.972,227.121,2.03,2.754,318.978,-154736200000000.0,34340_035_PSS_HM_EE,PQC3,DIODE_HALF,Not Used,Right,DiodeCV,PQC_HM_POSITION 1,3.0,10000.0,0.25,0.167,20.0,20.003,Test_HPK_VPX34340_035_PSS_HM_EE_East_South_PQC3_DiodeCV_DiodeHalf_CV_Run01_10_09_2020_05_49_37_PM.txt,Brown
34340,PSS,WW,1803478,30145,34340_035_PSS_HM_WW,3.92,230.101,2.041,2.448,317.207,640000000000.0,34340_035_PSS_HM_WW,PQC3,DIODE_HALF,Not Used,Right,DiodeCV,PQC_HM_POSITION 2,3.0,10000.0,0.25,0.179,20.0,20.018,Test_HPK_VPX34340_035_PSS_HM_WW_West_North_PQC3_DiodeCV_DiodeHalf_CV_Run01_10_09_2020_07_02_45_PM.txt,Brown
34340,PSS,EE,1806784,30146,34340_036_PSS_HM_EE,3.999,225.566,2.037,2.731,317.893,-154086500000000.0,34340_036_PSS_HM_EE,PQC3,DIODE_HALF,Not Used,Right,DiodeCV,PQC_HM_POSITION 3,3.0,10000.0,0.25,0.205,20.0,20.092,Test_HPK_VPX34340_036_PSS_HM_EE_East_South_PQC3_DiodeCV_DiodeHalf_CV_Run01_10_13_2020_03_36_22_PM.txt,Brown
34340,PSS,WW,1806484,30151,34340_036_PSS_HM_WW,3.833,235.353,2.06,2.567,314.256,640000000000.0,34340_036_PSS_HM_WW,PQC3,DIODE_HALF,Not Used,Right,DiodeCV,PQC_HM_POSITION 4,3.0,10000.0,0.25,0.217,20.0,20.027,Test_HPK_VPX34340_036_PSS_HM_WW_West_North_PQC3_DiodeCV_DiodeHalf_CV_Run02_10_13_2020_06_40_36_PM.txt,Brown
34340,PSS,EE,1806370,30152,34340_037_PSS_HM_EE,3.984,226.407,2.036,2.779,317.973,-154219600000000.0,34340_037_PSS_HM_EE,PQC3,DIODE_HALF,Not Used,Right,DiodeCV,PQC_HM_POSITION 1,3.0,10000.0,0.25,0.167,20.0,20.003,Test_HPK_VPX34340_037_PSS_HM_EE_East_South_PQC3_DiodeCV_DiodeHalf_CV_Run01_10_14_2020_02_54_50_PM.txt,Brown
34340,PSS,WW,1804756,30157,34340_037_PSS_HM_WW,4.214,214.035,2.313,3.016,279.91,640000000000.0,34340_037_PSS_HM_WW,PQC3,DIODE_HALF,Not Used,Right,DiodeCV,PQC_HM_POSITION 2,3.0,10000.0,0.25,0.181,20.0,20.022,Test_HPK_VPX34340_037_PSS_HM_WW_West_North_PQC3_DiodeCV_DiodeHalf_CV_Run01_10_14_2020_04_07_38_PM.txt,Brown
34340,PSS,EE,1806361,30158,34340_039_PSS_HM_EE,3.827,235.692,2.015,2.722,321.318,-157570100000000.0,34340_039_PSS_HM_EE,PQC3,DIODE_HALF,Not Used,Right,DiodeCV,PQC_HM_POSITION 3,3.0,10000.0,0.25,0.204,20.0,20.068,Test_HPK_VPX34340_039_PSS_HM_EE_East_South_PQC3_DiodeCV_DiodeHalf_CV_Run01_10_14_2020_05_20_35_PM.txt,Brown
34340,PSS,WW,1807255,30163,34340_039_PSS_HM_WW,3.51,257.014,2.062,2.844,314.012,640000000000.0,34340_039_PSS_HM_WW,PQC3,DIODE_HALF,Not Used,Right,DiodeCV,PQC_HM_POSITION 4,3.0,10000.0,0.25,0.216,20.0,20.024,Test_HPK_VPX34340_039_PSS_HM_WW_West_North_PQC3_DiodeCV_DiodeHalf_CV_Run01_10_14_2020_06_33_44_PM.txt,Brown
34340,PSS,EE,1806244,30164,34340_040_PSS_HM_EE,3.972,227.123,2.033,2.777,318.466,-154555100000000.0,34340_040_PSS_HM_EE,PQC3,DIODE_HALF,Not Used,Right,DiodeCV,PQC_HM_POSITION 1,3.0,10000.0,0.25,0.169,20.0,20.001,Test_HPK_VPX34340_040_PSS_HM_EE_East_South_PQC3_DiodeCV_DiodeHalf_CV_Run01_10_15_2020_01_37_15_PM.txt,Brown
34340,PSS,WW,1805899,30169,34340_040_PSS_HM_WW,3.91,230.71,2.044,2.618,316.834,640000000000.0,34340_040_PSS_HM_WW,PQC3,DIODE_HALF,Not Used,Right,DiodeCV,PQC_HM_POSITION 2,3.0,10000.0,0.25,0.182,20.0,20.019,Test_HPK_VPX34340_040_PSS_HM_WW_West_North_PQC3_DiodeCV_DiodeHalf_CV_Run01_10_15_2020_02_50_49_PM.txt,Brown
34340,PSS,EE,1804036,30170,34340_041_PSS_HM_EE,3.942,228.851,2.041,2.795,317.286,-154065500000000.0,34340_041_PSS_HM_EE,PQC3,DIODE_HALF,Not Used,Right,DiodeCV,PQC_HM_POSITION 3,3.0,10000.0,0.25,0.207,20.0,20.081,Test_HPK_VPX34340_041_PSS_HM_EE_East_South_PQC3_DiodeCV_DiodeHalf_CV_Run01_10_15_2020_04_04_17_PM.txt,Brown
34340,PSS,WW,1805800,30175,34340_041_PSS_HM_WW,4.078,221.22,2.207,2.772,293.371,640000000000.0,34340_041_PSS_HM_WW,PQC3,DIODE_HALF,Not Used,Right,DiodeCV,PQC_HM_POSITION 4,3.0,10000.0,0.25,0.216,20.0,20.048,Test_HPK_VPX34340_041_PSS_HM_WW_West_North_PQC3_DiodeCV_DiodeHalf_CV_Run01_10_15_2020_05_17_43_PM.txt,Brown
34340,PSS,EE,1804867,30176,34340_042_PSS_HM_EE,3.913,230.543,2.021,2.787,320.358,-91909630000000.0,34340_042_PSS_HM_EE,PQC3,DIODE_HALF,Not Used,Right,DiodeCV,PQC_HM_POSITION 1,3.0,10000.0,0.25,0.165,20.0,20.009,Test_HPK_VPX34340_042_PSS_HM_EE_East_South_PQC3_DiodeCV_DiodeHalf_CV_Run01_10_15_2020_08_29_03_PM.txt,Brown
34254,PSS,EE,1903015,30340,34254_001_PSS_HM_EE,3.329,270.93,1.957,2.885,330.816,-108943900000000.0,34254_001_PSS_HM_EE,PQC3,DIODE_HALF,Not Used,Right,DiodeCV,PQC_HM_POSITION 1,3.0,10000.0,0.25,0.168,20.0,20.009,Test_HPK_VPX34254_001_PSS_HM_EE_East_South_PQC3_DiodeCV_DiodeHalf_CV_Run02_10_20_2020_04_37_52_PM.txt,Brown
34254,PSS,WW,1901674,30345,34254_001_PSS_HM_WW,3.477,259.421,2.009,2.82,322.354,640000000000.0,34254_001_PSS_HM_WW,PQC3,DIODE_HALF,Not Used,Right,DiodeCV,PQC_HM_POSITION 2,3.0,10000.0,0.25,0.178,20.0,20.028,Test_HPK_VPX34254_001_PSS_HM_WW_West_North_PQC3_DiodeCV_DiodeHalf_CV_Run01_10_19_2020_02_51_13_PM.txt,Brown
34254,PSS,EE,1906633,30346,34254_002_PSS_HM_EE,3.532,255.357,1.977,2.758,327.451,-93829700000000.0,34254_002_PSS_HM_EE,PQC3,DIODE_HALF,Not Used,Right,DiodeCV,PQC_HM_POSITION 3,3.0,10000.0,0.25,0.203,20.0,20.085,Test_HPK_VPX34254_002_PSS_HM_EE_East_South_PQC3_DiodeCV_DiodeHalf_CV_Run01_10_19_2020_04_04_37_PM.txt,Brown
34254,PSS,WW,1903444,30351,34254_002_PSS_HM_WW,3.475,259.611,2.127,3.281,304.344,-134114200000000.0,34254_002_PSS_HM_WW,PQC3,DIODE_HALF,Not Used,Left,DiodeCV,PQC_HM_POSITION 4,3.0,10000.0,0.25,0.219,20.0,20.115,Test_HPK_VPX34254_002_PSS_HM_WW_West_South_PQC3_DiodeCV_DiodeHalf_CV_Run01_10_20_2020_04_54_30_PM.txt,Brown
34254,PSS,EE,1902859,30352,34254_003_PSS_HM_EE,2.925,308.333,1.845,2.889,350.943,-100645200000000.0,34254_003_PSS_HM_EE,PQC3,DIODE_HALF,Not Used,Right,DiodeCV,PQC_HM_POSITION 1,3.0,10000.0,0.25,0.164,20.0,20.012,Test_HPK_VPX34254_003_PSS_HM_EE_East_South_PQC3_DiodeCV_DiodeHalf_CV_Run01_10_20_2020_06_59_31_PM.txt,Brown
34254,PSS,WW,1901359,30357,34254_003_PSS_HM_WW,3.196,282.221,1.871,2.433,346.027,640000000000.0,34254_003_PSS_HM_WW,PQC3,DIODE_HALF,Not Used,Right,DiodeCV,PQC_HM_POSITION 2,3.0,10000.0,0.25,0.177,20.0,20.045,Test_HPK_VPX34254_003_PSS_HM_WW_West_North_PQC3_DiodeCV_DiodeHalf_CV_Run01_10_20_2020_08_12_50_PM.txt,Brown
34254,PSS,WW,1901806,30363,34254_004_PSS_HM_WW,3.391,266.005,2.014,2.989,321.489,640000000000.0,34254_004_PSS_HM_WW,PQC3,DIODE_HALF,Not Used,Right,DiodeCV,PQC_HM_POSITION 4,3.0,10000.0,0.25,0.216,20.0,20.035,Test_HPK_VPX34254_004_PSS_HM_WW_West_North_PQC3_DiodeCV_DiodeHalf_CV_Run01_10_20_2020_10_38_16_PM.txt,Brown
34254,PSS,EE,1905487,30364,34254_005_PSS_HM_EE,3.46,260.672,2.081,2.809,311.191,-13548400000000.0,34254_005_PSS_HM_EE,PQC3,DIODE_HALF,Not Used,Right,DiodeCV,PQC_HM_POSITION 1,3.0,10000.0,0.25,0.164,20.0,20.005,Test_HPK_VPX34254_005_PSS_HM_EE_East_South_PQC3_DiodeCV_DiodeHalf_CV_Run02_10_22_2020_11_14_51_AM.txt,Brown
34254,PSS,WW,1905985,30369,34254_005_PSS_HM_WW,3.044,296.308,2.067,3.598,313.226,640000000000.0,34254_005_PSS_HM_WW,PQC3,DIODE_HALF,Not Used,Right,DiodeCV,PQC_HM_POSITION 2,3.0,10000.0,0.25,0.177,20.0,20.03,Test_HPK_VPX34254_005_PSS_HM_WW_West_North_PQC3_DiodeCV_DiodeHalf_CV_Run02_10_22_2020_10_50_37_AM.txt,Brown
34254,PSS,EE,1905115,30370,34254_006_PSS_HM_EE,3.328,271.024,1.928,2.638,335.764,5240893000000000.0,34254_006_PSS_HM_EE,PQC3,DIODE_HALF,Not Used,Right,DiodeCV,PQC_HM_POSITION 3,3.0,10000.0,0.25,0.202,20.0,20.104,Test_HPK_VPX34254_006_PSS_HM_EE_East_South_PQC3_DiodeCV_DiodeHalf_CV_Run01_10_21_2020_05_49_37_PM.txt,Brown
34254,PSS,WW,1904488,30375,34254_006_PSS_HM_WW,3.111,289.962,1.897,2.775,341.231,640000000000.0,34254_006_PSS_HM_WW,PQC3,DIODE_HALF,Not Used,Right,DiodeCV,PQC_HM_POSITION 4,3.0,10000.0,0.25,0.212,20.0,20.038,Test_HPK_VPX34254_006_PSS_HM_WW_West_North_PQC3_DiodeCV_DiodeHalf_CV_Run01_10_21_2020_07_02_38_PM.txt,Brown
