Repository: PanosAssiouras/Analysis_DB_data_PQC

File: Flute_1/Diodes/data.csv (part 3 of 33)
batch_number,Type,Orientation,AGGREGATED_COND_DATA_SET_ID,PART_ID,PART_NAME_LABEL,RHO_KOHMCM,VD_V,CMIN_PFRD,NA,D_UM,CMINPLNR_PFRD,PART_NAME_LABEL.1,KIND_OF_HM_FLUTE_ID,KIND_OF_HM_STRUCT_ID,KIND_OF_HM_CONFIG_ID,KIND_OF_HM_SET_ID,PROCEDURE_TYPE,EQUIPMENT,WAITING_TIME_S,AC_FREQ_HZ,AC_AMPL_V,CORR_OPEN_PFRD,TEMP_SET_DEGC,AV_TEMP_DEGC,FILE_NAME,Location
34254,PSS,EE,1905952,30376,34254_007_PSS_HM_EE,3.24,278.385,1.98,2.912,326.929,-111478800000000.0,34254_007_PSS_HM_EE,PQC3,DIODE_HALF,Not Used,Right,DiodeCV,PQC_HM_POSITION 1,3.0,10000.0,0.25,0.165,20.0,20.019,Test_HPK_VPX34254_007_PSS_HM_EE_East_South_PQC3_DiodeCV_DiodeHalf_CV_Run02_10_22_2020_05_24_39_PM.txt,Brown
34254,PSS,WW,1903813,30381,34254_007_PSS_HM_WW,3.239,278.451,1.922,2.692,336.873,640000000000.0,34254_007_PSS_HM_WW,PQC3,DIODE_HALF,Not Used,Right,DiodeCV,PQC_HM_POSITION 2,3.0,10000.0,0.25,0.18,20.0,20.006,Test_HPK_VPX34254_007_PSS_HM_WW_West_North_PQC3_DiodeCV_DiodeHalf_CV_Run01_10_22_2020_01_57_16_PM.txt,Brown
34254,PSS,EE,1901440,30382,34254_008_PSS_HM_EE,3.453,261.22,1.996,2.774,324.401,-105341000000000.0,34254_008_PSS_HM_EE,PQC3,DIODE_HALF,Not Used,Right,DiodeCV,PQC_HM_POSITION 3,3.0,10000.0,0.25,0.205,20.0,20.038,Test_HPK_VPX34254_008_PSS_HM_EE_East_South_PQC3_DiodeCV_DiodeHalf_CV_Run01_10_22_2020_03_10_36_PM.txt,Brown
34254,PSS,WW,1901872,30387,34254_008_PSS_HM_WW,3.594,251.003,2.066,2.829,313.339,640000000000.0,34254_008_PSS_HM_WW,PQC3,DIODE_HALF,Not Used,Right,DiodeCV,PQC_HM_POSITION 4,3.0,10000.0,0.25,0.218,20.0,20.138,Test_HPK_VPX34254_008_PSS_HM_WW_West_North_PQC3_DiodeCV_DiodeHalf_CV_Run02_10_22_2020_04_45_33_PM.txt,Brown
34254,PSS,EE,1903960,30388,34254_009_PSS_HM_EE,3.449,261.543,1.965,2.667,329.473,0.0,34254_009_PSS_HM_EE,PQC3,DIODE_HALF,Not Used,Right,DiodeCV,PQC_HM_POSITION 1,3.0,10000.0,0.25,0.164,20.0,20.002,Test_HPK_VPX34254_009_PSS_HM_EE_East_South_PQC3_DiodeCV_DiodeHalf_CV_Run01_10_22_2020_07_25_42_PM.txt,Brown
34254,PSS,WW,1903084,30393,34254_009_PSS_HM_WW,3.349,269.355,2.126,3.522,304.569,640000000000.0,34254_009_PSS_HM_WW,PQC3,DIODE_HALF,Not Used,Right,DiodeCV,PQC_HM_POSITION 2,3.0,10000.0,0.25,0.176,20.0,20.004,Test_HPK_VPX34254_009_PSS_HM_WW_West_North_PQC3_DiodeCV_DiodeHalf_CV_Run01_10_22_2020_08_38_56_PM.txt,Brown
34254,PSS,EE,1904518,30394,34254_010_PSS_HM_EE,3.14,287.231,1.744,2.448,371.202,0.0,34254_010_PSS_HM_EE,PQC3,DIODE_HALF,Not Used,Right,DiodeCV,PQC_HM_POSITION 3,3.0,10000.0,0.25,0.204,20.0,20.03,Test_HPK_VPX34254_010_PSS_HM_EE_East_South_PQC3_DiodeCV_DiodeHalf_CV_Run01_10_22_2020_09_52_14_PM.txt,Brown
34254,PSS,WW,1902208,30399,34254_010_PSS_HM_WW,3.317,271.912,1.92,2.777,337.277,640000000000.0,34254_010_PSS_HM_WW,PQC3,DIODE_HALF,Not Used,Right,DiodeCV,PQC_HM_POSITION 4,3.0,10000.0,0.25,0.216,20.0,20.003,Test_HPK_VPX34254_010_PSS_HM_WW_West_North_PQC3_DiodeCV_DiodeHalf_CV_Run01_10_22_2020_11_05_34_PM.txt,Brown
34254,PSS,WW,1903627,30429,34254_015_PSS_HM_WW,3.493,258.212,2.003,2.868,323.276,640000000000.0,34254_015_PSS_HM_WW,PQC3,DIODE_HALF,Not Used,Right,DiodeCV,PQC_HM_POSITION 2,3.0,10000.0,0.25,0.183,20.0,20.004,Test_HPK_VPX34254_015_PSS_HM_WW_West_North_PQC3_DiodeCV_DiodeHalf_CV_Run01_10_30_2020_04_40_32_PM.txt,Brown
34254,PSS,EE,1904716,30430,34254_016_PSS_HM_EE,3.534,255.277,1.994,2.742,324.661,-130890800000000.0,34254_016_PSS_HM_EE,PQC3,DIODE_HALF,Not Used,Right,DiodeCV,PQC_HM_POSITION 3,3.0,10000.0,0.25,0.211,20.0,20.026,Test_HPK_VPX34254_016_PSS_HM_EE_East_South_PQC3_DiodeCV_DiodeHalf_CV_Run01_10_30_2020_05_49_10_PM.txt,Brown
34254,PSS,WW,1903030,30435,34254_016_PSS_HM_WW,3.336,270.431,2.023,3.035,320.083,640000000000.0,34254_016_PSS_HM_WW,PQC3,DIODE_HALF,Not Used,Right,DiodeCV,PQC_HM_POSITION 4,3.0,10000.0,0.25,0.22,20.0,19.993,Test_HPK_VPX34254_016_PSS_HM_WW_West_North_PQC3_DiodeCV_DiodeHalf_CV_Run01_10_30_2020_06_57_26_PM.txt,Brown
34254,PSS,EE,1904365,30460,34254_021_PSS_HM_EE,3.315,272.076,1.944,2.75,333.049,80449600000000.0,34254_021_PSS_HM_EE,PQC3,DIODE_HALF,Not Used,Right,DiodeCV,PQC_HM_POSITION 1,3.0,10000.0,0.25,0.165,20.0,20.002,Test_HPK_VPX34254_021_PSS_HM_EE_East_South_PQC3_DiodeCV_DiodeHalf_CV_Run01_10_23_2020_03_05_26_PM.txt,Brown
34254,PSS,WW,1902394,30465,34254_021_PSS_HM_WW,3.46,260.68,2.027,2.967,319.485,640000000000.0,34254_021_PSS_HM_WW,PQC3,DIODE_HALF,Not Used,Right,DiodeCV,PQC_HM_POSITION 2,3.0,10000.0,0.25,0.178,20.0,20.003,Test_HPK_VPX34254_021_PSS_HM_WW_West_North_PQC3_DiodeCV_DiodeHalf_CV_Run01_10_23_2020_04_13_50_PM.txt,Brown
34254,PSS,EE,1906525,30466,34254_022_PSS_HM_EE,3.513,256.803,2.011,2.792,321.981,0.0,34254_022_PSS_HM_EE,PQC3,DIODE_HALF,Not Used,Right,DiodeCV,PQC_HM_POSITION 3,3.0,10000.0,0.25,0.202,20.0,20.025,Test_HPK_VPX34254_022_PSS_HM_EE_East_South_PQC3_DiodeCV_DiodeHalf_CV_Run01_10_23_2020_05_22_14_PM.txt,Brown
34254,PSS,WW,1903438,30471,34254_022_PSS_HM_WW,3.471,259.863,2.049,2.859,315.919,640000000000.0,34254_022_PSS_HM_WW,PQC3,DIODE_HALF,Not Used,Right,DiodeCV,PQC_HM_POSITION 4,3.0,10000.0,0.25,0.214,20.0,20.007,Test_HPK_VPX34254_022_PSS_HM_WW_West_North_PQC3_DiodeCV_DiodeHalf_CV_Run01_10_23_2020_06_30_39_PM.txt,Brown
34254,PSS,EE,1906294,30472,34254_023_PSS_HM_EE,3.386,266.366,2.007,2.95,322.526,-102546300000000.0,34254_023_PSS_HM_EE,PQC3,DIODE_HALF,Not Used,Right,DiodeCV,PQC_HM_POSITION 1,3.0,10000.0,0.25,0.167,20.0,20.002,Test_HPK_VPX34254_023_PSS_HM_EE_East_South_PQC3_DiodeCV_DiodeHalf_CV_Run01_10_26_2020_03_36_19_PM.txt,Brown
34254,PSS,WW,1906063,30477,34254_023_PSS_HM_WW,3.244,278.099,1.972,2.911,328.262,640000000000.0,34254_023_PSS_HM_WW,PQC3,DIODE_HALF,Not Used,Right,DiodeCV,PQC_HM_POSITION 2,3.0,10000.0,0.25,0.18,20.0,20.01,Test_HPK_VPX34254_023_PSS_HM_WW_West_North_PQC3_DiodeCV_DiodeHalf_CV_Run01_10_26_2020_04_44_28_PM.txt,Brown
34254,PSS,EE,1902052,30478,34254_024_PSS_HM_EE,3.209,281.123,1.912,2.722,338.653,-104600400000000.0,34254_024_PSS_HM_EE,PQC3,DIODE_HALF,Not Used,Right,DiodeCV,PQC_HM_POSITION 3,3.0,10000.0,0.25,0.205,20.0,20.04,Test_HPK_VPX34254_024_PSS_HM_EE_East_South_PQC3_DiodeCV_DiodeHalf_CV_Run01_10_26_2020_05_51_18_PM.txt,Brown
34254,PSS,WW,1905964,30483,34254_024_PSS_HM_WW,3.144,286.919,1.968,3.106,329.026,640000000000.0,34254_024_PSS_HM_WW,PQC3,DIODE_HALF,Not Used,Right,DiodeCV,PQC_HM_POSITION 4,3.0,10000.0,0.25,0.216,20.0,20.009,Test_HPK_VPX34254_024_PSS_HM_WW_West_North_PQC3_DiodeCV_DiodeHalf_CV_Run01_10_26_2020_06_59_20_PM.txt,Brown
34254,PSS,EE,1904233,30484,34254_025_PSS_HM_EE,3.365,268.097,2.027,2.788,319.488,-98110980000000.0,34254_025_PSS_HM_EE,PQC3,DIODE_HALF,Not Used,Right,DiodeCV,PQC_HM_POSITION 1,3.0,10000.0,0.25,0.166,20.0,20.002,Test_HPK_VPX34254_025_PSS_HM_EE_East_South_PQC3_DiodeCV_DiodeHalf_CV_Run01_10_27_2020_06_11_17_PM.txt,Brown
34254,PSS,WW,1905169,30489,34254_025_PSS_HM_WW,3.3,273.356,1.996,2.83,324.379,640000000000.0,34254_025_PSS_HM_WW,PQC3,DIODE_HALF,Not Used,Right,DiodeCV,PQC_HM_POSITION 2,3.0,10000.0,0.25,0.178,20.0,20.006,Test_HPK_VPX34254_025_PSS_HM_WW_West_North_PQC3_DiodeCV_DiodeHalf_CV_Run01_10_27_2020_07_19_24_PM.txt,Brown
34254,PSS,EE,1906378,30490,34254_026_PSS_HM_EE,3.494,258.148,1.964,2.693,329.709,-61956150000000.0,34254_026_PSS_HM_EE,PQC3,DIODE_HALF,Not Used,Right,DiodeCV,PQC_HM_POSITION 3,3.0,10000.0,0.25,0.204,20.0,20.025,Test_HPK_VPX34254_026_PSS_HM_EE_East_South_PQC3_DiodeCV_DiodeHalf_CV_Run01_10_27_2020_08_26_58_PM.txt,Brown
34254,PSS,WW,1903468,30495,34254_026_PSS_HM_WW,3.403,265.093,1.997,2.998,324.169,640000000000.0,34254_026_PSS_HM_WW,PQC3,DIODE_HALF,Not Used,Right,DiodeCV,PQC_HM_POSITION 4,3.0,10000.0,0.25,0.216,20.0,20.004,Test_HPK_VPX34254_026_PSS_HM_WW_West_North_PQC3_DiodeCV_DiodeHalf_CV_Run01_10_27_2020_09_34_51_PM.txt,Brown
34254,PSS,EE,1902619,30496,34254_027_PSS_HM_EE,3.372,267.49,2.0,2.972,323.766,224052400000000.0,34254_027_PSS_HM_EE,PQC3,DIODE_HALF,Not Used,Right,DiodeCV,PQC_HM_POSITION 1,3.0,10000.0,0.25,0.166,20.0,20.003,Test_HPK_VPX34254_027_PSS_HM_EE_East_South_PQC3_DiodeCV_DiodeHalf_CV_Run01_10_28_2020_01_52_11_PM.txt,Brown
34254,PSS,WW,1906795,30501,34254_027_PSS_HM_WW,3.053,295.495,1.953,3.309,331.438,640000000000.0,34254_027_PSS_HM_WW,PQC3,DIODE_HALF,Not Used,Right,DiodeCV,PQC_HM_POSITION 2,3.0,10000.0,0.25,0.183,20.0,20.011,Test_HPK_VPX34254_027_PSS_HM_WW_West_North_PQC3_DiodeCV_DiodeHalf_CV_Run01_10_28_2020_02_56_19_PM.txt,Brown
34254,PSS,EE,1901635,30502,34254_028_PSS_HM_EE,3.276,275.345,1.896,2.64,341.578,-55294960000000.0,34254_028_PSS_HM_EE,PQC3,DIODE_HALF,Not Used,Right,DiodeCV,PQC_HM_POSITION 3,3.0,10000.0,0.25,0.205,20.0,20.046,Test_HPK_VPX34254_028_PSS_HM_EE_East_South_PQC3_DiodeCV_DiodeHalf_CV_Run01_10_28_2020_04_04_36_PM.txt,Brown
34254,PSS,WW,1903420,30507,34254_028_PSS_HM_WW,3.329,270.955,2.017,3.161,321.017,640000000000.0,34254_028_PSS_HM_WW,PQC3,DIODE_HALF,Not Used,Right,DiodeCV,PQC_HM_POSITION 4,3.0,10000.0,0.25,0.217,20.0,20.012,Test_HPK_VPX34254_028_PSS_HM_WW_West_North_PQC3_DiodeCV_DiodeHalf_CV_Run01_10_28_2020_05_12_47_PM.txt,Brown
34254,PSS,EE,1901419,30550,34254_036_PSS_HM_EE,3.522,256.087,1.976,2.693,327.662,-118686500000000.0,34254_036_PSS_HM_EE,PQC3,DIODE_HALF,Not Used,Right,DiodeCV,PQC_HM_POSITION 1,3.0,10000.0,0.25,0.171,20.0,20.004,Test_HPK_VPX34254_036_PSS_HM_EE_East_South_PQC3_DiodeCV_DiodeHalf_CV_Run01_10_29_2020_07_20_09_PM.txt,Brown
34254,PSS,WW,1905685,30555,34254_036_PSS_HM_WW,3.546,254.383,2.012,2.743,321.767,640000000000.0,34254_036_PSS_HM_WW,PQC3,DIODE_HALF,Not Used,Right,DiodeCV,PQC_HM_POSITION 2,3.0,10000.0,0.25,0.183,20.0,20.008,Test_HPK_VPX34254_036_PSS_HM_WW_West_North_PQC3_DiodeCV_DiodeHalf_CV_Run01_10_29_2020_08_28_40_PM.txt,Brown
34254,PSS,EE,1903963,30556,34254_037_PSS_HM_EE,3.533,255.335,1.97,2.743,328.677,169935800000000.0,34254_037_PSS_HM_EE,PQC3,DIODE_HALF,Not Used,Right,DiodeCV,PQC_HM_POSITION 3,3.0,10000.0,0.25,0.208,20.0,20.03,Test_HPK_VPX34254_037_PSS_HM_EE_East_South_PQC3_DiodeCV_DiodeHalf_CV_Run01_10_29_2020_09_37_12_PM.txt,Brown
34254,PSS,WW,1904380,30561,34254_037_PSS_HM_WW,3.423,263.515,2.012,2.903,321.729,640000000000.0,34254_037_PSS_HM_WW,PQC3,DIODE_HALF,Not Used,Right,DiodeCV,PQC_HM_POSITION 4,3.0,10000.0,0.25,0.219,20.0,20.005,Test_HPK_VPX34254_037_PSS_HM_WW_West_North_PQC3_DiodeCV_DiodeHalf_CV_Run01_10_29_2020_10_45_45_PM.txt,Brown
34254,PSS,EE,1906618,30568,34254_039_PSS_HM_EE,3.433,262.771,2.004,2.745,323.103,-117239400000000.0,34254_039_PSS_HM_EE,PQC3,DIODE_HALF,Not Used,Right,DiodeCV,PQC_HM_POSITION 1,3.0,10000.0,0.25,0.171,20.0,20.013,Test_HPK_VPX34254_039_PSS_HM_EE_East_South_PQC3_DiodeCV_DiodeHalf_CV_Run01_11_02_2020_04_03_21_PM.txt,Brown
34254,PSS,WW,1903369,30573,34254_039_PSS_HM_WW,3.319,271.752,2.009,2.947,322.253,640000000000.0,34254_039_PSS_HM_WW,PQC3,DIODE_HALF,Not Used,Right,DiodeCV,PQC_HM_POSITION 2,3.0,10000.0,0.25,0.18,20.0,20.052,Test_HPK_VPX34254_039_PSS_HM_WW_West_North_PQC3_DiodeCV_DiodeHalf_CV_Run01_11_02_2020_05_11_32_PM.txt,Brown
34254,PSS,EE,1902994,30574,34254_040_PSS_HM_EE,3.539,254.906,2.042,2.746,317.092,-96245310000000.0,34254_040_PSS_HM_EE,PQC3,DIODE_HALF,Not Used,Right,DiodeCV,PQC_HM_POSITION 3,3.0,10000.0,0.25,0.205,20.0,20.112,Test_HPK_VPX34254_040_PSS_HM_EE_East_South_PQC3_DiodeCV_DiodeHalf_CV_Run01_11_02_2020_06_19_40_PM.txt,Brown
34254,PSS,WW,1904731,30579,34254_040_PSS_HM_WW,3.423,263.51,1.994,2.857,324.746,640000000000.0,34254_040_PSS_HM_WW,PQC3,DIODE_HALF,Not Used,Right,DiodeCV,PQC_HM_POSITION 4,3.0,10000.0,0.25,0.216,20.0,20.048,Test_HPK_VPX34254_040_PSS_HM_WW_West_North_PQC3_DiodeCV_DiodeHalf_CV_Run01_11_02_2020_07_27_42_PM.txt,Brown
34254,PSS,EE,1902013,31004,34254_045_PSS_HM_EE,3.352,269.136,2.002,2.948,323.399,25316720000000.0,34254_045_PSS_HM_EE,PQC3,DIODE_HALF,Not Used,Right,DiodeCV,PQC_HM_POSITION 1,3.0,10000.0,0.25,0.167,20.0,20.004,Test_HPK_VPX34254_045_PSS_HM_EE_East_South_PQC3_DiodeCV_DiodeHalf_CV_Run01_10_28_2020_07_59_37_PM.txt,Brown
34254,PSS,WW,1904182,31009,34254_045_PSS_HM_WW,3.478,259.377,1.984,2.784,326.382,640000000000.0,34254_045_PSS_HM_WW,PQC3,DIODE_HALF,Not Used,Right,DiodeCV,PQC_HM_POSITION 2,3.0,10000.0,0.25,0.179,20.0,20.006,Test_HPK_VPX34254_045_PSS_HM_WW_West_North_PQC3_DiodeCV_DiodeHalf_CV_Run01_10_28_2020_09_08_05_PM.txt,Brown
34254,PSS,EE,1903360,31010,34254_046_PSS_HM_EE,3.447,261.678,1.985,2.789,326.157,-298433000000000.0,34254_046_PSS_HM_EE,PQC3,DIODE_HALF,Not Used,Right,DiodeCV,PQC_HM_POSITION 3,3.0,10000.0,0.25,0.204,20.0,20.033,Test_HPK_VPX34254_046_PSS_HM_EE_East_South_PQC3_DiodeCV_DiodeHalf_CV_Run01_10_28_2020_10_16_22_PM.txt,Brown
34254,PSS,WW,1903630,31015,34254_046_PSS_HM_WW,3.459,260.741,1.975,2.788,327.814,640000000000.0,34254_046_PSS_HM_WW,PQC3,DIODE_HALF,Not Used,Right,DiodeCV,PQC_HM_POSITION 4,3.0,10000.0,0.25,0.216,20.0,20.004,Test_HPK_VPX34254_046_PSS_HM_WW_West_North_PQC3_DiodeCV_DiodeHalf_CV_Run01_10_28_2020_11_24_42_PM.txt,Brown
34254,PSS,EE,1905550,31016,34254_047_PSS_HM_EE,3.124,288.733,2.035,3.412,318.103,-8.851366e+16,34254_047_PSS_HM_EE,PQC3,DIODE_HALF,Not Used,Right,DiodeCV,PQC_HM_POSITION 1,3.0,10000.0,0.25,0.171,20.0,20.003,Test_HPK_VPX34254_047_PSS_HM_EE_East_South_PQC3_DiodeCV_DiodeHalf_CV_Run01_10_29_2020_01_14_31_PM.txt,Brown
34254,PSS,WW,1904458,31021,34254_047_PSS_HM_WW,3.506,257.316,1.989,2.7,325.596,640000000000.0,34254_047_PSS_HM_WW,PQC3,DIODE_HALF,Not Used,Right,DiodeCV,PQC_HM_POSITION 2,3.0,10000.0,0.25,0.18,20.0,20.017,Test_HPK_VPX34254_047_PSS_HM_WW_West_North_PQC3_DiodeCV_DiodeHalf_CV_Run02_10_29_2020_05_16_00_PM.txt,Brown
34254,PSS,WW,1902376,31027,34254_048_PSS_HM_WW,3.538,254.947,1.995,2.35,324.579,640000000000.0,34254_048_PSS_HM_WW,PQC3,DIODE_HALF,Not Used,Right,DiodeCV,PQC_HM_POSITION 4,3.0,10000.0,0.25,0.22,20.0,20.004,Test_HPK_VPX34254_048_PSS_HM_WW_West_North_PQC3_DiodeCV_DiodeHalf_CV_Run01_10_29_2020_04_40_30_PM.txt,Brown
34340,PSS,WW,1804903,31381,34340_042_PSS_HM_WW,3.671,245.736,2.052,2.937,315.538,640000000000.0,34340_042_PSS_HM_WW,PQC3,DIODE_HALF,Not Used,Right,DiodeCV,PQC_HM_POSITION 2,3.0,10000.0,0.25,0.178,20.0,20.036,Test_HPK_VPX34340_042_PSS_HM_WW_West_North_PQC3_DiodeCV_DiodeHalf_CV_Run01_10_15_2020_09_42_19_PM.txt,Brown
34340,PSS,EE,1807063,31382,34340_043_PSS_HM_EE,3.855,233.994,2.026,2.759,319.511,-155928400000000.0,34340_043_PSS_HM_EE,PQC3,DIODE_HALF,Not Used,Right,DiodeCV,PQC_HM_POSITION 3,3.0,10000.0,0.25,0.202,20.0,20.085,Test_HPK_VPX34340_043_PSS_HM_EE_East_South_PQC3_DiodeCV_DiodeHalf_CV_Run01_10_15_2020_10_55_23_PM.txt,Brown
34340,PSS,WW,1806805,31387,34340_043_PSS_HM_WW,4.011,224.91,2.074,2.457,312.252,640000000000.0,34340_043_PSS_HM_WW,PQC3,DIODE_HALF,Not Used,Right,DiodeCV,PQC_HM_POSITION 4,3.0,10000.0,0.25,0.215,20.0,20.032,Test_HPK_VPX34340_043_PSS_HM_WW_West_North_PQC3_DiodeCV_DiodeHalf_CV_Run01_10_16_2020_12_01_25_AM.txt,Brown
34340,PSS,EE,1806535,31388,34340_044_PSS_HM_EE,3.841,234.845,2.004,2.678,323.08,-155620500000000.0,34340_044_PSS_HM_EE,PQC3,DIODE_HALF,Not Used,Right,DiodeCV,PQC_HM_POSITION 1,3.0,10000.0,0.25,0.166,20.0,20.01,Test_HPK_VPX34340_044_PSS_HM_EE_East_South_PQC3_DiodeCV_DiodeHalf_CV_Run01_10_16_2020_04_42_14_PM.txt,Brown
34340,PSS,WW,1805698,31393,34340_044_PSS_HM_WW,3.834,235.254,2.03,2.515,318.996,640000000000.0,34340_044_PSS_HM_WW,PQC3,DIODE_HALF,Not Used,Right,DiodeCV,PQC_HM_POSITION 2,3.0,10000.0,0.25,0.179,20.0,20.033,Test_HPK_VPX34340_044_PSS_HM_WW_West_North_PQC3_DiodeCV_DiodeHalf_CV_Run01_10_16_2020_05_56_07_PM.txt,Brown
34340,PSS,EE,1805182,31394,34340_045_PSS_HM_EE,3.915,230.417,2.047,2.806,316.257,-156199400000000.0,34340_045_PSS_HM_EE,PQC3,DIODE_HALF,Not Used,Right,DiodeCV,PQC_HM_POSITION 3,3.0,10000.0,0.25,0.202,20.0,20.1,Test_HPK_VPX34340_045_PSS_HM_EE_East_South_PQC3_DiodeCV_DiodeHalf_CV_Run01_10_16_2020_07_08_44_PM.txt,Brown
34340,PSS,WW,1805338,31399,34340_045_PSS_HM_WW,3.524,255.937,1.946,2.556,332.74,640000000000.0,34340_045_PSS_HM_WW,PQC3,DIODE_HALF,Not Used,Right,DiodeCV,PQC_HM_POSITION 4,3.0,10000.0,0.25,0.215,20.0,20.051,Test_HPK_VPX34340_045_PSS_HM_WW_West_North_PQC3_DiodeCV_DiodeHalf_CV_Run01_10_16_2020_08_22_03_PM.txt,Brown
34354,2S,EE,804345,42650,34354_002_2-S_HM_EE,2.756,304.946,2.593,8.246,225.055,,34354_002_2-S_HM_EE,PQC3,DIODE_HALF,Not Used,Left,DiodeCV,PQC_HM_POSITION 3,0.5,,,0.2,20.0,20.0,HPK_34354_002_2-S_HM_E_flute3_L_DiodeCV_9_11_2020_15h42m8s.txt,Perugia
34354,2S,WW,805392,42671,34354_004_2-S_HM_WW,0.178,4730.183,2.583,8.09,225.926,,34354_004_2-S_HM_WW,PQC3,DIODE_HALF,Not Used,Left,DiodeCV,PQC_HM_POSITION 3,0.5,,,0.2,20.0,20.0,HPK_34354_004_2-S_HM_W_flute3_L_DiodeCV_23_11_2020_9h27m4s.txt,Perugia
34352,2S,WW,208481,42819,34352_038_2-S_HM_WW,3.275,256.618,2.606,8.659,223.932,,34352_038_2-S_HM_WW,PQC3,DIODE_HALF,Not Used,Left,DiodeCV,PQC_HM_POSITION 3,0.5,,,0.2,20.0,20.0,HPK_34352_038_2-S_HM_W_flute3_L_DiodeCV_4_2_2021_18h16m37s.txt,Perugia
34352,2S,EE,418604,42834,34352_040_2-S_HM_EE,3.246,258.901,2.624,8.625,222.396,,34352_040_2-S_HM_EE,PQC3,DIODE_HALF,Not Used,Left,DiodeCV,PQC_HM_POSITION 3,0.5,,,0.2,20.0,20.0,HPK_34352_040_2-S_HM_E_flute3_L_DiodeCV_9_2_2021_9h4m8s.txt,Perugia
34352,2S,WW,418645,42837,34352_040_2-S_HM_WW,3.326,252.677,2.62,8.118,222.736,,34352_040_2-S_HM_WW,PQC3,DIODE_HALF,Not Used,Left,DiodeCV,PQC_HM_POSITION 3,0.5,,,0.2,20.0,20.0,HPK_34352_040_2-S_HM_W_flute3_L_DiodeCV_8_2_2021_17h39m6s.txt,Perugia
34352,2S,EE,419152,42852,34352_042_2-S_HM_EE,3.334,252.087,2.61,8.599,223.589,,34352_042_2-S_HM_EE,PQC3,DIODE_HALF,Not Used,Left,DiodeCV,PQC_HM_POSITION 3,0.5,,,0.2,20.0,20.0,HPK_34352_042_2-S_HM_E_flute3_L_DiodeCV_8_2_2021_11h47m24s.txt,Perugia
34352,2S,WW,418812,42855,34352_042_2-S_HM_WW,3.304,254.413,2.638,8.207,221.216,,34352_042_2-S_HM_WW,PQC3,DIODE_HALF,Not Used,Left,DiodeCV,PQC_HM_POSITION 3,0.5,,,0.2,20.0,20.0,HPK_34352_042_2-S_HM_W_flute3_L_DiodeCV_8_2_2021_13h23m32s.txt,Perugia
34352,2S,EE,418907,42874,34352_047_2-S_HM_EE,3.278,256.4,2.611,8.697,223.503,,34352_047_2-S_HM_EE,PQC3,DIODE_HALF,Not Used,Left,DiodeCV,PQC_HM_POSITION 3,0.5,,,0.2,20.0,20.0,HPK_34352_047_2-S_HM_E_flute3_L_DiodeCV_8_2_2021_14h8m7s.txt,Perugia
34352,2S,WW,419190,42877,34352_047_2-S_HM_WW,3.281,256.202,2.625,8.362,222.311,,34352_047_2-S_HM_WW,PQC3,DIODE_HALF,Not Used,Left,DiodeCV,PQC_HM_POSITION 3,0.5,,,0.2,20.0,20.0,HPK_34352_047_2-S_HM_W_flute3_L_DiodeCV_8_2_2021_15h14m36s.txt,Perugia
34352,2S,EE,419276,42878,34352_049_2-S_HM_EE,3.071,273.681,2.611,9.215,223.503,,34352_049_2-S_HM_EE,PQC3,DIODE_HALF,Not Used,Left,DiodeCV,PQC_HM_POSITION 3,0.5,,,0.2,20.0,20.0,HPK_34352_049_2-S_HM_E_flute3_L_DiodeCV_8_2_2021_15h53m9s.txt,Perugia
34352,2S,WW,418984,42891,34352_049_2-S_HM_WW,3.284,255.963,2.612,8.459,223.418,,34352_049_2-S_HM_WW,PQC3,DIODE_HALF,Not Used,Left,DiodeCV,PQC_HM_POSITION 3,0.5,,,0.2,20.0,20.0,HPK_34352_049_2-S_HM_W_flute3_L_DiodeCV_8_2_2021_17h10m33s.txt,Perugia
34353,2S,EE,1792810,42910,34353_002_2-S_HM_EE,3.557,253.561,2.006,2.941,322.789,-7384704000000000.0,34353_002_2-S_HM_EE,PQC3,DIODE_HALF,Not Used,Right,DiodeCV,PQC_HM_POSITION 1,3.0,10000.0,0.25,0.161,20.0,20.011,Test_HPK_VPX34353_002_2-S_HM_EE_East_South_PQC3_DiodeCV_DiodeHalf_CV_Run01_02_02_2021_08_13_18_PM.txt,Brown
34353,2S,WW,1791226,42913,34353_002_2-S_HM_WW,3.283,274.743,2.029,3.219,319.071,640000000000.0,34353_002_2-S_HM_WW,PQC3,DIODE_HALF,Not Used,Right,DiodeCV,PQC_HM_POSITION 2,3.0,10000.0,0.25,0.175,20.0,20.059,Test_HPK_VPX34353_002_2-S_HM_WW_West_North_PQC3_DiodeCV_DiodeHalf_CV_Run01_02_02_2021_09_22_17_PM.txt,Brown
34353,2S,EE,1792060,42914,34353_003_2-S_HM_EE,3.548,254.253,2.008,2.958,322.441,-169374100000000.0,34353_003_2-S_HM_EE,PQC3,DIODE_HALF,Not Used,Right,DiodeCV,PQC_HM_POSITION 3,3.0,10000.0,0.25,0.2,20.0,20.104,Test_HPK_VPX34353_003_2-S_HM_EE_East_South_PQC3_DiodeCV_DiodeHalf_CV_Run01_02_02_2021_10_30_18_PM.txt,Brown
34353,2S,WW,1791523,42917,34353_003_2-S_HM_WW,3.019,298.742,2.071,3.804,312.674,640000000000.0,34353_003_2-S_HM_WW,PQC3,DIODE_HALF,Not Used,Right,DiodeCV,PQC_HM_POSITION 4,3.0,10000.0,0.25,0.213,20.0,20.056,Test_HPK_VPX34353_003_2-S_HM_WW_West_North_PQC3_DiodeCV_DiodeHalf_CV_Run01_02_02_2021_11_38_11_PM.txt,Brown
34353,2S,WW,1792909,42997,34353_016_2-S_HM_WW,3.276,275.306,2.168,3.691,298.703,640000000000.0,34353_016_2-S_HM_WW,PQC3,DIODE_HALF,Not Used,Right,DiodeCV,PQC_HM_POSITION 2,3.0,10000.0,0.25,0.176,20.0,20.087,Test_HPK_VPX34353_016_2-S_HM_WW_West_North_PQC3_DiodeCV_DiodeHalf_CV_Run02_02_03_2021_04_04_56_PM.txt,Brown
34353,2S,EE,1792414,42998,34353_017_2-S_HM_EE,3.247,277.818,2.011,3.19,321.885,-172137100000000.0,34353_017_2-S_HM_EE,PQC3,DIODE_HALF,Not Used,Right,DiodeCV,PQC_HM_POSITION 3,3.0,10000.0,0.25,0.201,20.0,20.093,Test_HPK_VPX34353_017_2-S_HM_EE_East_South_PQC3_DiodeCV_DiodeHalf_CV_Run02_02_03_2021_03_47_24_PM.txt,Brown
34353,2S,WW,1792108,43011,34353_017_2-S_HM_WW,3.178,283.841,2.015,3.329,321.296,640000000000.0,34353_017_2-S_HM_WW,PQC3,DIODE_HALF,Not Used,Right,DiodeCV,PQC_HM_POSITION 4,3.0,10000.0,0.25,0.211,20.0,20.051,Test_HPK_VPX34353_017_2-S_HM_WW_West_North_PQC3_DiodeCV_DiodeHalf_CV_Run02_02_03_2021_03_20_46_PM.txt,Brown
34353,2S,WW,1793440,43037,34353_021_2-S_HM_WW,3.369,267.712,2.009,3.113,322.329,640000000000.0,34353_021_2-S_HM_WW,PQC3,DIODE_HALF,Not Used,Right,DiodeCV,PQC_HM_POSITION 2,3.0,10000.0,0.25,0.175,20.0,20.075,Test_HPK_VPX34353_021_2-S_HM_WW_West_North_PQC3_DiodeCV_DiodeHalf_CV_Run01_02_03_2021_07_03_48_PM.txt,Brown
34353,2S,EE,1791502,43038,34353_022_2-S_HM_EE,3.54,254.793,2.116,3.2,306.04,-255427300000000.0,34353_022_2-S_HM_EE,PQC3,DIODE_HALF,Not Used,Right,DiodeCV,PQC_HM_POSITION 3,3.0,10000.0,0.25,0.204,20.0,20.04,Test_HPK_VPX34353_022_2-S_HM_EE_East_South_PQC3_DiodeCV_DiodeHalf_CV_Run04_02_04_2021_09_16_14_AM.txt,Brown
34353,2S,WW,1791091,43051,34353_022_2-S_HM_WW,3.281,274.959,2.118,3.781,305.734,640000000000.0,34353_022_2-S_HM_WW,PQC3,DIODE_HALF,Not Used,Right,DiodeCV,PQC_HM_POSITION 4,3.0,10000.0,0.25,0.216,20.0,20.058,Test_HPK_VPX34353_022_2-S_HM_WW_West_North_PQC3_DiodeCV_DiodeHalf_CV_Run01_02_03_2021_09_21_13_PM.txt,Brown
34353,2S,EE,1790331,43078,34353_029_2-S_HM_EE,3.293,273.915,1.907,2.868,339.606,-168568700000000.0,34353_029_2-S_HM_EE,PQC3,DIODE_HALF,Not Used,Right,DiodeCV,PQC_HM_POSITION 3,3.0,10000.0,0.25,0.203,20.0,20.088,Test_HPK_VPX34353_029_2-S_HM_EE_East_South_PQC3_DiodeCV_DiodeHalf_CV_Run04_02_04_2021_03_29_45_PM.txt,Brown
34353,2S,WW,1790875,43091,34353_029_2-S_HM_WW,4.047,222.897,4.587,6.836,141.15,640000000000.0,34353_029_2-S_HM_WW,PQC3,DIODE_HALF,Not Used,Right,DiodeCV,PQC_HM_POSITION 4,3.0,10000.0,0.25,0.586,20.0,20.06,Test_HPK_VPX34353_029_2-S_HM_WW_West_North_PQC3_DiodeCV_DiodeHalf_CV_Run01_02_04_2021_02_33_29_PM.txt,Brown
34353,2S,EE,1793032,43096,34353_031_2-S_HM_EE,3.539,254.878,2.073,3.071,312.325,-168739600000000.0,34353_031_2-S_HM_EE,PQC3,DIODE_HALF,Not Used,Right,DiodeCV,PQC_HM_POSITION 1,3.0,10000.0,0.25,0.162,20.0,20.004,Test_HPK_VPX34353_031_2-S_HM_EE_East_South_PQC3_DiodeCV_DiodeHalf_CV_Run02_02_05_2021_09_05_20_AM.txt,Brown
34353,2S,WW,1793047,43099,34353_031_2-S_HM_WW,3.32,271.731,1.98,2.936,326.955,640000000000.0,34353_031_2-S_HM_WW,PQC3,DIODE_HALF,Not Used,Right,DiodeCV,PQC_HM_POSITION 2,3.0,10000.0,0.25,0.176,20.0,20.057,Test_HPK_VPX34353_031_2-S_HM_WW_West_North_PQC3_DiodeCV_DiodeHalf_CV_Run01_02_04_2021_08_22_42_PM.txt,Brown
34353,2S,EE,1792213,43110,34353_032_2-S_HM_EE,3.544,254.508,1.986,2.897,325.935,-169971700000000.0,34353_032_2-S_HM_EE,PQC3,DIODE_HALF,Not Used,Right,DiodeCV,PQC_HM_POSITION 3,3.0,10000.0,0.25,0.198,20.0,20.103,Test_HPK_VPX34353_032_2-S_HM_EE_East_South_PQC3_DiodeCV_DiodeHalf_CV_Run01_02_04_2021_09_30_58_PM.txt,Brown
34353,2S,WW,1793005,43113,34353_032_2-S_HM_WW,3.217,280.403,2.09,3.608,309.767,640000000000.0,34353_032_2-S_HM_WW,PQC3,DIODE_HALF,Not Used,Right,DiodeCV,PQC_HM_POSITION 4,3.0,10000.0,0.25,0.21,20.0,20.055,Test_HPK_VPX34353_032_2-S_HM_WW_West_North_PQC3_DiodeCV_DiodeHalf_CV_Run01_02_04_2021_10_39_25_PM.txt,Brown
34353,2S,EE,1793239,43132,34353_035_2-S_HM_EE,3.554,253.788,2.009,3.004,322.321,106677800000000.0,34353_035_2-S_HM_EE,PQC3,DIODE_HALF,Not Used,Right,DiodeCV,PQC_HM_POSITION 1,3.0,10000.0,0.25,0.16,20.0,20.003,Test_HPK_VPX34353_035_2-S_HM_EE_East_South_PQC3_DiodeCV_DiodeHalf_CV_Run01_02_05_2021_10_56_17_AM.txt,Brown
34353,2S,WW,1793011,43135,34353_035_2-S_HM_WW,3.38,266.852,2.118,3.144,305.728,640000000000.0,34353_035_2-S_HM_WW,PQC3,DIODE_HALF,Not Used,Right,DiodeCV,PQC_HM_POSITION 2,3.0,10000.0,0.25,0.174,20.0,20.008,Test_HPK_VPX34353_035_2-S_HM_WW_West_North_PQC3_DiodeCV_DiodeHalf_CV_Run01_02_05_2021_12_04_16_PM.txt,Brown
34353,2S,EE,1791622,43136,34353_037_2-S_HM_EE,3.479,259.284,1.912,2.627,338.553,-252170600000000.0,34353_037_2-S_HM_EE,PQC3,DIODE_HALF,Not Used,Right,DiodeCV,PQC_HM_POSITION 3,3.0,10000.0,0.25,0.199,20.0,20.028,Test_HPK_VPX34353_037_2-S_HM_EE_East_South_PQC3_DiodeCV_DiodeHalf_CV_Run01_02_05_2021_01_12_34_PM.txt,Brown
34353,2S,WW,1793293,43139,34353_037_2-S_HM_WW,3.462,260.57,2.134,3.195,303.416,640000000000.0,34353_037_2-S_HM_WW,PQC3,DIODE_HALF,Not Used,Right,DiodeCV,PQC_HM_POSITION 4,3.0,10000.0,0.25,0.211,20.0,20.006,Test_HPK_VPX34353_037_2-S_HM_WW_West_North_PQC3_DiodeCV_DiodeHalf_CV_Run01_02_05_2021_02_20_53_PM.txt,Brown
34353,2S,EE,1793218,43158,34353_043_2-S_HM_EE,3.584,251.667,2.018,2.955,320.877,640000000000.0,34353_043_2-S_HM_EE,PQC3,DIODE_HALF,Not Used,Right,DiodeCV,PQC_HM_POSITION 1,3.0,10000.0,0.25,0.16,20.0,20.003,Test_HPK_VPX34353_043_2-S_HM_EE_East_South_PQC3_DiodeCV_DiodeHalf_CV_Run01_02_05_2021_04_08_18_PM.txt,Brown
34353,2S,WW,1791373,43171,34353_043_2-S_HM_WW,3.488,258.611,2.425,4.641,267.041,640000000000.0,34353_043_2-S_HM_WW,PQC3,DIODE_HALF,Not Used,Right,DiodeCV,PQC_HM_POSITION 2,3.0,10000.0,0.25,0.174,20.0,20.015,Test_HPK_VPX34353_043_2-S_HM_WW_West_North_PQC3_DiodeCV_DiodeHalf_CV_Run01_02_05_2021_04_55_59_PM.txt,Brown
34353,2S,EE,1793365,43172,34353_044_2-S_HM_EE,3.857,233.897,2.279,3.425,284.057,640000000000.0,34353_044_2-S_HM_EE,PQC3,DIODE_HALF,Not Used,Right,DiodeCV,PQC_HM_POSITION 3,3.0,10000.0,0.25,0.199,20.0,20.031,Test_HPK_VPX34353_044_2-S_HM_EE_East_South_PQC3_DiodeCV_DiodeHalf_CV_Run01_02_05_2021_05_49_00_PM.txt,Brown
34353,2S,WW,1791043,43175,34353_044_2-S_HM_WW,3.156,285.768,2.011,3.545,321.9,640000000000.0,34353_044_2-S_HM_WW,PQC3,DIODE_HALF,Not Used,Right,DiodeCV,PQC_HM_POSITION 4,3.0,10000.0,0.25,0.211,20.0,20.005,Test_HPK_VPX34353_044_2-S_HM_WW_West_North_PQC3_DiodeCV_DiodeHalf_CV_Run01_02_05_2021_06_41_54_PM.txt,Brown
34353,2S,EE,1791631,43198,34353_048_2-S_HM_EE,3.616,249.484,1.968,2.756,328.978,-169061400000000.0,34353_048_2-S_HM_EE,PQC3,DIODE_HALF,Not Used,Right,DiodeCV,PQC_HM_POSITION 1,3.0,10000.0,0.25,0.158,20.0,20.003,Test_HPK_VPX34353_048_2-S_HM_EE_East_South_PQC3_DiodeCV_DiodeHalf_CV_Run01_02_05_2021_09_00_12_PM.txt,Brown
34353,2S,WW,1791688,43211,34353_048_2-S_HM_WW,3.145,286.798,1.988,3.364,325.619,640000000000.0,34353_048_2-S_HM_WW,PQC3,DIODE_HALF,Not Used,Right,DiodeCV,PQC_HM_POSITION 2,3.0,10000.0,0.25,0.172,20.0,20.006,Test_HPK_VPX34353_048_2-S_HM_WW_West_North_PQC3_DiodeCV_DiodeHalf_CV_Run01_02_05_2021_10_08_26_PM.txt,Brown
34353,2S,EE,1792123,43212,34353_049_2-S_HM_EE,3.52,256.224,2.016,3.024,321.221,-172991700000000.0,34353_049_2-S_HM_EE,PQC3,DIODE_HALF,Not Used,Right,DiodeCV,PQC_HM_POSITION 3,3.0,10000.0,0.25,0.197,20.0,20.021,Test_HPK_VPX34353_049_2-S_HM_EE_East_South_PQC3_DiodeCV_DiodeHalf_CV_Run01_02_05_2021_11_16_46_PM.txt,Brown
34353,2S,WW,1793338,43215,34353_049_2-S_HM_WW,3.356,268.765,2.117,4.146,305.818,640000000000.0,34353_049_2-S_HM_WW,PQC3,DIODE_HALF,Not Used,Right,DiodeCV,PQC_HM_POSITION 4,3.0,10000.0,0.25,0.209,20.0,20.008,Test_HPK_VPX34353_049_2-S_HM_WW_West_North_PQC3_DiodeCV_DiodeHalf_CV_Run01_02_06_2021_12_23_44_AM.txt,Brown
34357,2S,EE,416953,43230,34357_002_2-S_HM_EE,3.331,252.348,2.61,7.935,223.589,,34357_002_2-S_HM_EE,PQC3,DIODE_HALF,Not Used,Left,DiodeCV,PQC_HM_POSITION 3,0.5,,,0.2,20.0,20.0,HPK_34357_002_2-S_HM_E_flute3_L_DiodeCV_9_2_2021_10h35m44s.txt,Perugia
34357,2S,WW,417595,43233,34357_002_2-S_HM_WW,3.352,250.741,2.638,7.632,221.216,,34357_002_2-S_HM_WW,PQC3,DIODE_HALF,Not Used,Left,DiodeCV,PQC_HM_POSITION 3,0.5,,,0.2,20.0,20.0,HPK_34357_002_2-S_HM_W_flute3_L_DiodeCV_9_2_2021_11h35m36s.txt,Perugia
34357,2S,EE,416911,43238,34357_004_2-S_HM_EE,3.35,250.857,2.614,7.892,223.247,,34357_004_2-S_HM_EE,PQC3,DIODE_HALF,Not Used,Left,DiodeCV,PQC_HM_POSITION 3,0.5,,,0.2,20.0,20.0,HPK_34357_004_2-S_HM_E_flute3_L_DiodeCV_9_2_2021_13h31m27s.txt,Perugia
34357,2S,WW,417526,43251,34357_004_2-S_HM_WW,3.381,248.599,2.643,7.549,220.797,,34357_004_2-S_HM_WW,PQC3,DIODE_HALF,Not Used,Left,DiodeCV,PQC_HM_POSITION 3,0.5,,,0.2,20.0,20.0,HPK_34357_004_2-S_HM_W_flute3_L_DiodeCV_9_2_2021_14h24m35s.txt,Perugia
34357,2S,EE,417463,43256,34357_006_2-S_HM_EE,3.351,250.849,2.616,7.763,223.076,,34357_006_2-S_HM_EE,PQC3,DIODE_HALF,Not Used,Left,DiodeCV,PQC_HM_POSITION 3,0.5,,,0.2,20.0,20.0,HPK_34357_006_2-S_HM_E_flute3_L_DiodeCV_9_2_2021_15h36m43s.txt,Perugia
34357,2S,WW,415076,43259,34357_006_2-S_HM_WW,3.355,250.488,2.642,7.52,220.881,,34357_006_2-S_HM_WW,PQC3,DIODE_HALF,Not Used,Left,DiodeCV,PQC_HM_POSITION 3,0.5,,,0.2,20.0,20.0,HPK_34357_006_2-S_HM_W_flute3_L_DiodeCV_9_2_2021_16h14m28s.txt,Perugia
34357,2S,EE,417853,43270,34357_008_2-S_HM_EE,3.343,251.39,2.616,7.96,223.076,,34357_008_2-S_HM_EE,PQC3,DIODE_HALF,Not Used,Left,DiodeCV,PQC_HM_POSITION 3,0.5,,,0.2,20.0,20.0,HPK_34357_008_2-S_HM_E_flute3_L_DiodeCV_9_2_2021_17h42m6s.txt,Perugia
34357,2S,WW,416395,43273,34357_008_2-S_HM_WW,3.356,250.471,2.639,7.53,221.132,,34357_008_2-S_HM_WW,PQC3,DIODE_HALF,Not Used,Left,DiodeCV,PQC_HM_POSITION 3,0.5,,,0.2,20.0,20.0,HPK_34357_008_2-S_HM_W_flute3_L_DiodeCV_11_2_2021_9h15m37s.txt,Perugia
34357,2S,EE,417568,43278,34357_010_2-S_HM_EE,3.364,249.837,2.618,7.994,222.906,,34357_010_2-S_HM_EE,PQC3,DIODE_HALF,Not Used,Left,DiodeCV,PQC_HM_POSITION 3,0.5,,,0.2,20.0,20.0,HPK_34357_010_2-S_HM_E_flute3_L_DiodeCV_11_2_2021_10h31m1s.txt,Perugia
34357,2S,WW,416659,43291,34357_010_2-S_HM_WW,3.353,250.678,2.643,7.567,220.797,,34357_010_2-S_HM_WW,PQC3,DIODE_HALF,Not Used,Left,DiodeCV,PQC_HM_POSITION 3,0.5,,,0.2,20.0,20.0,HPK_34357_010_2-S_HM_W_flute3_L_DiodeCV_11_2_2021_11h8m28s.txt,Perugia
34357,2S,EE,416107,43296,34357_012_2-S_HM_EE,3.298,254.879,2.598,8.154,224.622,,34357_012_2-S_HM_EE,PQC3,DIODE_HALF,Not Used,Left,DiodeCV,PQC_HM_POSITION 3,0.5,,,0.2,20.0,20.0,HPK_34357_012_2-S_HM_E_flute3_L_DiodeCV_11_2_2021_12h22m36s.txt,Perugia
34357,2S,WW,417814,43299,34357_012_2-S_HM_WW,3.369,249.444,2.639,7.64,221.132,,34357_012_2-S_HM_WW,PQC3,DIODE_HALF,Not Used,Left,DiodeCV,PQC_HM_POSITION 3,0.5,,,0.2,20.0,20.0,HPK_34357_012_2-S_HM_W_flute3_L_DiodeCV_11_2_2021_14h37m42s.txt,Perugia
34357,2S,EE,415070,43314,34357_014_2-S_HM_EE,3.489,240.904,2.606,8.243,223.932,,34357_014_2-S_HM_EE,PQC3,DIODE_HALF,Not Used,Left,DiodeCV,PQC_HM_POSITION 3,0.5,,,0.2,20.0,20.0,HPK_34357_014_2-S_HM_E_flute3_L_DiodeCV_11_2_2021_15h33m19s.txt,Perugia
34357,2S,WW,416452,43317,34357_014_2-S_HM_WW,3.341,251.593,2.631,7.767,221.804,,34357_014_2-S_HM_WW,PQC3,DIODE_HALF,Not Used,Left,DiodeCV,PQC_HM_POSITION 3,0.5,,,0.2,20.0,20.0,HPK_34357_014_2-S_HM_W_flute3_L_DiodeCV_11_2_2021_16h17m15s.txt,Perugia
34357,2S,EE,416728,43336,34357_017_2-S_HM_EE,3.346,251.159,2.613,8.139,223.332,,34357_017_2-S_HM_EE,PQC3,DIODE_HALF,Not Used,Left,DiodeCV,PQC_HM_POSITION 3,0.5,,,0.2,20.0,20.0,HPK_34357_017_2-S_HM_E_flute3_L_DiodeCV_11_2_2021_17h24m41s.txt,Perugia
34357,2S,WW,416413,43339,34357_017_2-S_HM_WW,3.356,250.445,2.634,7.788,221.552,,34357_017_2-S_HM_WW,PQC3,DIODE_HALF,Not Used,Left,DiodeCV,PQC_HM_POSITION 3,0.5,,,0.2,20.0,20.0,HPK_34357_017_2-S_HM_W_flute3_L_DiodeCV_11_2_2021_17h58m22s.txt,Perugia
34357,2S,EE,416281,43354,34357_019_2-S_HM_EE,3.389,248.025,2.613,8.109,223.332,,34357_019_2-S_HM_EE,PQC3,DIODE_HALF,Not Used,Left,DiodeCV,PQC_HM_POSITION 3,0.5,,,0.2,20.0,20.0,HPK_34357_019_2-S_HM_E_flute3_L_DiodeCV_15_2_2021_8h57m48s.txt,Perugia
34357,2S,WW,417748,43357,34357_019_2-S_HM_WW,3.412,246.317,2.633,7.849,221.636,,34357_019_2-S_HM_WW,PQC3,DIODE_HALF,Not Used,Left,DiodeCV,PQC_HM_POSITION 3,0.5,,,0.2,20.0,20.0,HPK_34357_019_2-S_HM_W_flute3_L_DiodeCV_15_2_2021_9h39m41s.txt,Perugia
34357,2S,EE,416764,43372,34357_021_2-S_HM_EE,3.333,252.145,2.612,8.02,223.418,,34357_021_2-S_HM_EE,PQC3,DIODE_HALF,Not Used,Left,DiodeCV,PQC_HM_POSITION 3,0.5,,,0.2,20.0,20.0,HPK_34357_021_2-S_HM_E_flute3_L_DiodeCV_15_2_2021_11h20m55s.txt,Perugia
34357,2S,WW,416623,43375,34357_021_2-S_HM_WW,3.355,250.51,2.623,7.948,222.481,,34357_021_2-S_HM_WW,PQC3,DIODE_HALF,Not Used,Left,DiodeCV,PQC_HM_POSITION 3,0.5,,,0.2,20.0,20.0,HPK_34357_021_2-S_HM_W_flute3_L_DiodeCV_15_2_2021_12h0m26s.txt,Perugia
34357,2S,EE,416152,43438,34357_031_2-S_HM_EE,3.387,248.132,2.621,7.723,222.651,,34357_031_2-S_HM_EE,PQC3,DIODE_HALF,Not Used,Left,DiodeCV,PQC_HM_POSITION 3,0.5,,,0.2,20.0,20.0,HPK_34357_031_2-S_HM_E_flute3_L_DiodeCV_19_2_2021_8h46m59s.txt,Perugia
34357,2S,EE,417079,43456,34357_034_2-S_HM_EE,3.364,249.854,2.613,7.636,223.332,,34357_034_2-S_HM_EE,PQC3,DIODE_HALF,Not Used,Left,DiodeCV,PQC_HM_POSITION 3,0.5,,,0.2,20.0,20.0,HPK_34357_034_2-S_HM_E_flute3_L_DiodeCV_19_2_2021_10h34m46s.txt,Perugia
34357,2S,EE,417421,43478,34357_037_2-S_HM_EE,3.383,248.439,2.615,7.782,223.161,,34357_037_2-S_HM_EE,PQC3,DIODE_HALF,Not Used,Left,DiodeCV,PQC_HM_POSITION 3,0.5,,,0.2,20.0,20.0,HPK_34357_037_2-S_HM_E_flute3_L_DiodeCV_19_2_2021_12h22m19s.txt,Perugia
34354,2S,EE,805542,43556,34354_016_2-S_HM_EE,2.641,318.251,2.609,8.582,223.675,,34354_016_2-S_HM_EE,PQC3,DIODE_HALF,Not Used,Left,DiodeCV,PQC_HM_POSITION 3,0.5,,,0.2,20.0,20.0,HPK_34354_016_2-S_HM_E_flute3_L_DiodeCV_23_11_2020_14h33m26s.txt,Perugia
34354,2S,EE,804912,43574,34354_018_2-S_HM_EE,3.346,251.198,2.611,8.497,223.503,,34354_018_2-S_HM_EE,PQC3,DIODE_HALF,Not Used,Left,DiodeCV,PQC_HM_POSITION 3,0.5,,,0.2,20.0,20.0,HPK_34354_018_2-S_HM_E_flute3_L_DiodeCV_23_11_2020_16h27m37s.txt,Perugia
34354,2S,WW,804561,43577,34354_018_2-S_HM_WW,3.306,254.23,2.619,8.115,222.821,,34354_018_2-S_HM_WW,PQC3,DIODE_HALF,Not Used,Left,DiodeCV,PQC_HM_POSITION 3,0.5,,,0.2,20.0,20.0,HPK_34354_018_2-S_HM_W_flute3_L_DiodeCV_23_11_2020_15h45m34s.txt,Perugia
34354,2S,EE,805038,43592,34354_020_2-S_HM_EE,3.268,257.223,2.616,8.556,223.076,,34354_020_2-S_HM_EE,PQC3,DIODE_HALF,Not Used,Left,DiodeCV,PQC_HM_POSITION 3,0.5,,,0.2,20.0,20.0,HPK_34354_020_2-S_HM_E_flute3_L_DiodeCV_25_11_2020_9h39m14s.txt,Perugia
34354,2S,WW,805755,43595,34354_020_2-S_HM_WW,3.271,256.961,2.626,8.989,222.227,,34354_020_2-S_HM_WW,PQC3,DIODE_HALF,Not Used,Left,DiodeCV,PQC_HM_POSITION 3,0.5,,,0.2,20.0,20.0,HPK_34354_020_2-S_HM_W_flute3_L_DiodeCV_25_11_2020_8h40m15s.txt,Perugia
34354,2S,EE,803973,43610,34354_022_2-S_HM_EE,3.406,246.748,2.611,8.569,223.503,,34354_022_2-S_HM_EE,PQC3,DIODE_HALF,Not Used,Left,DiodeCV,PQC_HM_POSITION 3,0.5,,,0.2,20.0,20.0,HPK_34354_022_2-S_HM_E_flute3_L_DiodeCV_25_11_2020_11h0m21s.txt,Perugia
34354,2S,WW,803712,43613,34354_022_2-S_HM_WW,3.334,252.098,2.608,8.531,223.76,,34354_022_2-S_HM_WW,PQC3,DIODE_HALF,Not Used,Left,DiodeCV,PQC_HM_POSITION 3,0.5,,,0.2,20.0,20.0,HPK_34354_022_2-S_HM_W_flute3_L_DiodeCV_25_11_2020_11h42m35s.txt,Perugia
34354,2S,EE,804408,43618,34354_024_2-S_HM_EE,2.858,294.039,2.606,9.007,223.932,,34354_024_2-S_HM_EE,PQC3,DIODE_HALF,Not Used,Left,DiodeCV,PQC_HM_POSITION 3,0.5,,,0.2,20.0,20.0,HPK_34354_024_2-S_HM_E_flute3_L_DiodeCV_25_11_2020_15h42m54s.txt,Perugia
34354,2S,EE,805797,43618,34354_024_2-S_HM_EE,3.292,255.32,2.611,8.146,223.503,,34354_024_2-S_HM_EE,PQC3,DIODE_HALF,Not Used,Left,DiodeCV,PQC_HM_POSITION 3,0.5,,,0.2,20.0,20.0,HPK_34354_024_2-S_HM_E_flute3_L_DiodeCV_25_11_2020_14h53m47s.txt,Perugia
34354,2S,EE,806223,43636,34354_027_2-S_HM_EE,3.254,258.311,2.61,7.778,223.589,,34354_027_2-S_HM_EE,PQC3,DIODE_HALF,Not Used,Left,DiodeCV,PQC_HM_POSITION 3,0.5,,,0.2,20.0,20.0,HPK_34354_027_2-S_HM_E_flute3_L_DiodeCV_26_11_2020_8h38m49s.txt,Perugia
34354,2S,EE,806574,43636,34354_027_2-S_HM_EE,3.271,256.942,2.617,7.878,222.991,,34354_027_2-S_HM_EE,PQC3,DIODE_HALF,Not Used,Left,DiodeCV,PQC_HM_POSITION 3,0.5,,,0.2,20.0,20.0,HPK_34354_027_2-S_HM_E_flute3_L_DiodeCV_25_11_2020_16h54m37s.txt,Perugia
34354,2S,EE,804942,43654,34354_030_2-S_HM_EE,3.283,256.031,2.614,7.891,223.247,,34354_030_2-S_HM_EE,PQC3,DIODE_HALF,Not Used,Left,DiodeCV,PQC_HM_POSITION 3,0.5,,,0.2,20.0,20.0,HPK_34354_030_2-S_HM_E_flute3_L_DiodeCV_26_11_2020_16h49m40s.txt,Perugia
34354,2S,WW,806553,43657,34354_030_2-S_HM_WW,3.243,259.191,2.609,7.757,223.675,,34354_030_2-S_HM_WW,PQC3,DIODE_HALF,Not Used,Left,DiodeCV,PQC_HM_POSITION 3,0.5,,,0.2,20.0,20.0,HPK_34354_030_2-S_HM_W_flute3_L_DiodeCV_26_11_2020_15h23m46s.txt,Perugia
34354,2S,EE,803793,43672,34354_032_2-S_HM_EE,3.312,253.796,2.624,7.966,222.396,,34354_032_2-S_HM_EE,PQC3,DIODE_HALF,Not Used,Left,DiodeCV,PQC_HM_POSITION 3,0.5,,,0.2,20.0,20.0,HPK_34354_032_2-S_HM_E_flute3_L_DiodeCV_27_11_2020_11h38m16s.txt,Perugia
34354,2S,WW,804159,43675,34354_032_2-S_HM_WW,3.279,256.299,2.607,7.964,223.846,,34354_032_2-S_HM_WW,PQC3,DIODE_HALF,Not Used,Left,DiodeCV,PQC_HM_POSITION 3,0.5,,,0.2,20.0,20.0,HPK_34354_032_2-S_HM_W_flute3_L_DiodeCV_27_11_2020_10h58m3s.txt,Perugia
34354,2S,EE,805857,43690,34354_034_2-S_HM_EE,3.247,258.858,2.62,8.022,222.736,,34354_034_2-S_HM_EE,PQC3,DIODE_HALF,Not Used,Left,DiodeCV,PQC_HM_POSITION 3,0.5,,,0.2,20.0,20.0,HPK_34354_034_2-S_HM_E_flute3_L_DiodeCV_27_11_2020_15h34m53s.txt,Perugia
34354,2S,WW,805728,43693,34354_034_2-S_HM_WW,3.207,262.058,2.61,8.057,223.589,,34354_034_2-S_HM_WW,PQC3,DIODE_HALF,Not Used,Left,DiodeCV,PQC_HM_POSITION 3,0.5,,,0.2,20.0,20.0,HPK_34354_034_2-S_HM_W_flute3_L_DiodeCV_27_11_2020_14h3m49s.txt,Perugia
34354,2S,EE,806262,43698,34354_036_2-S_HM_EE,3.25,258.588,2.614,8.08,223.247,,34354_036_2-S_HM_EE,PQC3,DIODE_HALF,Not Used,Left,DiodeCV,PQC_HM_POSITION 3,0.5,,,0.2,20.0,20.0,HPK_34354_036_2-S_HM_E_flute3_L_DiodeCV_30_11_2020_9h30m8s.txt,Perugia
34354,2S,WW,805041,43711,34354_036_2-S_HM_WW,3.266,257.325,2.611,7.933,223.503,,34354_036_2-S_HM_WW,PQC3,DIODE_HALF,Not Used,Left,DiodeCV,PQC_HM_POSITION 3,0.5,,,0.2,20.0,20.0,HPK_34354_036_2-S_HM_W_flute3_L_DiodeCV_30_11_2020_10h18m33s.txt,Perugia
34354,2S,EE,805521,43716,34354_038_2-S_HM_EE,3.222,260.879,2.617,8.275,222.991,,34354_038_2-S_HM_EE,PQC3,DIODE_HALF,Not Used,Left,DiodeCV,PQC_HM_POSITION 3,0.5,,,0.2,20.0,20.0,HPK_34354_038_2-S_HM_E_flute3_L_DiodeCV_15_12_2020_15h13m55s.txt,Perugia
34354,2S,WW,806571,43719,34354_038_2-S_HM_WW,3.232,260.041,2.612,8.343,223.418,,34354_038_2-S_HM_WW,PQC3,DIODE_HALF,Not Used,Left,DiodeCV,PQC_HM_POSITION 3,0.5,,,0.2,20.0,20.0,HPK_34354_038_2-S_HM_W_flute3_L_DiodeCV_15_12_2020_15h47m53s.txt,Perugia
34354,2S,EE,804966,43734,34354_040_2-S_HM_EE,3.299,254.754,2.616,8.096,223.076,,34354_040_2-S_HM_EE,PQC3,DIODE_HALF,Not Used,Left,DiodeCV,PQC_HM_POSITION 3,0.5,,,0.2,20.0,20.0,HPK_34354_040_2-S_HM_E_flute3_L_DiodeCV_30_11_2020_14h55m6s.txt,Perugia
34354,2S,WW,804228,43737,34354_040_2-S_HM_WW,3.26,257.827,2.609,8.055,223.675,,34354_040_2-S_HM_WW,PQC3,DIODE_HALF,Not Used,Left,DiodeCV,PQC_HM_POSITION 3,0.5,,,0.2,20.0,20.0,HPK_34354_040_2-S_HM_W_flute3_L_DiodeCV_30_11_2020_13h2m22s.txt,Perugia
34354,2S,EE,805296,43752,34354_042_2-S_HM_EE,3.295,255.055,2.614,8.211,223.247,,34354_042_2-S_HM_EE,PQC3,DIODE_HALF,Not Used,Left,DiodeCV,PQC_HM_POSITION 3,0.5,,,0.2,20.0,20.0,HPK_34354_042_2-S_HM_E_flute3_L_DiodeCV_30_11_2020_16h16m42s.txt,Perugia
34354,2S,WW,805608,43755,34354_042_2-S_HM_WW,3.291,255.409,2.613,8.216,223.332,,34354_042_2-S_HM_WW,PQC3,DIODE_HALF,Not Used,Left,DiodeCV,PQC_HM_POSITION 3,0.5,,,0.2,20.0,20.0,HPK_34354_042_2-S_HM_W_flute3_L_DiodeCV_30_11_2020_17h8m53s.txt,Perugia
34354,2S,EE,803610,43770,34354_044_2-S_HM_EE,3.248,258.787,2.611,8.228,223.503,,34354_044_2-S_HM_EE,PQC3,DIODE_HALF,Not Used,Left,DiodeCV,PQC_HM_POSITION 3,0.5,,,0.2,20.0,20.0,HPK_34354_044_2-S_HM_E_flute3_L_DiodeCV_9_12_2020_15h26m58s.txt,Perugia
34354,2S,WW,806094,43773,34354_044_2-S_HM_WW,3.269,257.136,2.609,8.13,223.675,,34354_044_2-S_HM_WW,PQC3,DIODE_HALF,Not Used,Left,DiodeCV,PQC_HM_POSITION 3,0.5,,,0.2,20.0,20.0,HPK_34354_044_2-S_HM_W_flute3_L_DiodeCV_7_12_2020_16h5m43s.txt,Perugia
34354,2S,EE,804516,43778,34354_047_2-S_HM_EE,3.265,257.412,2.613,8.359,223.332,,34354_047_2-S_HM_EE,PQC3,DIODE_HALF,Not Used,Left,DiodeCV,PQC_HM_POSITION 3,0.5,,,0.2,20.0,20.0,HPK_34354_047_2-S_HM_E_flute3_L_DiodeCV_10_12_2020_10h22m1s.txt,Perugia
34354,2S,WW,804111,43791,34354_047_2-S_HM_WW,3.296,255.003,2.609,8.166,223.675,,34354_047_2-S_HM_WW,PQC3,DIODE_HALF,Not Used,Left,DiodeCV,PQC_HM_POSITION 3,0.5,,,0.2,20.0,20.0,HPK_34354_047_2-S_HM_W_flute3_L_DiodeCV_10_12_2020_9h35m14s.txt,Perugia
