Repository: PanosAssiouras/Analysis_DB_data_PQC

File: Flute_1/Diodes/data.csv (part 4 of 33)
batch_number,Type,Orientation,AGGREGATED_COND_DATA_SET_ID,PART_ID,PART_NAME_LABEL,RHO_KOHMCM,VD_V,CMIN_PFRD,NA,D_UM,CMINPLNR_PFRD,PART_NAME_LABEL.1,KIND_OF_HM_FLUTE_ID,KIND_OF_HM_STRUCT_ID,KIND_OF_HM_CONFIG_ID,KIND_OF_HM_SET_ID,PROCEDURE_TYPE,EQUIPMENT,WAITING_TIME_S,AC_FREQ_HZ,AC_AMPL_V,CORR_OPEN_PFRD,TEMP_SET_DEGC,AV_TEMP_DEGC,FILE_NAME,Location
34354,2S,EE,804312,43796,34354_049_2-S_HM_EE,3.269,257.141,2.613,8.361,223.332,,34354_049_2-S_HM_EE,PQC3,DIODE_HALF,Not Used,Left,DiodeCV,PQC_HM_POSITION 3,0.5,,,0.2,20.0,20.0,HPK_34354_049_2-S_HM_E_flute3_L_DiodeCV_10_12_2020_12h33m15s.txt,Perugia
34354,2S,WW,805212,43799,34354_049_2-S_HM_WW,3.266,257.373,2.611,8.129,223.503,,34354_049_2-S_HM_WW,PQC3,DIODE_HALF,Not Used,Left,DiodeCV,PQC_HM_POSITION 3,0.5,,,0.2,20.0,20.0,HPK_34354_049_2-S_HM_W_flute3_L_DiodeCV_10_12_2020_14h17m43s.txt,Perugia
34357,2S,EE,415984,44714,34357_041_2-S_HM_EE,3.323,252.948,2.61,8.171,223.589,,34357_041_2-S_HM_EE,PQC3,DIODE_HALF,Not Used,Left,DiodeCV,PQC_HM_POSITION 3,0.5,,,0.2,20.0,20.0,HPK_34357_041_2-S_HM_E_flute3_L_DiodeCV_19_2_2021_17h6m39s.txt,Perugia
34357,2S,WW,416584,44717,34357_041_2-S_HM_WW,3.338,251.833,2.637,7.565,221.3,,34357_041_2-S_HM_WW,PQC3,DIODE_HALF,Not Used,Left,DiodeCV,PQC_HM_POSITION 3,0.5,,,0.2,20.0,20.0,HPK_34357_041_2-S_HM_W_flute3_L_DiodeCV_19_2_2021_17h36m30s.txt,Perugia
34357,2S,EE,416305,44732,34357_043_2-S_HM_EE,3.35,250.931,2.614,7.983,223.247,,34357_043_2-S_HM_EE,PQC3,DIODE_HALF,Not Used,Left,DiodeCV,PQC_HM_POSITION 3,0.5,,,0.2,20.0,20.0,HPK_34357_043_2-S_HM_E_flute3_L_DiodeCV_22_2_2021_8h55m55s.txt,Perugia
34357,2S,WW,416380,44735,34357_043_2-S_HM_WW,3.361,250.082,2.643,7.451,220.797,,34357_043_2-S_HM_WW,PQC3,DIODE_HALF,Not Used,Left,DiodeCV,PQC_HM_POSITION 3,0.5,,,0.2,20.0,20.0,HPK_34357_043_2-S_HM_W_flute3_L_DiodeCV_22_2_2021_9h29m1s.txt,Perugia
34357,2S,EE,417022,44750,34357_045_2-S_HM_EE,3.326,252.733,2.61,8.049,223.589,,34357_045_2-S_HM_EE,PQC3,DIODE_HALF,Not Used,Left,DiodeCV,PQC_HM_POSITION 3,0.5,,,0.2,20.0,20.0,HPK_34357_045_2-S_HM_E_flute3_L_DiodeCV_22_2_2021_11h58m26s.txt,Perugia
34357,2S,WW,416530,44753,34357_045_2-S_HM_WW,3.34,251.679,2.637,7.637,221.3,,34357_045_2-S_HM_WW,PQC3,DIODE_HALF,Not Used,Left,DiodeCV,PQC_HM_POSITION 3,0.5,,,0.2,20.0,20.0,HPK_34357_045_2-S_HM_W_flute3_L_DiodeCV_22_2_2021_12h30m9s.txt,Perugia
34359,2S,EE,1795803,44790,34359_001_2-S_HM_EE,3.61,249.901,1.982,2.507,326.612,-73000000000000.0,34359_001_2-S_HM_EE,PQC3,DIODE_HALF,Not Used,Right,DiodeCV,PQC_HM_POSITION 1,3.0,10000.0,0.25,0.157,20.0,20.003,Test_HPK_VPX34359_001_2-S_HM_EE_East_South_PQC3_DiodeCV_DiodeHalf_CV_Run01_02_08_2021_12_43_48_PM.txt,Brown
34359,2S,WW,1795461,44793,34359_001_2-S_HM_WW,3.302,273.191,1.99,3.3,325.286,640000000000.0,34359_001_2-S_HM_WW,PQC3,DIODE_HALF,Not Used,Right,DiodeCV,PQC_HM_POSITION 2,3.0,10000.0,0.25,0.172,20.0,20.003,Test_HPK_VPX34359_001_2-S_HM_WW_West_North_PQC3_DiodeCV_DiodeHalf_CV_Run01_02_08_2021_01_52_12_PM.txt,Brown
34359,2S,WW,1795587,44811,34359_003_2-S_HM_WW,3.992,225.964,2.273,3.232,284.805,640000000000.0,34359_003_2-S_HM_WW,PQC3,DIODE_HALF,Not Used,Right,DiodeCV,PQC_HM_POSITION 4,3.0,10000.0,0.25,0.21,20.0,20.004,Test_HPK_VPX34359_003_2-S_HM_WW_West_North_PQC3_DiodeCV_DiodeHalf_CV_Run01_02_08_2021_04_08_22_PM.txt,Brown
34359,2S,EE,1796439,44830,34359_008_2-S_HM_EE,3.309,272.606,2.026,3.072,319.591,-115369700000000.0,34359_008_2-S_HM_EE,PQC3,DIODE_HALF,Not Used,Right,DiodeCV,PQC_HM_POSITION 1,3.0,10000.0,0.25,0.161,20.0,20.03,Test_HPK_VPX34359_008_2-S_HM_EE_East_South_PQC3_DiodeCV_DiodeHalf_CV_Run05_02_10_2021_11_21_15_AM.txt,Brown
34359,2S,WW,1795176,44833,34359_008_2-S_HM_WW,3.333,270.672,2.032,3.239,318.64,640000000000.0,34359_008_2-S_HM_WW,PQC3,DIODE_HALF,Not Used,Right,DiodeCV,PQC_HM_POSITION 2,3.0,10000.0,0.25,0.173,20.0,20.004,Test_HPK_VPX34359_008_2-S_HM_WW_West_North_PQC3_DiodeCV_DiodeHalf_CV_Run01_02_09_2021_05_34_24_PM.txt,Brown
34359,2S,EE,1795983,44834,34359_009_2-S_HM_EE,3.349,269.331,2.039,2.975,317.463,53437840000000.0,34359_009_2-S_HM_EE,PQC3,DIODE_HALF,Not Used,Right,DiodeCV,PQC_HM_POSITION 3,3.0,10000.0,0.25,0.198,20.0,20.022,Test_HPK_VPX34359_009_2-S_HM_EE_East_South_PQC3_DiodeCV_DiodeHalf_CV_Run01_02_09_2021_06_42_43_PM.txt,Brown
34359,2S,WW,1795125,44837,34359_009_2-S_HM_WW,3.363,268.186,2.065,3.188,313.476,640000000000.0,34359_009_2-S_HM_WW,PQC3,DIODE_HALF,Not Used,Right,DiodeCV,PQC_HM_POSITION 4,3.0,10000.0,0.25,0.209,20.0,20.003,Test_HPK_VPX34359_009_2-S_HM_WW_West_North_PQC3_DiodeCV_DiodeHalf_CV_Run01_02_09_2021_07_50_55_PM.txt,Brown
34359,2S,EE,1795041,44852,34359_012_2-S_HM_EE,3.37,267.634,2.064,3.385,313.667,-89967420000000.0,34359_012_2-S_HM_EE,PQC3,DIODE_HALF,Not Used,Right,DiodeCV,PQC_HM_POSITION 1,3.0,10000.0,0.25,0.163,20.0,20.004,Test_HPK_VPX34359_012_2-S_HM_EE_East_South_PQC3_DiodeCV_DiodeHalf_CV_Run01_02_10_2021_01_35_34_PM.txt,Brown
34359,2S,WW,1794405,44855,34359_012_2-S_HM_WW,3.849,234.371,2.117,2.704,305.824,640000000000.0,34359_012_2-S_HM_WW,PQC3,DIODE_HALF,Not Used,Right,DiodeCV,PQC_HM_POSITION 2,3.0,10000.0,0.25,0.179,20.0,20.01,Test_HPK_VPX34359_012_2-S_HM_WW_West_North_PQC3_DiodeCV_DiodeHalf_CV_Run01_02_10_2021_03_46_33_PM.txt,Brown
34359,2S,WW,1795053,44877,34359_017_2-S_HM_WW,3.469,260.056,2.0,2.917,323.667,640000000000.0,34359_017_2-S_HM_WW,PQC3,DIODE_HALF,Not Used,Right,DiodeCV,PQC_HM_POSITION 4,3.0,10000.0,0.25,0.215,20.0,20.003,Test_HPK_VPX34359_017_2-S_HM_WW_West_North_PQC3_DiodeCV_DiodeHalf_CV_Run01_02_10_2021_06_16_20_PM.txt,Brown
34359,2S,EE,1794165,44878,34359_018_2-S_HM_EE,3.464,260.378,2.012,2.966,321.825,-52604840000000.0,34359_018_2-S_HM_EE,PQC3,DIODE_HALF,Not Used,Right,DiodeCV,PQC_HM_POSITION 1,3.0,10000.0,0.25,0.163,20.0,20.003,Test_HPK_VPX34359_018_2-S_HM_EE_East_South_PQC3_DiodeCV_DiodeHalf_CV_Run01_02_10_2021_08_45_47_PM.txt,Brown
34359,2S,WW,1795002,44891,34359_018_2-S_HM_WW,3.502,257.606,2.132,3.114,303.625,640000000000.0,34359_018_2-S_HM_WW,PQC3,DIODE_HALF,Not Used,Right,DiodeCV,PQC_HM_POSITION 2,3.0,10000.0,0.25,0.18,20.0,20.003,Test_HPK_VPX34359_018_2-S_HM_WW_West_North_PQC3_DiodeCV_DiodeHalf_CV_Run02_02_11_2021_11_00_07_AM.txt,Brown
34359,2S,EE,1794627,44892,34359_019_2-S_HM_EE,3.425,263.374,2.023,3.112,320.119,20963380000000.0,34359_019_2-S_HM_EE,PQC3,DIODE_HALF,Not Used,Right,DiodeCV,PQC_HM_POSITION 3,3.0,10000.0,0.25,0.202,20.0,20.018,Test_HPK_VPX34359_019_2-S_HM_EE_East_South_PQC3_DiodeCV_DiodeHalf_CV_Run01_02_10_2021_11_02_20_PM.txt,Brown
34359,2S,WW,1794336,44895,34359_019_2-S_HM_WW,2.894,311.684,2.259,4.988,286.567,640000000000.0,34359_019_2-S_HM_WW,PQC3,DIODE_HALF,Not Used,Right,DiodeCV,PQC_HM_POSITION 4,3.0,10000.0,0.25,0.213,20.0,20.003,Test_HPK_VPX34359_019_2-S_HM_WW_West_North_PQC3_DiodeCV_DiodeHalf_CV_Run01_02_11_2021_12_10_11_AM.txt,Brown
34359,2S,EE,1795023,44918,34359_023_2-S_HM_EE,3.525,255.879,1.999,2.787,323.886,-90442750000000.0,34359_023_2-S_HM_EE,PQC3,DIODE_HALF,Not Used,Right,DiodeCV,PQC_HM_POSITION 1,3.0,10000.0,0.25,0.163,20.0,20.006,Test_HPK_VPX34359_023_2-S_HM_EE_East_South_PQC3_DiodeCV_DiodeHalf_CV_Run07_02_11_2021_05_40_20_PM.txt,Brown
34359,2S,WW,1796262,44931,34359_023_2-S_HM_WW,3.322,271.524,2.149,3.373,301.222,640000000000.0,34359_023_2-S_HM_WW,PQC3,DIODE_HALF,Not Used,Right,DiodeCV,PQC_HM_POSITION 2,3.0,10000.0,0.25,0.18,20.0,20.007,Test_HPK_VPX34359_023_2-S_HM_WW_West_North_PQC3_DiodeCV_DiodeHalf_CV_Run02_02_11_2021_05_14_04_PM.txt,Brown
34359,2S,EE,1796637,44932,34359_024_2-S_HM_EE,3.431,262.939,1.986,2.977,325.952,-91582140000000.0,34359_024_2-S_HM_EE,PQC3,DIODE_HALF,Not Used,Right,DiodeCV,PQC_HM_POSITION 3,3.0,10000.0,0.25,0.202,20.0,20.023,Test_HPK_VPX34359_024_2-S_HM_EE_East_South_PQC3_DiodeCV_DiodeHalf_CV_Run01_02_11_2021_03_25_22_PM.txt,Brown
34359,2S,WW,1795119,44935,34359_024_2-S_HM_WW,3.843,234.695,2.129,2.716,304.056,640000000000.0,34359_024_2-S_HM_WW,PQC3,DIODE_HALF,Not Used,Right,DiodeCV,PQC_HM_POSITION 4,3.0,10000.0,0.25,0.214,20.0,20.005,Test_HPK_VPX34359_024_2-S_HM_WW_West_North_PQC3_DiodeCV_DiodeHalf_CV_Run01_02_11_2021_04_33_32_PM.txt,Brown
34359,2S,EE,1794720,44954,34359_030_2-S_HM_EE,3.083,292.585,2.361,4.776,274.221,139487900000000.0,34359_030_2-S_HM_EE,PQC3,DIODE_HALF,Not Used,Right,DiodeCV,PQC_HM_POSITION 1,3.0,10000.0,0.25,0.164,20.0,20.022,Test_HPK_VPX34359_030_2-S_HM_EE_East_South_PQC3_DiodeCV_DiodeHalf_CV_Run02_02_12_2021_04_02_15_PM.txt,Brown
34359,2S,WW,1794504,44957,34359_030_2-S_HM_WW,3.521,256.217,2.139,3.449,302.727,640000000000.0,34359_030_2-S_HM_WW,PQC3,DIODE_HALF,Not Used,Right,DiodeCV,PQC_HM_POSITION 2,3.0,10000.0,0.25,0.177,20.0,20.003,Test_HPK_VPX34359_030_2-S_HM_WW_West_North_PQC3_DiodeCV_DiodeHalf_CV_Run02_02_12_2021_03_33_59_PM.txt,Brown
34359,2S,EE,1795521,44958,34359_034_2-S_HM_EE,3.314,272.18,2.063,3.446,313.907,64389380000000.0,34359_034_2-S_HM_EE,PQC3,DIODE_HALF,Not Used,Right,DiodeCV,PQC_HM_POSITION 3,3.0,10000.0,0.25,0.201,20.0,20.02,Test_HPK_VPX34359_034_2-S_HM_EE_East_South_PQC3_DiodeCV_DiodeHalf_CV_Run01_02_11_2021_09_36_55_PM.txt,Brown
34359,2S,WW,1795071,44971,34359_034_2-S_HM_WW,4.011,224.88,2.256,3.233,286.946,640000000000.0,34359_034_2-S_HM_WW,PQC3,DIODE_HALF,Not Used,Right,DiodeCV,PQC_HM_POSITION 4,3.0,10000.0,0.25,0.214,20.0,20.004,Test_HPK_VPX34359_034_2-S_HM_WW_West_North_PQC3_DiodeCV_DiodeHalf_CV_Run01_02_11_2021_10_45_00_PM.txt,Brown
34359,2S,EE,1797075,44990,34359_040_2-S_HM_EE,3.613,249.636,2.139,3.15,302.735,640000000000.0,34359_040_2-S_HM_EE,PQC3,DIODE_HALF,Not Used,Left,DiodeCV,PQC_HM_POSITION 1,3.0,10000.0,0.25,0.168,20.0,20.046,Test_HPK_VPX34359_040_2-S_HM_EE_East_North_PQC3_DiodeCV_DiodeHalf_CV_Run01_02_16_2021_02_58_47_PM.txt,Brown
34359,2S,WW,1794183,44993,34359_040_2-S_HM_WW,3.411,264.446,2.013,3.045,321.642,640000000000.0,34359_040_2-S_HM_WW,PQC3,DIODE_HALF,Not Used,Right,DiodeCV,PQC_HM_POSITION 2,3.0,10000.0,0.25,0.178,20.0,20.004,Test_HPK_VPX34359_040_2-S_HM_WW_West_North_PQC3_DiodeCV_DiodeHalf_CV_Run01_02_15_2021_12_45_54_PM.txt,Brown
34359,2S,EE,1795458,45016,34359_049_2-S_HM_EE,3.44,262.193,2.034,3.116,318.253,-48897640000000.0,34359_049_2-S_HM_EE,PQC3,DIODE_HALF,Not Used,Right,DiodeCV,PQC_HM_POSITION 3,3.0,10000.0,0.25,0.203,20.0,20.021,Test_HPK_VPX34359_049_2-S_HM_EE_East_South_PQC3_DiodeCV_DiodeHalf_CV_Run01_02_15_2021_01_54_06_PM.txt,Brown
34359,2S,WW,1794345,45019,34359_049_2-S_HM_WW,3.524,255.94,2.046,2.9,316.474,640000000000.0,34359_049_2-S_HM_WW,PQC3,DIODE_HALF,Not Used,Right,DiodeCV,PQC_HM_POSITION 4,3.0,10000.0,0.25,0.215,20.0,20.005,Test_HPK_VPX34359_049_2-S_HM_WW_West_North_PQC3_DiodeCV_DiodeHalf_CV_Run01_02_15_2021_03_02_06_PM.txt,Brown
34341,PSS,EE,1807528,45030,34341_001_PSS_HM_EE,3.801,237.312,2.077,2.64,311.772,-91852030000000.0,34341_001_PSS_HM_EE,PQC3,DIODE_HALF,Not Used,Right,DiodeCV,PQC_HM_POSITION 3,3.0,10000.0,0.25,0.204,20.0,20.082,Test_HPK_VPX34341_001_PSS_HM_EE_East_South_PQC3_DiodeCV_DiodeHalf_CV_Run01_11_16_2020_08_01_07_PM.txt,Brown
34341,PSS,WW,1809775,45035,34341_001_PSS_HM_WW,3.799,237.456,2.06,2.677,314.334,640000000000.0,34341_001_PSS_HM_WW,PQC3,DIODE_HALF,Not Used,Right,DiodeCV,PQC_HM_POSITION 4,3.0,10000.0,0.25,0.216,20.0,20.039,Test_HPK_VPX34341_001_PSS_HM_WW_West_North_PQC3_DiodeCV_DiodeHalf_CV_Run01_11_16_2020_09_09_34_PM.txt,Brown
34341,PSS,EE,1809142,45036,34341_002_PSS_HM_EE,3.837,235.089,2.06,2.605,314.251,-85063550000000.0,34341_002_PSS_HM_EE,PQC3,DIODE_HALF,Not Used,Right,DiodeCV,PQC_HM_POSITION 1,3.0,10000.0,0.25,0.166,20.0,20.002,Test_HPK_VPX34341_002_PSS_HM_EE_East_South_PQC3_DiodeCV_DiodeHalf_CV_Run01_11_16_2020_05_44_09_PM.txt,Brown
34341,PSS,WW,1809061,45051,34341_002_PSS_HM_WW,3.222,279.947,1.116,1.083,580.197,640000000000.0,34341_002_PSS_HM_WW,PQC3,DIODE_HALF,Not Used,Right,DiodeCV,PQC_HM_POSITION 2,3.0,10000.0,0.25,0.179,20.0,20.013,Test_HPK_VPX34341_002_PSS_HM_WW_West_North_PQC3_DiodeCV_DiodeHalf_CV_Run01_11_16_2020_06_52_46_PM.txt,Brown
34341,PSS,EE,1808938,45052,34341_003_PSS_HM_EE,3.759,239.957,2.075,2.613,312.038,-150257000000000.0,34341_003_PSS_HM_EE,PQC3,DIODE_HALF,Not Used,Right,DiodeCV,PQC_HM_POSITION 1,3.0,10000.0,0.25,0.167,20.0,20.031,Test_HPK_VPX34341_003_PSS_HM_EE_East_South_PQC3_DiodeCV_DiodeHalf_CV_Run01_11_17_2020_06_55_39_PM.txt,Brown
34341,PSS,WW,1811365,45057,34341_003_PSS_HM_WW,3.557,253.56,2.024,2.631,319.899,640000000000.0,34341_003_PSS_HM_WW,PQC3,DIODE_HALF,Not Used,Right,DiodeCV,PQC_HM_POSITION 2,3.0,10000.0,0.25,0.18,20.0,20.074,Test_HPK_VPX34341_003_PSS_HM_WW_West_North_PQC3_DiodeCV_DiodeHalf_CV_Run01_11_17_2020_08_03_44_PM.txt,Brown
34341,PSS,EE,1810366,45058,34341_004_PSS_HM_EE,3.839,234.956,2.091,2.663,309.652,-142935100000000.0,34341_004_PSS_HM_EE,PQC3,DIODE_HALF,Not Used,Right,DiodeCV,PQC_HM_POSITION 3,3.0,10000.0,0.25,0.205,20.0,20.118,Test_HPK_VPX34341_004_PSS_HM_EE_East_South_PQC3_DiodeCV_DiodeHalf_CV_Run01_11_17_2020_09_12_28_PM.txt,Brown
34341,PSS,WW,1809577,45073,34341_004_PSS_HM_WW,3.837,235.063,2.066,2.54,313.38,640000000000.0,34341_004_PSS_HM_WW,PQC3,DIODE_HALF,Not Used,Right,DiodeCV,PQC_HM_POSITION 4,3.0,10000.0,0.25,0.22,20.0,20.065,Test_HPK_VPX34341_004_PSS_HM_WW_West_North_PQC3_DiodeCV_DiodeHalf_CV_Run01_11_17_2020_10_20_52_PM.txt,Brown
34341,PSS,EE,1808083,45074,34341_005_PSS_HM_EE,3.734,241.549,2.071,2.633,312.61,-151684100000000.0,34341_005_PSS_HM_EE,PQC3,DIODE_HALF,Not Used,Right,DiodeCV,PQC_HM_POSITION 1,3.0,10000.0,0.25,0.168,20.0,20.021,Test_HPK_VPX34341_005_PSS_HM_EE_East_South_PQC3_DiodeCV_DiodeHalf_CV_Run01_11_18_2020_02_17_30_PM.txt,Brown
34341,PSS,WW,1809625,45079,34341_005_PSS_HM_WW,3.872,232.944,2.056,2.353,314.882,640000000000.0,34341_005_PSS_HM_WW,PQC3,DIODE_HALF,Not Used,Right,DiodeCV,PQC_HM_POSITION 2,3.0,10000.0,0.25,0.181,20.0,20.064,Test_HPK_VPX34341_005_PSS_HM_WW_West_North_PQC3_DiodeCV_DiodeHalf_CV_Run01_11_18_2020_03_25_52_PM.txt,Brown
34341,PSS,EE,1808122,45490,34341_006_PSS_HM_EE,3.538,254.982,2.13,2.996,303.971,-119911600000000.0,34341_006_PSS_HM_EE,PQC3,DIODE_HALF,Not Used,Right,DiodeCV,PQC_HM_POSITION 3,3.0,10000.0,0.25,0.205,20.0,20.122,Test_HPK_VPX34341_006_PSS_HM_EE_East_South_PQC3_DiodeCV_DiodeHalf_CV_Run01_11_18_2020_04_34_21_PM.txt,Brown
34341,PSS,WW,1808116,45495,34341_006_PSS_HM_WW,3.641,247.714,1.991,2.374,325.152,640000000000.0,34341_006_PSS_HM_WW,PQC3,DIODE_HALF,Not Used,Right,DiodeCV,PQC_HM_POSITION 4,3.0,10000.0,0.25,0.217,20.0,20.069,Test_HPK_VPX34341_006_PSS_HM_WW_West_North_PQC3_DiodeCV_DiodeHalf_CV_Run01_11_18_2020_05_42_25_PM.txt,Brown
34341,PSS,EE,1808515,45496,34341_007_PSS_HM_EE,3.825,235.835,2.062,2.611,313.968,-133801500000000.0,34341_007_PSS_HM_EE,PQC3,DIODE_HALF,Not Used,Right,DiodeCV,PQC_HM_POSITION 1,3.0,10000.0,0.25,0.168,20.0,20.026,Test_HPK_VPX34341_007_PSS_HM_EE_East_South_PQC3_DiodeCV_DiodeHalf_CV_Run01_11_18_2020_08_00_24_PM.txt,Brown
34341,PSS,WW,1809373,45511,34341_007_PSS_HM_WW,3.732,241.707,2.062,2.628,313.994,640000000000.0,34341_007_PSS_HM_WW,PQC3,DIODE_HALF,Not Used,Right,DiodeCV,PQC_HM_POSITION 2,3.0,10000.0,0.25,0.18,20.0,20.063,Test_HPK_VPX34341_007_PSS_HM_WW_West_North_PQC3_DiodeCV_DiodeHalf_CV_Run01_11_18_2020_09_08_49_PM.txt,Brown
34341,PSS,EE,1809037,45512,34341_008_PSS_HM_EE,3.61,249.843,2.075,2.775,312.091,1669222000000000.0,34341_008_PSS_HM_EE,PQC3,DIODE_HALF,Not Used,Right,DiodeCV,PQC_HM_POSITION 3,3.0,10000.0,0.25,0.205,20.0,20.113,Test_HPK_VPX34341_008_PSS_HM_EE_East_South_PQC3_DiodeCV_DiodeHalf_CV_Run01_11_18_2020_10_17_13_PM.txt,Brown
34341,PSS,WW,1807519,45517,34341_008_PSS_HM_WW,3.805,237.082,2.049,2.567,315.994,640000000000.0,34341_008_PSS_HM_WW,PQC3,DIODE_HALF,Not Used,Right,DiodeCV,PQC_HM_POSITION 4,3.0,10000.0,0.25,0.217,20.0,20.055,Test_HPK_VPX34341_008_PSS_HM_WW_West_North_PQC3_DiodeCV_DiodeHalf_CV_Run01_11_18_2020_11_25_51_PM.txt,Brown
34341,PSS,EE,1810609,45556,34341_013_PSS_HM_EE,3.868,233.217,2.074,2.577,312.18,-132008500000000.0,34341_013_PSS_HM_EE,PQC3,DIODE_HALF,Not Used,Right,DiodeCV,PQC_HM_POSITION 1,3.0,10000.0,0.25,0.168,20.0,20.008,Test_HPK_VPX34341_013_PSS_HM_EE_East_South_PQC3_DiodeCV_DiodeHalf_CV_Run01_11_23_2020_07_04_14_PM.txt,Brown
34341,PSS,WW,1807822,45571,34341_013_PSS_HM_WW,3.682,244.969,2.331,3.589,277.755,640000000000.0,34341_013_PSS_HM_WW,PQC3,DIODE_HALF,Not Used,Right,DiodeCV,PQC_HM_POSITION 2,3.0,10000.0,0.25,0.18,20.0,20.053,Test_HPK_VPX34341_013_PSS_HM_WW_West_North_PQC3_DiodeCV_DiodeHalf_CV_Run01_11_23_2020_08_12_32_PM.txt,Brown
34341,PSS,WW,1808944,45577,34341_014_PSS_HM_WW,3.745,240.884,2.087,2.737,310.31,640000000000.0,34341_014_PSS_HM_WW,PQC3,DIODE_HALF,Not Used,Right,DiodeCV,PQC_HM_POSITION 4,3.0,10000.0,0.25,0.217,20.0,20.044,Test_HPK_VPX34341_014_PSS_HM_WW_West_North_PQC3_DiodeCV_DiodeHalf_CV_Run01_11_23_2020_10_29_44_PM.txt,Brown
34341,PSS,EE,1811476,45632,34341_019_PSS_HM_EE,3.84,234.877,2.103,2.623,307.894,-152468000000000.0,34341_019_PSS_HM_EE,PQC3,DIODE_HALF,Not Used,Right,DiodeCV,PQC_HM_POSITION 1,3.0,10000.0,0.25,0.168,20.0,20.031,Test_HPK_VPX34341_019_PSS_HM_EE_East_South_PQC3_DiodeCV_DiodeHalf_CV_Run01_11_19_2020_01_52_40_PM.txt,Brown
34341,PSS,WW,1808740,45637,34341_019_PSS_HM_WW,3.652,246.961,1.996,2.377,324.315,640000000000.0,34341_019_PSS_HM_WW,PQC3,DIODE_HALF,Not Used,Right,DiodeCV,PQC_HM_POSITION 2,3.0,10000.0,0.25,0.18,20.0,20.062,Test_HPK_VPX34341_019_PSS_HM_WW_West_North_PQC3_DiodeCV_DiodeHalf_CV_Run01_11_19_2020_03_01_17_PM.txt,Brown
34341,PSS,EE,1809769,45638,34341_020_PSS_HM_EE,3.526,255.841,2.15,3.358,301.183,21945900000000.0,34341_020_PSS_HM_EE,PQC3,DIODE_HALF,Not Used,Right,DiodeCV,PQC_HM_POSITION 3,3.0,10000.0,0.25,0.206,20.0,20.136,Test_HPK_VPX34341_020_PSS_HM_EE_East_South_PQC3_DiodeCV_DiodeHalf_CV_Run01_11_19_2020_04_08_53_PM.txt,Brown
34341,PSS,WW,1810030,45653,34341_020_PSS_HM_WW,3.697,244.009,2.168,3.132,298.622,640000000000.0,34341_020_PSS_HM_WW,PQC3,DIODE_HALF,Not Used,Right,DiodeCV,PQC_HM_POSITION 4,3.0,10000.0,0.25,0.222,20.0,20.079,Test_HPK_VPX34341_020_PSS_HM_WW_West_North_PQC3_DiodeCV_DiodeHalf_CV_Run02_11_19_2020_05_45_35_PM.txt,Brown
34341,PSS,EE,1807564,45676,34341_024_PSS_HM_EE,3.742,241.053,2.162,3.269,299.436,640000000000.0,34341_024_PSS_HM_EE,PQC3,DIODE_HALF,Not Used,Left,DiodeCV,PQC_HM_POSITION 1,3.0,10000.0,0.25,0.174,20.0,20.064,Test_HPK_VPX34341_024_PSS_HM_EE_East_North_PQC3_DiodeCV_DiodeHalf_CV_Run01_11_25_2020_05_56_54_PM.txt,Brown
34341,PSS,WW,1809595,45691,34341_024_PSS_HM_WW,3.663,246.271,2.063,2.763,313.841,640000000000.0,34341_024_PSS_HM_WW,PQC3,DIODE_HALF,Not Used,Right,DiodeCV,PQC_HM_POSITION 2,3.0,10000.0,0.25,0.179,20.0,20.044,Test_HPK_VPX34341_024_PSS_HM_WW_West_North_PQC3_DiodeCV_DiodeHalf_CV_Run01_11_25_2020_02_36_07_PM.txt,Brown
34341,PSS,WW,1811290,45697,34341_026_PSS_HM_WW,3.856,233.917,2.059,2.687,314.441,640000000000.0,34341_026_PSS_HM_WW,PQC3,DIODE_HALF,Not Used,Right,DiodeCV,PQC_HM_POSITION 4,3.0,10000.0,0.25,0.217,20.0,20.057,Test_HPK_VPX34341_026_PSS_HM_WW_West_North_PQC3_DiodeCV_DiodeHalf_CV_Run01_11_25_2020_04_49_42_PM.txt,Brown
34341,PSS,WW,1807642,45751,34341_031_PSS_HM_WW,4.046,222.951,2.056,2.419,314.853,640000000000.0,34341_031_PSS_HM_WW,PQC3,DIODE_HALF,Not Used,Right,DiodeCV,PQC_HM_POSITION 2,3.0,10000.0,0.25,0.179,20.0,20.037,Test_HPK_VPX34341_031_PSS_HM_WW_West_North_PQC3_DiodeCV_DiodeHalf_CV_Run01_11_24_2020_09_08_01_PM.txt,Brown
34341,PSS,EE,1811446,45752,34341_032_PSS_HM_EE,3.545,254.46,2.058,2.674,314.57,-54227170000000.0,34341_032_PSS_HM_EE,PQC3,DIODE_HALF,Not Used,Right,DiodeCV,PQC_HM_POSITION 3,3.0,10000.0,0.25,0.204,20.0,20.086,Test_HPK_VPX34341_032_PSS_HM_EE_East_South_PQC3_DiodeCV_DiodeHalf_CV_Run01_11_24_2020_10_16_22_PM.txt,Brown
34341,PSS,WW,1807963,45757,34341_032_PSS_HM_WW,3.688,244.573,2.071,2.803,312.634,640000000000.0,34341_032_PSS_HM_WW,PQC3,DIODE_HALF,Not Used,Right,DiodeCV,PQC_HM_POSITION 4,3.0,10000.0,0.25,0.216,20.0,20.027,Test_HPK_VPX34341_032_PSS_HM_WW_West_North_PQC3_DiodeCV_DiodeHalf_CV_Run01_11_24_2020_11_24_54_PM.txt,Brown
34341,PSS,WW,1809727,45795,34341_035_PSS_HM_WW,4.375,206.16,2.207,3.022,293.368,640000000000.0,34341_035_PSS_HM_WW,PQC3,DIODE_HALF,Not Used,Right,DiodeCV,PQC_HM_POSITION 2,3.0,10000.0,0.25,0.18,20.0,20.074,Test_HPK_VPX34341_035_PSS_HM_WW_West_North_PQC3_DiodeCV_DiodeHalf_CV_Run01_11_20_2020_08_44_18_PM.txt,Brown
34341,PSS,EE,1808176,45796,34341_036_PSS_HM_EE,3.629,248.537,2.096,2.831,308.929,-88263230000000.0,34341_036_PSS_HM_EE,PQC3,DIODE_HALF,Not Used,Right,DiodeCV,PQC_HM_POSITION 3,3.0,10000.0,0.25,0.205,20.0,20.11,Test_HPK_VPX34341_036_PSS_HM_EE_East_South_PQC3_DiodeCV_DiodeHalf_CV_Run01_11_20_2020_09_52_48_PM.txt,Brown
34341,PSS,WW,1808905,45811,34341_036_PSS_HM_WW,3.87,233.071,2.035,2.732,318.201,640000000000.0,34341_036_PSS_HM_WW,PQC3,DIODE_HALF,Not Used,Right,DiodeCV,PQC_HM_POSITION 4,3.0,10000.0,0.25,0.217,20.0,20.05,Test_HPK_VPX34341_036_PSS_HM_WW_West_North_PQC3_DiodeCV_DiodeHalf_CV_Run01_11_20_2020_11_01_27_PM.txt,Brown
34341,PSS,EE,1809172,45818,34341_038_PSS_HM_EE,3.984,226.423,2.094,2.562,309.195,-67755650000000.0,34341_038_PSS_HM_EE,PQC3,DIODE_HALF,Not Used,Right,DiodeCV,PQC_HM_POSITION 1,3.0,10000.0,0.25,0.168,20.0,20.054,Test_HPK_VPX34341_038_PSS_HM_EE_East_South_PQC3_DiodeCV_DiodeHalf_CV_Run01_11_19_2020_08_07_59_PM.txt,Brown
34341,PSS,WW,1811218,45833,34341_038_PSS_HM_WW,4.019,224.413,2.061,2.543,314.125,640000000000.0,34341_038_PSS_HM_WW,PQC3,DIODE_HALF,Not Used,Right,DiodeCV,PQC_HM_POSITION 2,3.0,10000.0,0.25,0.182,20.0,20.077,Test_HPK_VPX34341_038_PSS_HM_WW_West_North_PQC3_DiodeCV_DiodeHalf_CV_Run01_11_19_2020_09_16_20_PM.txt,Brown
34341,PSS,WW,1809556,45839,34341_040_PSS_HM_WW,4.096,220.23,2.359,3.331,274.521,640000000000.0,34341_040_PSS_HM_WW,PQC3,DIODE_HALF,Not Used,Right,DiodeCV,PQC_HM_POSITION 4,3.0,10000.0,0.25,0.216,20.0,20.078,Test_HPK_VPX34341_040_PSS_HM_WW_West_North_PQC3_DiodeCV_DiodeHalf_CV_Run01_11_19_2020_11_32_47_PM.txt,Brown
34343,PSS,EE,1908799,45950,34343_001_PSS_HM_EE,3.632,248.381,1.969,2.51,328.779,8.901926e+16,34343_001_PSS_HM_EE,PQC3,DIODE_HALF,Not Used,Right,DiodeCV,PQC_HM_POSITION 1,3.0,10000.0,0.25,0.171,20.0,20.01,Test_HPK_VPX34343_001_PSS_HM_EE_East_South_PQC3_DiodeCV_DiodeHalf_CV_Run01_12_03_2020_01_48_39_PM.txt,Brown
34343,PSS,WW,1909429,45955,34343_001_PSS_HM_WW,3.712,243.033,2.106,2.714,307.456,640000000000.0,34343_001_PSS_HM_WW,PQC3,DIODE_HALF,Not Used,Right,DiodeCV,PQC_HM_POSITION 2,3.0,10000.0,0.25,0.185,20.0,20.029,Test_HPK_VPX34343_001_PSS_HM_WW_West_North_PQC3_DiodeCV_DiodeHalf_CV_Run01_12_03_2020_02_57_01_PM.txt,Brown
34343,PSS,EE,1907344,45956,34343_002_PSS_HM_EE,3.759,239.97,2.007,2.694,322.637,-83663490000000.0,34343_002_PSS_HM_EE,PQC3,DIODE_HALF,Not Used,Right,DiodeCV,PQC_HM_POSITION 3,3.0,10000.0,0.25,0.21,20.0,20.083,Test_HPK_VPX34343_002_PSS_HM_EE_East_South_PQC3_DiodeCV_DiodeHalf_CV_Run01_12_03_2020_04_05_25_PM.txt,Brown
34343,PSS,WW,1908340,45971,34343_002_PSS_HM_WW,3.522,256.104,2.053,2.649,315.333,640000000000.0,34343_002_PSS_HM_WW,PQC3,DIODE_HALF,Not Used,Right,DiodeCV,PQC_HM_POSITION 4,3.0,10000.0,0.25,0.223,20.0,20.018,Test_HPK_VPX34343_002_PSS_HM_WW_West_North_PQC3_DiodeCV_DiodeHalf_CV_Run05_12_03_2020_06_26_54_PM.txt,Brown
34343,PSS,EE,1908535,45972,34343_004_PSS_HM_EE,3.699,243.827,1.991,2.599,325.239,-78912260000000.0,34343_004_PSS_HM_EE,PQC3,DIODE_HALF,Not Used,Right,DiodeCV,PQC_HM_POSITION 3,3.0,10000.0,0.25,0.209,20.0,20.075,Test_HPK_VPX34343_004_PSS_HM_EE_East_South_PQC3_DiodeCV_DiodeHalf_CV_Run01_12_02_2020_08_31_02_PM.txt,Brown
34343,PSS,WW,1907608,45993,34343_005_PSS_HM_WW,3.756,240.186,2.035,2.542,318.221,640000000000.0,34343_005_PSS_HM_WW,PQC3,DIODE_HALF,Not Used,Right,DiodeCV,PQC_HM_POSITION 2,3.0,10000.0,0.25,0.184,20.0,20.025,Test_HPK_VPX34343_005_PSS_HM_WW_West_North_PQC3_DiodeCV_DiodeHalf_CV_Run01_12_02_2020_07_22_49_PM.txt,Brown
34343,PSS,EE,1908364,46054,34343_011_PSS_HM_EE,3.779,238.678,2.008,2.704,322.427,-107989900000000.0,34343_011_PSS_HM_EE,PQC3,DIODE_HALF,Not Used,Right,DiodeCV,PQC_HM_POSITION 1,3.0,10000.0,0.25,0.172,20.0,20.002,Test_HPK_VPX34343_011_PSS_HM_EE_East_South_PQC3_DiodeCV_DiodeHalf_CV_Run01_12_04_2020_04_27_16_PM.txt,Brown
34343,PSS,WW,1907260,46059,34343_011_PSS_HM_WW,3.638,247.948,2.026,2.816,319.604,640000000000.0,34343_011_PSS_HM_WW,PQC3,DIODE_HALF,Not Used,Right,DiodeCV,PQC_HM_POSITION 2,3.0,10000.0,0.25,0.186,20.0,20.008,Test_HPK_VPX34343_011_PSS_HM_WW_West_North_PQC3_DiodeCV_DiodeHalf_CV_Run01_12_04_2020_05_35_45_PM.txt,Brown
34343,PSS,EE,1908706,46070,34343_012_PSS_HM_EE,3.777,238.812,2.03,2.49,318.895,-79827260000000.0,34343_012_PSS_HM_EE,PQC3,DIODE_HALF,Not Used,Right,DiodeCV,PQC_HM_POSITION 3,3.0,10000.0,0.25,0.211,20.0,20.065,Test_HPK_VPX34343_012_PSS_HM_EE_East_South_PQC3_DiodeCV_DiodeHalf_CV_Run01_12_04_2020_06_44_05_PM.txt,Brown
34343,PSS,WW,1910797,46075,34343_012_PSS_HM_WW,3.7,243.795,2.023,2.573,320.109,640000000000.0,34343_012_PSS_HM_WW,PQC3,DIODE_HALF,Not Used,Right,DiodeCV,PQC_HM_POSITION 4,3.0,10000.0,0.25,0.223,20.0,20.154,Test_HPK_VPX34343_012_PSS_HM_WW_West_North_PQC3_DiodeCV_DiodeHalf_CV_Run02_12_07_2020_11_20_13_AM.txt,Brown
34343,PSS,EE,1907572,46098,34343_015_PSS_HM_EE,3.679,245.174,1.997,2.718,324.237,-42635670000000.0,34343_015_PSS_HM_EE,PQC3,DIODE_HALF,Not Used,Right,DiodeCV,PQC_HM_POSITION 1,3.0,10000.0,0.25,0.171,20.0,20.009,Test_HPK_VPX34343_015_PSS_HM_EE_East_South_PQC3_DiodeCV_DiodeHalf_CV_Run01_12_01_2020_07_31_40_PM.txt,Brown
34343,PSS,WW,1907212,46113,34343_015_PSS_HM_WW,3.687,244.659,1.995,2.609,324.521,640000000000.0,34343_015_PSS_HM_WW,PQC3,DIODE_HALF,Not Used,Right,DiodeCV,PQC_HM_POSITION 2,3.0,10000.0,0.25,0.183,20.0,20.025,Test_HPK_VPX34343_015_PSS_HM_WW_West_North_PQC3_DiodeCV_DiodeHalf_CV_Run01_12_01_2020_08_40_08_PM.txt,Brown
34343,PSS,WW,1910299,46119,34343_016_PSS_HM_WW,3.667,245.969,2.004,2.682,323.012,640000000000.0,34343_016_PSS_HM_WW,PQC3,DIODE_HALF,Not Used,Right,DiodeCV,PQC_HM_POSITION 4,3.0,10000.0,0.25,0.22,20.0,20.025,Test_HPK_VPX34343_016_PSS_HM_WW_West_North_PQC3_DiodeCV_DiodeHalf_CV_Run01_12_01_2020_10_57_15_PM.txt,Brown
34343,PSS,EE,1907146,46174,34343_021_PSS_HM_EE,3.502,257.567,1.73,1.88,374.268,0.0,34343_021_PSS_HM_EE,PQC3,DIODE_HALF,Not Used,Right,DiodeCV,PQC_HM_POSITION 1,3.0,10000.0,0.25,0.173,20.0,20.05,Test_HPK_VPX34343_021_PSS_HM_EE_East_South_PQC3_DiodeCV_DiodeHalf_CV_Run01_12_07_2020_01_30_11_PM.txt,Brown
34343,PSS,WW,1908952,46179,34343_021_PSS_HM_WW,3.709,243.212,2.013,2.455,321.572,640000000000.0,34343_021_PSS_HM_WW,PQC3,DIODE_HALF,Not Used,Right,DiodeCV,PQC_HM_POSITION 2,3.0,10000.0,0.25,0.186,20.0,20.089,Test_HPK_VPX34343_021_PSS_HM_WW_West_North_PQC3_DiodeCV_DiodeHalf_CV_Run01_12_07_2020_02_38_34_PM.txt,Brown
34343,PSS,WW,1907521,46195,34343_022_PSS_HM_WW,3.642,247.702,2.027,2.743,319.397,640000000000.0,34343_022_PSS_HM_WW,PQC3,DIODE_HALF,Not Used,Right,DiodeCV,PQC_HM_POSITION 4,3.0,10000.0,0.25,0.223,20.0,20.015,Test_HPK_VPX34343_022_PSS_HM_WW_West_North_PQC3_DiodeCV_DiodeHalf_CV_Run03_12_08_2020_02_36_01_PM.txt,Brown
34343,PSS,WW,1908199,46233,34343_025_PSS_HM_WW,3.606,250.174,1.937,2.359,334.256,640000000000.0,34343_025_PSS_HM_WW,PQC3,DIODE_HALF,Not Used,Right,DiodeCV,PQC_HM_POSITION 2,3.0,10000.0,0.25,0.184,20.0,20.054,Test_HPK_VPX34343_025_PSS_HM_WW_West_North_PQC3_DiodeCV_DiodeHalf_CV_Run01_11_30_2020_09_15_21_PM.txt,Brown
34343,PSS,EE,1908781,46234,34343_026_PSS_HM_EE,3.69,244.44,1.965,2.491,329.543,300361200000.0,34343_026_PSS_HM_EE,PQC3,DIODE_HALF,Not Used,Right,DiodeCV,PQC_HM_POSITION 3,3.0,10000.0,0.25,0.209,20.0,20.088,Test_HPK_VPX34343_026_PSS_HM_EE_East_South_PQC3_DiodeCV_DiodeHalf_CV_Run01_11_30_2020_10_23_59_PM.txt,Brown
34343,PSS,WW,1910155,46239,34343_026_PSS_HM_WW,3.479,259.292,2.005,3.022,322.928,640000000000.0,34343_026_PSS_HM_WW,PQC3,DIODE_HALF,Not Used,Right,DiodeCV,PQC_HM_POSITION 4,3.0,10000.0,0.25,0.221,20.0,20.039,Test_HPK_VPX34343_026_PSS_HM_WW_West_North_PQC3_DiodeCV_DiodeHalf_CV_Run01_11_30_2020_11_32_14_PM.txt,Brown
34343,PSS,EE,1908358,46272,34343_031_PSS_HM_EE,3.466,260.238,1.935,2.794,334.626,43222830000000.0,34343_031_PSS_HM_EE,PQC3,DIODE_HALF,Not Used,Right,DiodeCV,PQC_HM_POSITION 1,3.0,10000.0,0.25,0.175,20.0,20.045,Test_HPK_VPX34343_031_PSS_HM_EE_East_South_PQC3_DiodeCV_DiodeHalf_CV_Run01_12_08_2020_04_52_02_PM.txt,Brown
34343,PSS,WW,1909993,46277,34343_031_PSS_HM_WW,3.553,253.897,2.017,2.784,321.067,640000000000.0,34343_031_PSS_HM_WW,PQC3,DIODE_HALF,Not Used,Right,DiodeCV,PQC_HM_POSITION 2,3.0,10000.0,0.25,0.188,20.0,20.09,Test_HPK_VPX34343_031_PSS_HM_WW_West_North_PQC3_DiodeCV_DiodeHalf_CV_Run01_12_08_2020_06_00_20_PM.txt,Brown
34343,PSS,EE,1907851,46278,34343_032_PSS_HM_EE,3.711,243.071,2.065,2.713,313.614,0.0,34343_032_PSS_HM_EE,PQC3,DIODE_HALF,Not Used,Right,DiodeCV,PQC_HM_POSITION 3,3.0,10000.0,0.25,0.212,20.0,20.144,Test_HPK_VPX34343_032_PSS_HM_EE_East_South_PQC3_DiodeCV_DiodeHalf_CV_Run01_12_08_2020_07_08_11_PM.txt,Brown
34343,PSS,WW,1907350,46293,34343_032_PSS_HM_WW,3.741,241.104,1.985,3.2,326.112,640000000000.0,34343_032_PSS_HM_WW,PQC3,DIODE_HALF,Not Used,Right,DiodeCV,PQC_HM_POSITION 4,3.0,10000.0,0.25,0.224,20.0,20.093,Test_HPK_VPX34343_032_PSS_HM_WW_West_North_PQC3_DiodeCV_DiodeHalf_CV_Run01_12_08_2020_08_10_49_PM.txt,Brown
34343,PSS,EE,1909087,46316,34343_035_PSS_HM_EE,3.748,240.662,2.125,3.042,304.635,640000000000.0,34343_035_PSS_HM_EE,PQC3,DIODE_HALF,Not Used,Left,DiodeCV,PQC_HM_POSITION 1,3.0,10000.0,0.25,0.177,20.0,20.065,Test_HPK_VPX34343_035_PSS_HM_EE_East_North_PQC3_DiodeCV_DiodeHalf_CV_Run01_11_30_2020_06_31_53_PM.txt,Brown
34343,PSS,WW,1908187,46331,34343_035_PSS_HM_WW,3.651,247.064,2.019,2.747,320.688,640000000000.0,34343_035_PSS_HM_WW,PQC3,DIODE_HALF,Not Used,Right,DiodeCV,PQC_HM_POSITION 2,3.0,10000.0,0.25,0.189,20.0,20.041,Test_HPK_VPX34343_035_PSS_HM_WW_West_North_PQC3_DiodeCV_DiodeHalf_CV_Run01_11_30_2020_02_45_06_PM.txt,Brown
34343,PSS,WW,1910428,46337,34343_036_PSS_HM_WW,3.685,244.766,1.987,2.674,325.839,640000000000.0,34343_036_PSS_HM_WW,PQC3,DIODE_HALF,Not Used,Right,DiodeCV,PQC_HM_POSITION 4,3.0,10000.0,0.25,0.223,20.0,20.047,Test_HPK_VPX34343_036_PSS_HM_WW_West_North_PQC3_DiodeCV_DiodeHalf_CV_Run01_11_30_2020_04_57_36_PM.txt,Brown
34343,PSS,EE,1909081,46376,34343_041_PSS_HM_EE,3.773,239.093,2.071,2.582,312.676,2993548000000.0,34343_041_PSS_HM_EE,PQC3,DIODE_HALF,Not Used,Right,DiodeCV,PQC_HM_POSITION 1,3.0,10000.0,0.25,0.175,20.0,20.059,Test_HPK_VPX34343_041_PSS_HM_EE_East_South_PQC3_DiodeCV_DiodeHalf_CV_Run01_12_09_2020_04_30_36_PM.txt,Brown
34343,PSS,WW,1909033,46391,34343_041_PSS_HM_WW,3.65,247.163,2.032,2.777,318.577,640000000000.0,34343_041_PSS_HM_WW,PQC3,DIODE_HALF,Not Used,Right,DiodeCV,PQC_HM_POSITION 2,3.0,10000.0,0.25,0.188,20.0,20.118,Test_HPK_VPX34343_041_PSS_HM_WW_West_North_PQC3_DiodeCV_DiodeHalf_CV_Run01_12_09_2020_05_38_47_PM.txt,Brown
34343,PSS,EE,1908346,46392,34343_042_PSS_HM_EE,3.732,241.668,2.116,2.649,306.053,-51317300000000.0,34343_042_PSS_HM_EE,PQC3,DIODE_HALF,Not Used,Right,DiodeCV,PQC_HM_POSITION 3,3.0,10000.0,0.25,0.212,20.0,20.166,Test_HPK_VPX34343_042_PSS_HM_EE_East_South_PQC3_DiodeCV_DiodeHalf_CV_Run01_12_09_2020_06_47_00_PM.txt,Brown
34343,PSS,WW,1910608,46397,34343_042_PSS_HM_WW,3.717,242.673,2.018,2.519,320.771,640000000000.0,34343_042_PSS_HM_WW,PQC3,DIODE_HALF,Not Used,Right,DiodeCV,PQC_HM_POSITION 4,3.0,10000.0,0.25,0.224,20.0,20.107,Test_HPK_VPX34343_042_PSS_HM_WW_West_North_PQC3_DiodeCV_DiodeHalf_CV_Run01_12_09_2020_07_55_09_PM.txt,Brown
34343,PSS,WW,1910314,46435,34343_045_PSS_HM_WW,3.275,275.429,1.96,2.953,330.308,640000000000.0,34343_045_PSS_HM_WW,PQC3,DIODE_HALF,Not Used,Right,DiodeCV,PQC_HM_POSITION 2,3.0,10000.0,0.25,0.181,20.0,20.055,Test_HPK_VPX34343_045_PSS_HM_WW_West_North_PQC3_DiodeCV_DiodeHalf_CV_Run01_11_25_2020_08_57_54_PM.txt,Brown
34343,PSS,WW,1910485,46451,34343_046_PSS_HM_WW,3.707,243.325,1.95,2.439,332.074,640000000000.0,34343_046_PSS_HM_WW,PQC3,DIODE_HALF,Not Used,Right,DiodeCV,PQC_HM_POSITION 4,3.0,10000.0,0.25,0.217,20.0,20.123,Test_HPK_VPX34343_046_PSS_HM_WW_West_North_PQC3_DiodeCV_DiodeHalf_CV_Run02_11_30_2020_11_43_26_AM.txt,Brown
35719,2S,EE,409507,47994,35719_002_2-S_HM_EE,3.184,263.977,2.62,7.975,222.736,,35719_002_2-S_HM_EE,PQC3,DIODE_HALF,Not Used,Left,DiodeCV,PQC_HM_POSITION 3,0.5,,,0.2,20.0,20.0,HPK_35719_002_2-S_HM_E_flute3_L_DiodeCV_21_4_2021_12h39m0s.txt,Perugia
35719,2S,WW,409972,47997,35719_002_2-S_HM_WW,3.208,262.02,2.628,7.499,222.058,,35719_002_2-S_HM_WW,PQC3,DIODE_HALF,Not Used,Left,DiodeCV,PQC_HM_POSITION 3,0.5,,,0.2,20.0,20.0,HPK_35719_002_2-S_HM_W_flute3_L_DiodeCV_21_4_2021_14h2m41s.txt,Perugia
35713,PSS,EE,414314,49176,35713_002_PSS_HM_EE,3.259,257.865,2.612,8.54,223.418,,35713_002_PSS_HM_EE,PQC3,DIODE_HALF,Not Used,Left,DiodeCV,PQC_HM_POSITION 3,0.5,,,0.2,20.0,20.0,HPK_35713_002_PSS_HM_E_flute3_L_DiodeCV_17_3_2021_13h56m15s.txt,Perugia
35713,PSS,WW,415408,49191,35713_002_PSS_HM_WW,3.2,262.696,2.608,8.202,223.76,,35713_002_PSS_HM_WW,PQC3,DIODE_HALF,Not Used,Left,DiodeCV,PQC_HM_POSITION 3,0.5,,,0.2,20.0,20.0,HPK_35713_002_PSS_HM_W_flute3_L_DiodeCV_17_3_2021_14h57m29s.txt,Perugia
35713,PSS,EE,415729,49230,35713_006_PSS_HM_EE,3.217,261.274,2.605,8.34,224.018,,35713_006_PSS_HM_EE,PQC3,DIODE_HALF,Not Used,Left,DiodeCV,PQC_HM_POSITION 3,0.5,,,0.2,20.0,20.0,HPK_35713_006_PSS_HM_E_flute3_L_DiodeCV_17_3_2021_18h11m55s.txt,Perugia
35713,PSS,WW,414230,49235,35713_006_PSS_HM_WW,3.156,266.35,2.594,8.564,224.968,,35713_006_PSS_HM_WW,PQC3,DIODE_HALF,Not Used,Left,DiodeCV,PQC_HM_POSITION 3,0.5,,,0.2,20.0,20.0,HPK_35713_006_PSS_HM_W_flute3_L_DiodeCV_18_3_2021_9h37m51s.txt,Perugia
35713,PSS,EE,415480,49274,35713_011_PSS_HM_EE,3.245,259.021,2.609,8.323,223.675,,35713_011_PSS_HM_EE,PQC3,DIODE_HALF,Not Used,Left,DiodeCV,PQC_HM_POSITION 3,0.5,,,0.2,20.0,20.0,HPK_35713_011_PSS_HM_E_flute3_L_DiodeCV_17_3_2021_16h2m32s.txt,Perugia
35713,PSS,WW,414311,49279,35713_011_PSS_HM_WW,3.26,257.799,2.596,8.469,224.795,,35713_011_PSS_HM_WW,PQC3,DIODE_HALF,Not Used,Left,DiodeCV,PQC_HM_POSITION 3,0.5,,,0.2,20.0,20.0,HPK_35713_011_PSS_HM_W_flute3_L_DiodeCV_17_3_2021_17h9m5s.txt,Perugia
35713,PSS,EE,415387,49318,35713_017_PSS_HM_EE,3.245,259.012,2.621,8.477,222.651,,35713_017_PSS_HM_EE,PQC3,DIODE_HALF,Not Used,Left,DiodeCV,PQC_HM_POSITION 3,0.5,,,0.2,20.0,20.0,HPK_35713_017_PSS_HM_E_flute3_L_DiodeCV_18_3_2021_10h24m31s.txt,Perugia
35713,PSS,WW,414266,49333,35713_017_PSS_HM_WW,3.242,259.271,2.604,8.365,224.104,,35713_017_PSS_HM_WW,PQC3,DIODE_HALF,Not Used,Left,DiodeCV,PQC_HM_POSITION 3,0.5,,,0.2,20.0,20.0,HPK_35713_017_PSS_HM_W_flute3_L_DiodeCV_18_3_2021_11h19m28s.txt,Perugia
35713,PSS,EE,415336,49372,35713_023_PSS_HM_EE,3.306,254.253,2.615,8.258,223.161,,35713_023_PSS_HM_EE,PQC3,DIODE_HALF,Not Used,Left,DiodeCV,PQC_HM_POSITION 3,0.5,,,0.2,20.0,20.0,HPK_35713_023_PSS_HM_E_flute3_L_DiodeCV_18_3_2021_12h15m34s.txt,Perugia
35713,PSS,WW,415633,49377,35713_023_PSS_HM_WW,3.317,253.376,2.611,8.145,223.503,,35713_023_PSS_HM_WW,PQC3,DIODE_HALF,Not Used,Left,DiodeCV,PQC_HM_POSITION 3,0.5,,,0.2,20.0,20.0,HPK_35713_023_PSS_HM_W_flute3_L_DiodeCV_18_3_2021_13h2m5s.txt,Perugia
35713,PSS,EE,415162,49416,35713_029_PSS_HM_EE,3.325,252.795,2.611,8.148,223.503,,35713_029_PSS_HM_EE,PQC3,DIODE_HALF,Not Used,Left,DiodeCV,PQC_HM_POSITION 3,0.5,,,0.2,20.0,20.0,HPK_35713_029_PSS_HM_E_flute3_L_DiodeCV_18_3_2021_17h2m27s.txt,Perugia
35713,PSS,WW,415273,49431,35713_029_PSS_HM_WW,3.31,253.947,2.602,7.747,224.276,,35713_029_PSS_HM_WW,PQC3,DIODE_HALF,Not Used,Left,DiodeCV,PQC_HM_POSITION 3,0.5,,,0.2,20.0,20.0,HPK_35713_029_PSS_HM_W_flute3_L_DiodeCV_18_3_2021_17h43m0s.txt,Perugia
35713,PSS,EE,415237,49470,35713_033_PSS_HM_EE,3.347,251.129,2.623,8.071,222.481,,35713_033_PSS_HM_EE,PQC3,DIODE_HALF,Not Used,Left,DiodeCV,PQC_HM_POSITION 3,0.5,,,0.2,20.0,20.0,HPK_35713_033_PSS_HM_E_flute3_L_DiodeCV_18_3_2021_14h58m40s.txt,Perugia
35713,PSS,WW,415684,49475,35713_033_PSS_HM_WW,3.349,250.984,2.621,7.8,222.651,,35713_033_PSS_HM_WW,PQC3,DIODE_HALF,Not Used,Left,DiodeCV,PQC_HM_POSITION 3,0.5,,,0.2,20.0,20.0,HPK_35713_033_PSS_HM_W_flute3_L_DiodeCV_18_3_2021_15h39m36s.txt,Perugia
35713,PSS,EE,414209,49514,35713_039_PSS_HM_EE,3.303,254.468,2.613,8.216,223.332,,35713_039_PSS_HM_EE,PQC3,DIODE_HALF,Not Used,Left,DiodeCV,PQC_HM_POSITION 3,0.5,,,0.2,20.0,20.0,HPK_35713_039_PSS_HM_E_flute3_L_DiodeCV_19_3_2021_14h22m5s.txt,Perugia
35722,2S,EE,1782055,51530,35722_001_2-S_HM_EE,3.591,251.22,1.981,2.635,326.825,640000000000.0,35722_001_2-S_HM_EE,PQC3,DIODE_HALF,Not Used,Right,DiodeCV,PQC_HM_POSITION 1,3.0,10000.0,0.25,0.165,20.0,20.031,Test_HPK_VPX35722_001_2-S_HM_EE_East_South_PQC3_DiodeCV_DiodeHalf_CV_Run03_04_01_2021_05_31_20_PM.txt,Brown
35722,2S,WW,1782148,51533,35722_001_2-S_HM_WW,3.322,271.542,1.98,3.107,326.938,640000000000.0,35722_001_2-S_HM_WW,PQC3,DIODE_HALF,Not Used,Right,DiodeCV,PQC_HM_POSITION 2,3.0,10000.0,0.25,0.175,20.0,20.027,Test_HPK_VPX35722_001_2-S_HM_WW_West_North_PQC3_DiodeCV_DiodeHalf_CV_Run01_04_01_2021_03_17_53_PM.txt,Brown
35722,2S,EE,1781728,51552,35722_009_2-S_HM_EE,3.37,267.657,1.752,2.133,369.619,640000000000.0,35722_009_2-S_HM_EE,PQC3,DIODE_HALF,Not Used,Right,DiodeCV,PQC_HM_POSITION 1,3.0,10000.0,0.25,0.167,20.0,20.007,Test_HPK_VPX35722_009_2-S_HM_EE_East_South_PQC3_DiodeCV_DiodeHalf_CV_Run02_03_30_2021_02_23_00_PM.txt,Brown
35722,2S,WW,1782160,51555,35722_009_2-S_HM_WW,3.656,246.704,2.049,2.763,315.974,640000000000.0,35722_009_2-S_HM_WW,PQC3,DIODE_HALF,Not Used,Right,DiodeCV,PQC_HM_POSITION 2,3.0,10000.0,0.25,0.177,20.0,20.013,Test_HPK_VPX35722_009_2-S_HM_WW_West_North_PQC3_DiodeCV_DiodeHalf_CV_Run01_03_29_2021_09_05_21_PM.txt,Brown
35722,2S,EE,1779822,51610,35722_019_2-S_HM_EE,3.305,272.937,1.964,3.192,329.655,640000000000.0,35722_019_2-S_HM_EE,PQC3,DIODE_HALF,Not Used,Right,DiodeCV,PQC_HM_POSITION 3,3.0,10000.0,0.25,0.2,20.0,20.079,Test_HPK_VPX35722_019_2-S_HM_EE_East_South_PQC3_DiodeCV_DiodeHalf_CV_Run01_04_01_2021_03_57_54_PM.txt,Brown
35722,2S,WW,1779897,51613,35722_019_2-S_HM_WW,3.82,236.105,1.991,2.396,325.258,640000000000.0,35722_019_2-S_HM_WW,PQC3,DIODE_HALF,Not Used,Right,DiodeCV,PQC_HM_POSITION 4,3.0,10000.0,0.25,0.213,20.0,20.049,Test_HPK_VPX35722_019_2-S_HM_WW_West_North_PQC3_DiodeCV_DiodeHalf_CV_Run01_04_01_2021_04_37_58_PM.txt,Brown
35722,2S,EE,1782436,51632,35722_023_2-S_HM_EE,3.429,263.036,2.062,3.216,313.965,640000000000.0,35722_023_2-S_HM_EE,PQC3,DIODE_HALF,Not Used,Right,DiodeCV,PQC_HM_POSITION 3,3.0,10000.0,0.25,0.201,20.0,20.06,Test_HPK_VPX35722_023_2-S_HM_EE_East_South_PQC3_DiodeCV_DiodeHalf_CV_Run01_03_29_2021_09_57_39_PM.txt,Brown
35722,2S,WW,1781974,51635,35722_023_2-S_HM_WW,3.841,234.843,2.109,2.865,307.06,640000000000.0,35722_023_2-S_HM_WW,PQC3,DIODE_HALF,Not Used,Right,DiodeCV,PQC_HM_POSITION 4,3.0,10000.0,0.25,0.213,20.0,20.028,Test_HPK_VPX35722_023_2-S_HM_WW_West_North_PQC3_DiodeCV_DiodeHalf_CV_Run01_03_29_2021_10_49_58_PM.txt,Brown
35722,2S,EE,1782706,51690,35722_031_2-S_HM_EE,3.197,282.121,1.95,2.929,331.97,640000000000.0,35722_031_2-S_HM_EE,PQC3,DIODE_HALF,Not Used,Right,DiodeCV,PQC_HM_POSITION 1,3.0,10000.0,0.25,0.164,20.0,20.151,Test_HPK_VPX35722_031_2-S_HM_EE_East_South_PQC3_DiodeCV_DiodeHalf_CV_Run03_04_02_2021_01_34_39_PM.txt,Brown
35722,2S,WW,1779846,51693,35722_031_2-S_HM_WW,3.607,250.07,2.035,2.884,318.157,640000000000.0,35722_031_2-S_HM_WW,PQC3,DIODE_HALF,Not Used,Right,DiodeCV,PQC_HM_POSITION 2,3.0,10000.0,0.25,0.175,20.0,20.038,Test_HPK_VPX35722_031_2-S_HM_WW_West_North_PQC3_DiodeCV_DiodeHalf_CV_Run01_04_01_2021_07_17_49_PM.txt,Brown
35722,2S,EE,1782733,51712,35722_035_2-S_HM_EE,3.138,287.418,1.95,3.188,331.994,640000000000.0,35722_035_2-S_HM_EE,PQC3,DIODE_HALF,Not Used,Right,DiodeCV,PQC_HM_POSITION 1,3.0,10000.0,0.25,0.161,20.0,20.005,Test_HPK_VPX35722_035_2-S_HM_EE_East_South_PQC3_DiodeCV_DiodeHalf_CV_Run02_04_01_2021_11_36_31_AM.txt,Brown
35722,2S,WW,1782550,51715,35722_035_2-S_HM_WW,3.929,229.587,2.218,3.215,291.859,640000000000.0,35722_035_2-S_HM_WW,PQC3,DIODE_HALF,Not Used,Right,DiodeCV,PQC_HM_POSITION 2,3.0,10000.0,0.25,0.174,20.0,20.024,Test_HPK_VPX35722_035_2-S_HM_WW_West_North_PQC3_DiodeCV_DiodeHalf_CV_Run01_03_31_2021_08_02_38_PM.txt,Brown
35722,2S,EE,1779867,51770,35722_044_2-S_HM_EE,3.409,264.623,1.972,2.825,328.398,640000000000.0,35722_044_2-S_HM_EE,PQC3,DIODE_HALF,Not Used,Right,DiodeCV,PQC_HM_POSITION 3,3.0,10000.0,0.25,0.202,20.0,20.035,Test_HPK_VPX35722_044_2-S_HM_EE_East_South_PQC3_DiodeCV_DiodeHalf_CV_Run02_04_02_2021_12_11_18_PM.txt,Brown
35722,2S,WW,1781737,51773,35722_044_2-S_HM_WW,3.498,257.886,1.99,2.899,325.35,640000000000.0,35722_044_2-S_HM_WW,PQC3,DIODE_HALF,Not Used,Right,DiodeCV,PQC_HM_POSITION 4,3.0,10000.0,0.25,0.213,20.0,20.024,Test_HPK_VPX35722_044_2-S_HM_WW_West_North_PQC3_DiodeCV_DiodeHalf_CV_Run01_04_01_2021_08_37_56_PM.txt,Brown
