Repository: PanosAssiouras/Analysis_DB_data_PQC

File: Flute_1/Diodes/data.csv (part 5 of 33)
batch_number,Type,Orientation,AGGREGATED_COND_DATA_SET_ID,PART_ID,PART_NAME_LABEL,RHO_KOHMCM,VD_V,CMIN_PFRD,NA,D_UM,CMINPLNR_PFRD,PART_NAME_LABEL.1,KIND_OF_HM_FLUTE_ID,KIND_OF_HM_STRUCT_ID,KIND_OF_HM_CONFIG_ID,KIND_OF_HM_SET_ID,PROCEDURE_TYPE,EQUIPMENT,WAITING_TIME_S,AC_FREQ_HZ,AC_AMPL_V,CORR_OPEN_PFRD,TEMP_SET_DEGC,AV_TEMP_DEGC,FILE_NAME,Location
35722,2S,EE,1782556,51792,35722_047_2-S_HM_EE,3.288,274.35,1.988,3.404,325.767,640000000000.0,35722_047_2-S_HM_EE,PQC3,DIODE_HALF,Not Used,Right,DiodeCV,PQC_HM_POSITION 3,3.0,10000.0,0.25,0.2,20.0,20.064,Test_HPK_VPX35722_047_2-S_HM_EE_East_South_PQC3_DiodeCV_DiodeHalf_CV_Run01_03_31_2021_08_55_02_PM.txt,Brown
35722,2S,WW,1779996,51795,35722_047_2-S_HM_WW,3.635,248.137,2.006,2.89,322.784,640000000000.0,35722_047_2-S_HM_WW,PQC3,DIODE_HALF,Not Used,Right,DiodeCV,PQC_HM_POSITION 4,3.0,10000.0,0.25,0.212,20.0,20.008,Test_HPK_VPX35722_047_2-S_HM_WW_West_North_PQC3_DiodeCV_DiodeHalf_CV_Run02_04_01_2021_11_12_24_AM.txt,Brown
35952,2S,EE,1780919,51830,35952_001_2-S_HM_EE,3.814,236.478,2.075,2.696,312.082,640000000000.0,35952_001_2-S_HM_EE,PQC3,DIODE_HALF,Not Used,Right,DiodeCV,PQC_HM_POSITION 1,3.0,10000.0,0.25,0.163,20.0,20.007,Test_HPK_VPX35952_001_2-S_HM_EE_East_South_PQC3_DiodeCV_DiodeHalf_CV_Run01_04_07_2021_12_49_39_PM.txt,Brown
35952,2S,WW,1781438,51833,35952_001_2-S_HM_WW,3.518,256.434,1.987,2.987,325.919,640000000000.0,35952_001_2-S_HM_WW,PQC3,DIODE_HALF,Not Used,Right,DiodeCV,PQC_HM_POSITION 2,3.0,10000.0,0.25,0.177,20.0,20.031,Test_HPK_VPX35952_001_2-S_HM_WW_West_North_PQC3_DiodeCV_DiodeHalf_CV_Run01_04_07_2021_01_29_43_PM.txt,Brown
35952,2S,EE,1780049,51852,35952_005_2-S_HM_EE,3.635,248.14,1.95,2.67,331.977,640000000000.0,35952_005_2-S_HM_EE,PQC3,DIODE_HALF,Not Used,Right,DiodeCV,PQC_HM_POSITION 1,3.0,10000.0,0.25,0.163,20.0,20.155,Test_HPK_VPX35952_005_2-S_HM_EE_East_South_PQC3_DiodeCV_DiodeHalf_CV_Run03_04_06_2021_01_54_13_PM.txt,Brown
35952,2S,WW,1781336,51855,35952_005_2-S_HM_WW,3.789,238.04,1.997,2.523,324.259,640000000000.0,35952_005_2-S_HM_WW,PQC3,DIODE_HALF,Not Used,Right,DiodeCV,PQC_HM_POSITION 2,3.0,10000.0,0.25,0.178,20.0,20.052,Test_HPK_VPX35952_005_2-S_HM_WW_West_North_PQC3_DiodeCV_DiodeHalf_CV_Run04_04_06_2021_02_57_26_PM.txt,Brown
35717,2S,EE,1797490,51910,35717_003_2-S_HM_EE,3.599,250.599,1.927,2.676,336.046,640000000000.0,35717_003_2-S_HM_EE,PQC3,DIODE_HALF,Not Used,Right,DiodeCV,PQC_HM_POSITION 1,3.0,10000.0,0.25,0.166,20.0,20.114,Test_HPK_VPX35717_003_2-S_HM_EE_East_South_PQC3_DiodeCV_DiodeHalf_CV_Run02_03_24_2021_04_24_51_PM.txt,Brown
35717,2S,WW,1797550,51913,35717_003_2-S_HM_WW,3.555,253.756,1.939,2.695,333.995,640000000000.0,35717_003_2-S_HM_WW,PQC3,DIODE_HALF,Not Used,Right,DiodeCV,PQC_HM_POSITION 2,3.0,10000.0,0.25,0.178,20.0,20.084,Test_HPK_VPX35717_003_2-S_HM_WW_West_North_PQC3_DiodeCV_DiodeHalf_CV_Run02_03_24_2021_03_49_21_PM.txt,Brown
35717,2S,EE,1798189,51932,35717_006_2-S_HM_EE,3.65,247.12,2.005,2.795,322.861,640000000000.0,35717_006_2-S_HM_EE,PQC3,DIODE_HALF,Not Used,Right,DiodeCV,PQC_HM_POSITION 1,3.0,10000.0,0.25,0.167,20.0,20.033,Test_HPK_VPX35717_006_2-S_HM_EE_East_South_PQC3_DiodeCV_DiodeHalf_CV_Run02_03_24_2021_11_35_12_AM.txt,Brown
35717,2S,WW,1797766,51935,35717_006_2-S_HM_WW,3.595,250.886,2.0,2.752,323.705,640000000000.0,35717_006_2-S_HM_WW,PQC3,DIODE_HALF,Not Used,Right,DiodeCV,PQC_HM_POSITION 2,3.0,10000.0,0.25,0.177,20.0,20.06,Test_HPK_VPX35717_006_2-S_HM_WW_West_North_PQC3_DiodeCV_DiodeHalf_CV_Run01_03_23_2021_08_06_14_PM.txt,Brown
35717,2S,EE,1797886,51990,35717_013_2-S_HM_EE,3.532,255.365,1.972,2.813,328.331,640000000000.0,35717_013_2-S_HM_EE,PQC3,DIODE_HALF,Not Used,Right,DiodeCV,PQC_HM_POSITION 3,3.0,10000.0,0.25,0.208,20.0,20.13,Test_HPK_VPX35717_013_2-S_HM_EE_East_South_PQC3_DiodeCV_DiodeHalf_CV_Run02_03_24_2021_04_13_46_PM.txt,Brown
35717,2S,WW,1797955,51993,35717_013_2-S_HM_WW,3.697,244.021,1.994,2.69,324.64,640000000000.0,35717_013_2-S_HM_WW,PQC3,DIODE_HALF,Not Used,Right,DiodeCV,PQC_HM_POSITION 4,3.0,10000.0,0.25,0.215,20.0,20.065,Test_HPK_VPX35717_013_2-S_HM_WW_West_North_PQC3_DiodeCV_DiodeHalf_CV_Run01_03_24_2021_03_29_54_PM.txt,Brown
35717,2S,EE,1797805,52012,35717_017_2-S_HM_EE,3.649,247.229,1.939,2.604,333.946,640000000000.0,35717_017_2-S_HM_EE,PQC3,DIODE_HALF,Not Used,Right,DiodeCV,PQC_HM_POSITION 3,3.0,10000.0,0.25,0.202,20.0,20.106,Test_HPK_VPX35717_017_2-S_HM_EE_East_South_PQC3_DiodeCV_DiodeHalf_CV_Run01_03_23_2021_08_58_27_PM.txt,Brown
35717,2S,EE,1801250,52070,35717_024_2-S_HM_EE,3.67,245.814,1.934,2.499,334.823,640000000000.0,35717_024_2-S_HM_EE,PQC3,DIODE_HALF,Not Used,Right,DiodeCV,PQC_HM_POSITION 1,3.0,10000.0,0.25,0.162,20.0,20.026,Test_HPK_VPX35717_024_2-S_HM_EE_East_South_PQC3_DiodeCV_DiodeHalf_CV_Run01_03_25_2021_02_15_27_PM.txt,Brown
35717,2S,WW,1800935,52073,35717_024_2-S_HM_WW,3.614,249.561,1.948,2.7,332.303,640000000000.0,35717_024_2-S_HM_WW,PQC3,DIODE_HALF,Not Used,Right,DiodeCV,PQC_HM_POSITION 2,3.0,10000.0,0.25,0.175,20.0,20.062,Test_HPK_VPX35717_024_2-S_HM_WW_West_North_PQC3_DiodeCV_DiodeHalf_CV_Run01_03_25_2021_02_55_31_PM.txt,Brown
35717,2S,EE,1800257,52092,35717_028_2-S_HM_EE,3.413,264.315,1.899,2.72,340.974,640000000000.0,35717_028_2-S_HM_EE,PQC3,DIODE_HALF,Not Used,Right,DiodeCV,PQC_HM_POSITION 1,3.0,10000.0,0.25,0.162,20.0,20.054,Test_HPK_VPX35717_028_2-S_HM_EE_East_South_PQC3_DiodeCV_DiodeHalf_CV_Run02_03_25_2021_12_22_05_PM.txt,Brown
35717,2S,WW,1801151,52095,35717_028_2-S_HM_WW,3.53,255.517,1.914,2.604,338.249,640000000000.0,35717_028_2-S_HM_WW,PQC3,DIODE_HALF,Not Used,Right,DiodeCV,PQC_HM_POSITION 2,3.0,10000.0,0.25,0.18,20.0,20.081,Test_HPK_VPX35717_028_2-S_HM_WW_West_North_PQC3_DiodeCV_DiodeHalf_CV_Run01_03_24_2021_07_09_20_PM.txt,Brown
35717,2S,EE,1800986,52150,35717_036_2-S_HM_EE,3.657,246.676,1.971,2.668,328.554,640000000000.0,35717_036_2-S_HM_EE,PQC3,DIODE_HALF,Not Used,Right,DiodeCV,PQC_HM_POSITION 3,3.0,10000.0,0.25,0.201,20.0,20.112,Test_HPK_VPX35717_036_2-S_HM_EE_East_South_PQC3_DiodeCV_DiodeHalf_CV_Run01_03_25_2021_03_35_36_PM.txt,Brown
35717,2S,WW,1800839,52153,35717_036_2-S_HM_WW,3.627,248.667,1.929,2.61,335.588,640000000000.0,35717_036_2-S_HM_WW,PQC3,DIODE_HALF,Not Used,Right,DiodeCV,PQC_HM_POSITION 4,3.0,10000.0,0.25,0.212,20.0,20.056,Test_HPK_VPX35717_036_2-S_HM_WW_West_North_PQC3_DiodeCV_DiodeHalf_CV_Run02_03_25_2021_04_36_38_PM.txt,Brown
35717,2S,EE,1800884,52172,35717_039_2-S_HM_EE,3.528,255.654,1.915,2.661,338.1,640000000000.0,35717_039_2-S_HM_EE,PQC3,DIODE_HALF,Not Used,Right,DiodeCV,PQC_HM_POSITION 3,3.0,10000.0,0.25,0.202,20.0,20.126,Test_HPK_VPX35717_039_2-S_HM_EE_East_South_PQC3_DiodeCV_DiodeHalf_CV_Run01_03_24_2021_08_01_18_PM.txt,Brown
35717,2S,WW,1800167,52175,35717_039_2-S_HM_WW,3.519,256.329,1.933,2.655,334.944,640000000000.0,35717_039_2-S_HM_WW,PQC3,DIODE_HALF,Not Used,Right,DiodeCV,PQC_HM_POSITION 4,3.0,10000.0,0.25,0.217,20.0,20.072,Test_HPK_VPX35717_039_2-S_HM_WW_West_North_PQC3_DiodeCV_DiodeHalf_CV_Run01_03_24_2021_08_53_15_PM.txt,Brown
35717,2S,EE,1800719,52230,35717_046_2-S_HM_EE,3.636,248.052,1.932,2.361,335.183,640000000000.0,35717_046_2-S_HM_EE,PQC3,DIODE_HALF,Not Used,Right,DiodeCV,PQC_HM_POSITION 1,3.0,10000.0,0.25,0.161,20.0,20.049,Test_HPK_VPX35717_046_2-S_HM_EE_East_South_PQC3_DiodeCV_DiodeHalf_CV_Run02_03_26_2021_11_33_17_AM.txt,Brown
35717,2S,WW,1800092,52233,35717_046_2-S_HM_WW,3.697,244.007,1.964,2.592,329.748,640000000000.0,35717_046_2-S_HM_WW,PQC3,DIODE_HALF,Not Used,Right,DiodeCV,PQC_HM_POSITION 2,3.0,10000.0,0.25,0.176,20.0,20.074,Test_HPK_VPX35717_046_2-S_HM_WW_West_North_PQC3_DiodeCV_DiodeHalf_CV_Run01_03_25_2021_06_49_09_PM.txt,Brown
35717,2S,EE,1801067,52238,35717_049_2-S_HM_EE,3.623,248.974,1.924,2.578,336.564,640000000000.0,35717_049_2-S_HM_EE,PQC3,DIODE_HALF,Not Used,Right,DiodeCV,PQC_HM_POSITION 3,3.0,10000.0,0.25,0.199,20.0,20.07,Test_HPK_VPX35717_049_2-S_HM_EE_East_South_PQC3_DiodeCV_DiodeHalf_CV_Run03_03_26_2021_10_58_23_AM.txt,Brown
35717,2S,WW,1800140,52251,35717_049_2-S_HM_WW,3.549,254.137,2.007,2.592,322.577,640000000000.0,35717_049_2-S_HM_WW,PQC3,DIODE_HALF,Not Used,Right,DiodeCV,PQC_HM_POSITION 4,3.0,10000.0,0.25,0.214,20.0,20.034,Test_HPK_VPX35717_049_2-S_HM_WW_West_North_PQC3_DiodeCV_DiodeHalf_CV_Run06_03_26_2021_10_23_50_AM.txt,Brown
35718,2S,EE,1799820,52270,35718_003_2-S_HM_EE,3.667,245.989,1.965,2.735,329.504,640000000000.0,35718_003_2-S_HM_EE,PQC3,DIODE_HALF,Not Used,Right,DiodeCV,PQC_HM_POSITION 1,3.0,10000.0,0.25,0.164,20.0,20.064,Test_HPK_VPX35718_003_2-S_HM_EE_East_South_PQC3_DiodeCV_DiodeHalf_CV_Run01_03_26_2021_12_46_39_PM.txt,Brown
35718,2S,WW,1799694,52273,35718_003_2-S_HM_WW,3.656,246.724,1.954,2.636,331.288,640000000000.0,35718_003_2-S_HM_WW,PQC3,DIODE_HALF,Not Used,Right,DiodeCV,PQC_HM_POSITION 2,3.0,10000.0,0.25,0.178,20.0,20.087,Test_HPK_VPX35718_003_2-S_HM_WW_West_North_PQC3_DiodeCV_DiodeHalf_CV_Run01_03_26_2021_01_26_42_PM.txt,Brown
35718,2S,EE,1798339,52292,35718_007_2-S_HM_EE,3.716,242.765,1.941,2.6,333.577,640000000000.0,35718_007_2-S_HM_EE,PQC3,DIODE_HALF,Not Used,Right,DiodeCV,PQC_HM_POSITION 1,3.0,10000.0,0.25,0.163,20.0,20.006,Test_HPK_VPX35718_007_2-S_HM_EE_East_South_PQC3_DiodeCV_DiodeHalf_CV_Run01_03_26_2021_07_52_03_PM.txt,Brown
35718,2S,WW,1798393,52295,35718_007_2-S_HM_WW,3.693,244.231,2.043,2.616,316.957,640000000000.0,35718_007_2-S_HM_WW,PQC3,DIODE_HALF,Not Used,Right,DiodeCV,PQC_HM_POSITION 2,3.0,10000.0,0.25,0.176,20.0,20.019,Test_HPK_VPX35718_007_2-S_HM_WW_West_North_PQC3_DiodeCV_DiodeHalf_CV_Run01_03_26_2021_08_44_18_PM.txt,Brown
35718,2S,EE,1799832,52350,35718_017_2-S_HM_EE,3.69,244.451,1.956,2.705,331.005,640000000000.0,35718_017_2-S_HM_EE,PQC3,DIODE_HALF,Not Used,Right,DiodeCV,PQC_HM_POSITION 3,3.0,10000.0,0.25,0.201,20.0,20.079,Test_HPK_VPX35718_017_2-S_HM_EE_East_South_PQC3_DiodeCV_DiodeHalf_CV_Run02_03_26_2021_02_59_13_PM.txt,Brown
35718,2S,WW,1799859,52353,35718_017_2-S_HM_WW,3.688,244.612,1.993,2.686,324.823,640000000000.0,35718_017_2-S_HM_WW,PQC3,DIODE_HALF,Not Used,Right,DiodeCV,PQC_HM_POSITION 4,3.0,10000.0,0.25,0.215,20.0,20.089,Test_HPK_VPX35718_017_2-S_HM_WW_West_North_PQC3_DiodeCV_DiodeHalf_CV_Run01_03_26_2021_02_38_31_PM.txt,Brown
35718,2S,EE,1798779,52372,35718_020_2-S_HM_EE,3.636,248.102,1.949,2.707,332.219,640000000000.0,35718_020_2-S_HM_EE,PQC3,DIODE_HALF,Not Used,Right,DiodeCV,PQC_HM_POSITION 3,3.0,10000.0,0.25,0.201,20.0,20.058,Test_HPK_VPX35718_020_2-S_HM_EE_East_South_PQC3_DiodeCV_DiodeHalf_CV_Run01_03_26_2021_09_36_33_PM.txt,Brown
35718,2S,WW,1798656,52375,35718_020_2-S_HM_WW,3.625,248.863,1.985,2.682,326.119,640000000000.0,35718_020_2-S_HM_WW,PQC3,DIODE_HALF,Not Used,Right,DiodeCV,PQC_HM_POSITION 4,3.0,10000.0,0.25,0.214,20.0,20.015,Test_HPK_VPX35718_020_2-S_HM_WW_West_North_PQC3_DiodeCV_DiodeHalf_CV_Run01_03_26_2021_10_28_49_PM.txt,Brown
35718,2S,EE,1799059,52430,35718_028_2-S_HM_EE,3.684,244.85,1.888,2.312,342.973,640000000000.0,35718_028_2-S_HM_EE,PQC3,DIODE_HALF,Not Used,Right,DiodeCV,PQC_HM_POSITION 1,3.0,10000.0,0.25,0.161,20.0,20.05,Test_HPK_VPX35718_028_2-S_HM_EE_East_South_PQC3_DiodeCV_DiodeHalf_CV_Run01_03_26_2021_04_15_49_PM.txt,Brown
35718,2S,WW,1799050,52433,35718_028_2-S_HM_WW,3.621,249.12,1.914,2.599,338.318,640000000000.0,35718_028_2-S_HM_WW,PQC3,DIODE_HALF,Not Used,Right,DiodeCV,PQC_HM_POSITION 2,3.0,10000.0,0.25,0.178,20.0,20.075,Test_HPK_VPX35718_028_2-S_HM_WW_West_North_PQC3_DiodeCV_DiodeHalf_CV_Run01_03_26_2021_04_54_59_PM.txt,Brown
35718,2S,EE,1790825,52452,35718_031_2-S_HM_EE,3.635,248.119,1.911,2.542,338.784,640000000000.0,35718_031_2-S_HM_EE,PQC3,DIODE_HALF,Not Used,Right,DiodeCV,PQC_HM_POSITION 1,3.0,10000.0,0.25,0.165,20.0,20.014,Test_HPK_VPX35718_031_2-S_HM_EE_East_South_PQC3_DiodeCV_DiodeHalf_CV_Run01_03_29_2021_12_55_11_PM.txt,Brown
35718,2S,WW,1799170,52455,35718_031_2-S_HM_WW,3.697,243.966,1.928,2.484,335.898,640000000000.0,35718_031_2-S_HM_WW,PQC3,DIODE_HALF,Not Used,Right,DiodeCV,PQC_HM_POSITION 2,3.0,10000.0,0.25,0.18,20.0,20.067,Test_HPK_VPX35718_031_2-S_HM_WW_West_North_PQC3_DiodeCV_DiodeHalf_CV_Run01_03_29_2021_03_58_37_PM.txt,Brown
35718,2S,EE,1799281,52510,35718_038_2-S_HM_EE,3.64,247.785,1.918,2.612,337.657,640000000000.0,35718_038_2-S_HM_EE,PQC3,DIODE_HALF,Not Used,Right,DiodeCV,PQC_HM_POSITION 3,3.0,10000.0,0.25,0.202,20.0,20.126,Test_HPK_VPX35718_038_2-S_HM_EE_East_South_PQC3_DiodeCV_DiodeHalf_CV_Run01_03_26_2021_05_35_07_PM.txt,Brown
35718,2S,WW,1799119,52513,35718_038_2-S_HM_WW,3.671,245.718,1.964,2.391,329.705,640000000000.0,35718_038_2-S_HM_WW,PQC3,DIODE_HALF,Not Used,Right,DiodeCV,PQC_HM_POSITION 4,3.0,10000.0,0.25,0.216,20.0,20.09,Test_HPK_VPX35718_038_2-S_HM_WW_West_North_PQC3_DiodeCV_DiodeHalf_CV_Run01_03_26_2021_06_14_18_PM.txt,Brown
35718,2S,EE,1798876,52532,35718_043_2-S_HM_EE,3.626,248.795,1.925,2.649,336.356,640000000000.0,35718_043_2-S_HM_EE,PQC3,DIODE_HALF,Not Used,Right,DiodeCV,PQC_HM_POSITION 3,3.0,10000.0,0.25,0.205,20.0,20.119,Test_HPK_VPX35718_043_2-S_HM_EE_East_South_PQC3_DiodeCV_DiodeHalf_CV_Run01_03_29_2021_04_51_13_PM.txt,Brown
35718,2S,WW,1790753,52535,35718_043_2-S_HM_WW,3.663,246.27,1.952,2.621,331.733,640000000000.0,35718_043_2-S_HM_WW,PQC3,DIODE_HALF,Not Used,Right,DiodeCV,PQC_HM_POSITION 4,3.0,10000.0,0.25,0.217,20.0,20.067,Test_HPK_VPX35718_043_2-S_HM_WW_West_North_PQC3_DiodeCV_DiodeHalf_CV_Run01_03_29_2021_05_43_45_PM.txt,Brown
35952,2S,EE,1780340,52710,35952_012_2-S_HM_EE,3.698,243.943,1.983,2.784,326.485,640000000000.0,35952_012_2-S_HM_EE,PQC3,DIODE_HALF,Not Used,Right,DiodeCV,PQC_HM_POSITION 3,3.0,10000.0,0.25,0.202,20.0,20.061,Test_HPK_VPX35952_012_2-S_HM_EE_East_South_PQC3_DiodeCV_DiodeHalf_CV_Run02_04_07_2021_03_32_13_PM.txt,Brown
35952,2S,WW,1780676,52713,35952_012_2-S_HM_WW,3.78,238.631,1.973,2.534,328.155,640000000000.0,35952_012_2-S_HM_WW,PQC3,DIODE_HALF,Not Used,Right,DiodeCV,PQC_HM_POSITION 4,3.0,10000.0,0.25,0.214,20.0,20.051,Test_HPK_VPX35952_012_2-S_HM_WW_West_North_PQC3_DiodeCV_DiodeHalf_CV_Run01_04_07_2021_02_49_52_PM.txt,Brown
35952,2S,EE,1781498,52732,35952_015_2-S_HM_EE,3.803,237.192,2.001,2.689,323.58,640000000000.0,35952_015_2-S_HM_EE,PQC3,DIODE_HALF,Not Used,Right,DiodeCV,PQC_HM_POSITION 3,3.0,10000.0,0.25,0.2,20.0,20.087,Test_HPK_VPX35952_015_2-S_HM_EE_East_South_PQC3_DiodeCV_DiodeHalf_CV_Run01_04_05_2021_07_45_19_PM.txt,Brown
35952,2S,WW,1781528,52735,35952_015_2-S_HM_WW,3.773,239.043,1.999,2.782,323.94,640000000000.0,35952_015_2-S_HM_WW,PQC3,DIODE_HALF,Not Used,Right,DiodeCV,PQC_HM_POSITION 4,3.0,10000.0,0.25,0.214,20.0,20.037,Test_HPK_VPX35952_015_2-S_HM_WW_West_North_PQC3_DiodeCV_DiodeHalf_CV_Run01_04_05_2021_08_37_46_PM.txt,Brown
35952,2S,EE,1779478,52790,35952_023_2-S_HM_EE,3.636,248.065,1.96,2.727,330.341,640000000000.0,35952_023_2-S_HM_EE,PQC3,DIODE_HALF,Not Used,Right,DiodeCV,PQC_HM_POSITION 1,3.0,10000.0,0.25,0.163,20.0,20.009,Test_HPK_VPX35952_023_2-S_HM_EE_East_South_PQC3_DiodeCV_DiodeHalf_CV_Run01_04_07_2021_05_06_34_PM.txt,Brown
35952,2S,WW,1779481,52793,35952_023_2-S_HM_WW,3.542,254.644,1.986,2.698,326.043,640000000000.0,35952_023_2-S_HM_WW,PQC3,DIODE_HALF,Not Used,Right,DiodeCV,PQC_HM_POSITION 2,3.0,10000.0,0.25,0.177,20.0,20.03,Test_HPK_VPX35952_023_2-S_HM_WW_West_North_PQC3_DiodeCV_DiodeHalf_CV_Run01_04_07_2021_05_47_02_PM.txt,Brown
35952,2S,EE,1780061,52812,35952_027_2-S_HM_EE,3.747,240.709,1.937,2.523,334.187,640000000000.0,35952_027_2-S_HM_EE,PQC3,DIODE_HALF,Not Used,Right,DiodeCV,PQC_HM_POSITION 1,3.0,10000.0,0.25,0.163,20.0,20.007,Test_HPK_VPX35952_027_2-S_HM_EE_East_South_PQC3_DiodeCV_DiodeHalf_CV_Run04_04_07_2021_11_27_02_AM.txt,Brown
35952,2S,WW,1781324,52815,35952_027_2-S_HM_WW,3.749,240.635,1.97,2.467,328.743,640000000000.0,35952_027_2-S_HM_WW,PQC3,DIODE_HALF,Not Used,Right,DiodeCV,PQC_HM_POSITION 2,3.0,10000.0,0.25,0.177,20.0,20.053,Test_HPK_VPX35952_027_2-S_HM_WW_West_North_PQC3_DiodeCV_DiodeHalf_CV_Run01_04_06_2021_06_40_35_PM.txt,Brown
35952,2S,EE,1781096,52870,35952_036_2-S_HM_EE,3.793,237.832,1.986,2.638,325.989,640000000000.0,35952_036_2-S_HM_EE,PQC3,DIODE_HALF,Not Used,Right,DiodeCV,PQC_HM_POSITION 3,3.0,10000.0,0.25,0.202,20.0,20.037,Test_HPK_VPX35952_036_2-S_HM_EE_East_South_PQC3_DiodeCV_DiodeHalf_CV_Run02_04_08_2021_10_39_11_AM.txt,Brown
35952,2S,WW,1780163,52873,35952_036_2-S_HM_WW,3.792,237.864,1.995,2.404,324.473,640000000000.0,35952_036_2-S_HM_WW,PQC3,DIODE_HALF,Not Used,Right,DiodeCV,PQC_HM_POSITION 4,3.0,10000.0,0.25,0.214,20.0,20.046,Test_HPK_VPX35952_036_2-S_HM_WW_West_North_PQC3_DiodeCV_DiodeHalf_CV_Run01_04_07_2021_07_07_04_PM.txt,Brown
35952,2S,EE,1780280,52892,35952_040_2-S_HM_EE,3.756,240.184,1.963,2.509,329.754,640000000000.0,35952_040_2-S_HM_EE,PQC3,DIODE_HALF,Not Used,Right,DiodeCV,PQC_HM_POSITION 3,3.0,10000.0,0.25,0.201,20.0,20.097,Test_HPK_VPX35952_040_2-S_HM_EE_East_South_PQC3_DiodeCV_DiodeHalf_CV_Run01_04_06_2021_07_32_40_PM.txt,Brown
35952,2S,WW,1779565,52895,35952_040_2-S_HM_WW,3.798,237.524,1.991,2.495,325.117,640000000000.0,35952_040_2-S_HM_WW,PQC3,DIODE_HALF,Not Used,Right,DiodeCV,PQC_HM_POSITION 4,3.0,10000.0,0.25,0.214,20.0,20.035,Test_HPK_VPX35952_040_2-S_HM_WW_West_North_PQC3_DiodeCV_DiodeHalf_CV_Run01_04_06_2021_08_25_04_PM.txt,Brown
35952,2S,EE,1780208,52950,35952_048_2-S_HM_EE,3.62,249.145,1.946,2.759,332.787,640000000000.0,35952_048_2-S_HM_EE,PQC3,DIODE_HALF,Not Used,Right,DiodeCV,PQC_HM_POSITION 1,3.0,10000.0,0.25,0.163,20.0,20.027,Test_HPK_VPX35952_048_2-S_HM_EE_East_South_PQC3_DiodeCV_DiodeHalf_CV_Run03_04_08_2021_03_54_52_PM.txt,Brown
35952,2S,WW,1780535,52953,35952_048_2-S_HM_WW,3.719,242.571,1.975,2.547,327.777,640000000000.0,35952_048_2-S_HM_WW,PQC3,DIODE_HALF,Not Used,Right,DiodeCV,PQC_HM_POSITION 2,3.0,10000.0,0.25,0.176,20.0,20.024,Test_HPK_VPX35952_048_2-S_HM_WW_West_North_PQC3_DiodeCV_DiodeHalf_CV_Run02_04_08_2021_03_15_44_PM.txt,Brown
35952,2S,EE,1781069,52954,35952_049_2-S_HM_EE,3.761,239.824,1.974,2.7,327.925,640000000000.0,35952_049_2-S_HM_EE,PQC3,DIODE_HALF,Not Used,Right,DiodeCV,PQC_HM_POSITION 3,3.0,10000.0,0.25,0.201,20.0,20.06,Test_HPK_VPX35952_049_2-S_HM_EE_East_South_PQC3_DiodeCV_DiodeHalf_CV_Run01_04_08_2021_01_41_34_PM.txt,Brown
35952,2S,WW,1781273,52957,35952_049_2-S_HM_WW,3.788,238.138,1.987,2.505,325.901,640000000000.0,35952_049_2-S_HM_WW,PQC3,DIODE_HALF,Not Used,Right,DiodeCV,PQC_HM_POSITION 4,3.0,10000.0,0.25,0.213,20.0,20.024,Test_HPK_VPX35952_049_2-S_HM_WW_West_North_PQC3_DiodeCV_DiodeHalf_CV_Run01_04_08_2021_02_21_37_PM.txt,Brown
35714,PSS,EE,430241,53632,35714_003_PSS_HM_EE,3.196,263.016,2.614,8.464,223.247,,35714_003_PSS_HM_EE,PQC3,DIODE_HALF,Not Used,Left,DiodeCV,PQC_HM_POSITION 3,0.5,,,0.2,20.0,20.0,HPK_35714_003_PSS_HM_E_flute3_L_DiodeCV_22_3_2021_15h56m8s.txt,Perugia
35714,PSS,WW,430325,53637,35714_003_PSS_HM_WW,3.221,260.953,2.607,8.233,223.846,,35714_003_PSS_HM_WW,PQC3,DIODE_HALF,Not Used,Left,DiodeCV,PQC_HM_POSITION 3,0.5,,,0.2,20.0,20.0,HPK_35714_003_PSS_HM_W_flute3_L_DiodeCV_22_3_2021_16h37m24s.txt,Perugia
35714,PSS,EE,430428,53676,35714_008_PSS_HM_EE,3.21,261.867,2.616,8.703,223.076,,35714_008_PSS_HM_EE,PQC3,DIODE_HALF,Not Used,Left,DiodeCV,PQC_HM_POSITION 3,0.5,,,0.2,20.0,20.0,HPK_35714_008_PSS_HM_E_flute3_L_DiodeCV_22_3_2021_17h54m19s.txt,Perugia
35714,PSS,WW,430496,53691,35714_008_PSS_HM_WW,3.215,261.466,2.615,8.342,223.161,,35714_008_PSS_HM_WW,PQC3,DIODE_HALF,Not Used,Left,DiodeCV,PQC_HM_POSITION 3,0.5,,,0.2,20.0,20.0,HPK_35714_008_PSS_HM_W_flute3_L_DiodeCV_22_3_2021_18h26m36s.txt,Perugia
35714,PSS,EE,430576,53736,35714_013_PSS_HM_EE,3.2,262.635,2.61,8.643,223.589,,35714_013_PSS_HM_EE,PQC3,DIODE_HALF,Not Used,Left,DiodeCV,PQC_HM_POSITION 3,0.5,,,0.2,20.0,20.0,HPK_35714_013_PSS_HM_E_flute3_L_DiodeCV_23_3_2021_8h55m0s.txt,Perugia
35714,PSS,WW,430700,53751,35714_013_PSS_HM_WW,3.243,259.176,2.602,8.578,224.276,,35714_013_PSS_HM_WW,PQC3,DIODE_HALF,Not Used,Left,DiodeCV,PQC_HM_POSITION 3,0.5,,,0.2,20.0,20.0,HPK_35714_013_PSS_HM_W_flute3_L_DiodeCV_23_3_2021_9h43m29s.txt,Perugia
35714,PSS,EE,430808,53796,35714_018_PSS_HM_EE,3.213,261.607,2.613,8.797,223.332,,35714_018_PSS_HM_EE,PQC3,DIODE_HALF,Not Used,Left,DiodeCV,PQC_HM_POSITION 3,0.5,,,0.2,20.0,20.0,HPK_35714_018_PSS_HM_E_flute3_L_DiodeCV_23_3_2021_16h33m47s.txt,Perugia
35714,PSS,WW,431153,53811,35714_018_PSS_HM_WW,3.212,261.681,2.607,8.399,223.846,,35714_018_PSS_HM_WW,PQC3,DIODE_HALF,Not Used,Left,DiodeCV,PQC_HM_POSITION 3,0.5,,,0.2,20.0,20.0,HPK_35714_018_PSS_HM_W_flute3_L_DiodeCV_23_3_2021_17h9m6s.txt,Perugia
35714,PSS,EE,431251,53856,35714_026_PSS_HM_EE,3.234,259.877,2.616,8.107,223.076,,35714_026_PSS_HM_EE,PQC3,DIODE_HALF,Not Used,Left,DiodeCV,PQC_HM_POSITION 3,0.5,,,0.2,20.0,20.0,HPK_35714_026_PSS_HM_E_flute3_L_DiodeCV_25_3_2021_9h25m39s.txt,Perugia
35714,PSS,WW,431307,53871,35714_026_PSS_HM_WW,3.242,259.271,2.599,8.38,224.535,,35714_026_PSS_HM_WW,PQC3,DIODE_HALF,Not Used,Left,DiodeCV,PQC_HM_POSITION 3,0.5,,,0.2,20.0,20.0,HPK_35714_026_PSS_HM_W_flute3_L_DiodeCV_25_3_2021_10h4m25s.txt,Perugia
35714,PSS,EE,430841,54316,35714_033_PSS_HM_EE,3.262,257.669,2.616,8.263,223.076,,35714_033_PSS_HM_EE,PQC3,DIODE_HALF,Not Used,Left,DiodeCV,PQC_HM_POSITION 3,0.5,,,0.2,20.0,20.0,HPK_35714_033_PSS_HM_E_flute3_L_DiodeCV_23_3_2021_11h5m26s.txt,Perugia
35714,PSS,WW,431405,54331,35714_033_PSS_HM_WW,3.281,256.151,2.608,8.41,223.76,,35714_033_PSS_HM_WW,PQC3,DIODE_HALF,Not Used,Left,DiodeCV,PQC_HM_POSITION 3,0.5,,,0.2,20.0,20.0,HPK_35714_033_PSS_HM_W_flute3_L_DiodeCV_23_3_2021_12h28m0s.txt,Perugia
35714,PSS,EE,430970,54376,35714_038_PSS_HM_EE,3.318,253.341,2.61,8.193,223.589,,35714_038_PSS_HM_EE,PQC3,DIODE_HALF,Not Used,Left,DiodeCV,PQC_HM_POSITION 3,0.5,,,0.2,20.0,20.0,HPK_35714_038_PSS_HM_E_flute3_L_DiodeCV_25_3_2021_10h55m4s.txt,Perugia
35714,PSS,WW,431517,54391,35714_038_PSS_HM_WW,3.287,255.711,2.601,8.245,224.363,,35714_038_PSS_HM_WW,PQC3,DIODE_HALF,Not Used,Left,DiodeCV,PQC_HM_POSITION 3,0.5,,,0.2,20.0,20.0,HPK_35714_038_PSS_HM_W_flute3_L_DiodeCV_25_3_2021_11h55m16s.txt,Perugia
35714,PSS,EE,431078,54430,35714_043_PSS_HM_EE,3.305,254.348,2.614,8.315,223.247,,35714_043_PSS_HM_EE,PQC3,DIODE_HALF,Not Used,Left,DiodeCV,PQC_HM_POSITION 3,0.5,,,0.2,20.0,20.0,HPK_35714_043_PSS_HM_E_flute3_L_DiodeCV_23_3_2021_15h26m17s.txt,Perugia
35714,PSS,WW,431602,54435,35714_043_PSS_HM_WW,3.3,254.686,2.604,8.352,224.104,,35714_043_PSS_HM_WW,PQC3,DIODE_HALF,Not Used,Left,DiodeCV,PQC_HM_POSITION 3,0.5,,,0.2,20.0,20.0,HPK_35714_043_PSS_HM_W_flute3_L_DiodeCV_23_3_2021_14h23m23s.txt,Perugia
35714,PSS,EE,431673,54474,35714_048_PSS_HM_EE,3.307,254.134,2.613,8.411,223.332,,35714_048_PSS_HM_EE,PQC3,DIODE_HALF,Not Used,Left,DiodeCV,PQC_HM_POSITION 3,0.5,,,0.2,20.0,20.0,HPK_35714_048_PSS_HM_E_flute3_L_DiodeCV_25_3_2021_12h38m12s.txt,Perugia
35714,PSS,WW,431745,54479,35714_048_PSS_HM_WW,3.29,255.503,2.606,8.212,223.932,,35714_048_PSS_HM_WW,PQC3,DIODE_HALF,Not Used,Left,DiodeCV,PQC_HM_POSITION 3,0.5,,,0.2,20.0,20.0,HPK_35714_048_PSS_HM_W_flute3_L_DiodeCV_25_3_2021_14h26m42s.txt,Perugia
35959,2S,EE,429616,59296,35959_003_2-S_HM_EE,3.686,228.035,2.603,7.847,224.19,,35959_003_2-S_HM_EE,PQC3,DIODE_HALF,Not Used,Left,DiodeCV,PQC_HM_POSITION 3,0.5,,,0.2,20.0,20.0,HPK_35959_003_2-S_HM_E_flute3_L_DiodeCV_19_4_2021_8h59m26s.txt,Perugia
35959,2S,WW,429820,59299,35959_003_2-S_HM_WW,3.288,255.646,2.596,7.987,224.795,,35959_003_2-S_HM_WW,PQC3,DIODE_HALF,Not Used,Left,DiodeCV,PQC_HM_POSITION 3,0.5,,,0.2,20.0,20.0,HPK_35959_003_2-S_HM_W_flute3_L_DiodeCV_19_4_2021_9h44m28s.txt,Perugia
35959,2S,EE,429430,59336,35959_008_2-S_HM_EE,3.566,235.709,2.599,8.251,224.535,,35959_008_2-S_HM_EE,PQC3,DIODE_HALF,Not Used,Left,DiodeCV,PQC_HM_POSITION 3,0.5,,,0.2,20.0,20.0,HPK_35959_008_2-S_HM_E_flute3_L_DiodeCV_19_4_2021_10h57m37s.txt,Perugia
35959,2S,WW,429952,59339,35959_008_2-S_HM_WW,3.66,229.618,2.603,7.613,224.19,,35959_008_2-S_HM_WW,PQC3,DIODE_HALF,Not Used,Left,DiodeCV,PQC_HM_POSITION 3,0.5,,,0.2,20.0,20.0,HPK_35959_008_2-S_HM_W_flute3_L_DiodeCV_19_4_2021_11h55m51s.txt,Perugia
35959,2S,EE,429367,59376,35959_013_2-S_HM_EE,3.45,243.599,2.599,8.314,224.535,,35959_013_2-S_HM_EE,PQC3,DIODE_HALF,Not Used,Left,DiodeCV,PQC_HM_POSITION 3,0.5,,,0.2,20.0,20.0,HPK_35959_013_2-S_HM_E_flute3_L_DiodeCV_19_4_2021_17h11m24s.txt,Perugia
35959,2S,WW,430132,59379,35959_013_2-S_HM_WW,3.649,230.353,2.603,7.728,224.19,,35959_013_2-S_HM_WW,PQC3,DIODE_HALF,Not Used,Left,DiodeCV,PQC_HM_POSITION 3,0.5,,,0.2,20.0,20.0,HPK_35959_013_2-S_HM_W_flute3_L_DiodeCV_19_4_2021_17h55m30s.txt,Perugia
35959,2S,EE,429943,59416,35959_018_2-S_HM_EE,3.18,264.31,2.61,9.238,223.589,,35959_018_2-S_HM_EE,PQC3,DIODE_HALF,Not Used,Left,DiodeCV,PQC_HM_POSITION 3,0.5,,,0.2,20.0,20.0,HPK_35959_018_2-S_HM_E_flute3_L_DiodeCV_19_4_2021_12h37m56s.txt,Perugia
35959,2S,WW,429412,59419,35959_018_2-S_HM_WW,3.18,264.314,2.619,8.623,222.821,,35959_018_2-S_HM_WW,PQC3,DIODE_HALF,Not Used,Left,DiodeCV,PQC_HM_POSITION 3,0.5,,,0.2,20.0,20.0,HPK_35959_018_2-S_HM_W_flute3_L_DiodeCV_19_4_2021_13h11m4s.txt,Perugia
35959,2S,EE,429382,59456,35959_024_2-S_HM_EE,3.222,260.844,2.617,9.024,222.991,,35959_024_2-S_HM_EE,PQC3,DIODE_HALF,Not Used,Left,DiodeCV,PQC_HM_POSITION 3,0.5,,,0.2,20.0,20.0,HPK_35959_024_2-S_HM_E_flute3_L_DiodeCV_20_4_2021_15h29m10s.txt,Perugia
35959,2S,WW,429532,59459,35959_024_2-S_HM_WW,3.241,259.362,2.621,8.607,222.651,,35959_024_2-S_HM_WW,PQC3,DIODE_HALF,Not Used,Left,DiodeCV,PQC_HM_POSITION 3,0.5,,,0.2,20.0,20.0,HPK_35959_024_2-S_HM_W_flute3_L_DiodeCV_20_4_2021_16h8m45s.txt,Perugia
35959,2S,EE,430033,59496,35959_031_2-S_HM_EE,3.262,257.646,2.607,8.719,223.846,,35959_031_2-S_HM_EE,PQC3,DIODE_HALF,Not Used,Left,DiodeCV,PQC_HM_POSITION 3,0.5,,,0.2,20.0,20.0,HPK_35959_031_2-S_HM_E_flute3_L_DiodeCV_19_4_2021_14h0m26s.txt,Perugia
35959,2S,WW,429898,59499,35959_031_2-S_HM_WW,3.232,260.07,2.604,8.398,224.104,,35959_031_2-S_HM_WW,PQC3,DIODE_HALF,Not Used,Left,DiodeCV,PQC_HM_POSITION 3,0.5,,,0.2,20.0,20.0,HPK_35959_031_2-S_HM_W_flute3_L_DiodeCV_19_4_2021_15h3m51s.txt,Perugia
35959,2S,EE,429568,59536,35959_037_2-S_HM_EE,3.226,260.536,2.605,8.808,224.018,,35959_037_2-S_HM_EE,PQC3,DIODE_HALF,Not Used,Left,DiodeCV,PQC_HM_POSITION 3,0.5,,,0.2,20.0,20.0,HPK_35959_037_2-S_HM_E_flute3_L_DiodeCV_21_4_2021_9h59m0s.txt,Perugia
35959,2S,WW,430039,59539,35959_037_2-S_HM_WW,3.22,260.987,2.609,8.354,223.675,,35959_037_2-S_HM_WW,PQC3,DIODE_HALF,Not Used,Left,DiodeCV,PQC_HM_POSITION 3,0.5,,,0.2,20.0,20.0,HPK_35959_037_2-S_HM_W_flute3_L_DiodeCV_21_4_2021_10h51m15s.txt,Perugia
35959,2S,EE,429388,59558,35959_042_2-S_HM_EE,3.177,264.598,2.612,9.069,223.418,,35959_042_2-S_HM_EE,PQC3,DIODE_HALF,Not Used,Left,DiodeCV,PQC_HM_POSITION 3,0.5,,,0.2,20.0,20.0,HPK_35959_042_2-S_HM_E_flute3_L_DiodeCV_19_4_2021_15h49m8s.txt,Perugia
35959,2S,WW,429742,59571,35959_042_2-S_HM_WW,3.195,263.037,2.614,8.451,223.247,,35959_042_2-S_HM_WW,PQC3,DIODE_HALF,Not Used,Left,DiodeCV,PQC_HM_POSITION 3,0.5,,,0.2,20.0,20.0,HPK_35959_042_2-S_HM_W_flute3_L_DiodeCV_19_4_2021_16h26m53s.txt,Perugia
35959,2S,EE,429937,59576,35959_047_2-S_HM_EE,3.228,260.402,2.614,8.956,223.247,,35959_047_2-S_HM_EE,PQC3,DIODE_HALF,Not Used,Left,DiodeCV,PQC_HM_POSITION 3,0.5,,,0.2,20.0,20.0,HPK_35959_047_2-S_HM_E_flute3_L_DiodeCV_20_4_2021_12h8m29s.txt,Perugia
35959,2S,WW,429418,59579,35959_047_2-S_HM_WW,3.213,261.613,2.606,8.765,223.932,,35959_047_2-S_HM_WW,PQC3,DIODE_HALF,Not Used,Left,DiodeCV,PQC_HM_POSITION 3,0.5,,,0.2,20.0,20.0,HPK_35959_047_2-S_HM_W_flute3_L_DiodeCV_20_4_2021_12h32m57s.txt,Perugia
35960,2S,EE,742402,59594,35960_003_2-S_HM_EE,3.055,275.08,2.6,8.993,224.449,,35960_003_2-S_HM_EE,PQC3,DIODE_HALF,Not Used,Left,DiodeCV,PQC_HM_POSITION 3,0.5,,,0.2,20.0,20.0,HPK_35960_003_2-S_HM_E_flute3_L_DiodeCV_15_4_2021_9h25m13s.txt,Perugia
35960,2S,WW,742297,59597,35960_003_2-S_HM_WW,3.21,261.847,2.639,7.96,221.132,,35960_003_2-S_HM_WW,PQC3,DIODE_HALF,Not Used,Left,DiodeCV,PQC_HM_POSITION 3,0.5,,,0.2,20.0,20.0,HPK_35960_003_2-S_HM_W_flute3_L_DiodeCV_15_4_2021_10h9m58s.txt,Perugia
35960,2S,EE,742879,59634,35960_008_2-S_HM_EE,3.058,274.823,2.602,8.722,224.276,,35960_008_2-S_HM_EE,PQC3,DIODE_HALF,Not Used,Left,DiodeCV,PQC_HM_POSITION 3,0.5,,,0.2,20.0,20.0,HPK_35960_008_2-S_HM_E_flute3_L_DiodeCV_15_4_2021_16h0m5s.txt,Perugia
35960,2S,WW,742498,59637,35960_008_2-S_HM_WW,3.191,263.399,2.632,8.084,221.72,,35960_008_2-S_HM_WW,PQC3,DIODE_HALF,Not Used,Left,DiodeCV,PQC_HM_POSITION 3,0.5,,,0.2,20.0,20.0,HPK_35960_008_2-S_HM_W_flute3_L_DiodeCV_15_4_2021_17h11m53s.txt,Perugia
35960,2S,EE,742954,59674,35960_013_2-S_HM_EE,2.88,291.858,2.593,9.39,225.055,,35960_013_2-S_HM_EE,PQC3,DIODE_HALF,Not Used,Left,DiodeCV,PQC_HM_POSITION 3,0.5,,,0.2,20.0,20.0,HPK_35960_013_2-S_HM_E_flute3_L_DiodeCV_15_4_2021_11h37m57s.txt,Perugia
35960,2S,WW,742915,59677,35960_013_2-S_HM_WW,3.198,262.802,2.631,8.008,221.804,,35960_013_2-S_HM_WW,PQC3,DIODE_HALF,Not Used,Left,DiodeCV,PQC_HM_POSITION 3,0.5,,,0.2,20.0,20.0,HPK_35960_013_2-S_HM_W_flute3_L_DiodeCV_15_4_2021_12h24m8s.txt,Perugia
35960,2S,EE,742624,59714,35960_018_2-S_HM_EE,2.648,317.382,2.611,9.442,223.503,,35960_018_2-S_HM_EE,PQC3,DIODE_HALF,Not Used,Left,DiodeCV,PQC_HM_POSITION 3,0.5,,,0.2,20.0,20.0,HPK_35960_018_2-S_HM_E_flute3_L_DiodeCV_16_4_2021_8h41m50s.txt,Perugia
35960,2S,WW,742576,59717,35960_018_2-S_HM_WW,3.194,263.133,2.628,8.143,222.058,,35960_018_2-S_HM_WW,PQC3,DIODE_HALF,Not Used,Left,DiodeCV,PQC_HM_POSITION 3,0.5,,,0.2,20.0,20.0,HPK_35960_018_2-S_HM_W_flute3_L_DiodeCV_16_4_2021_10h11m54s.txt,Perugia
35960,2S,EE,743077,59754,35960_023_2-S_HM_EE,2.516,334.063,2.63,9.566,221.889,,35960_023_2-S_HM_EE,PQC3,DIODE_HALF,Not Used,Left,DiodeCV,PQC_HM_POSITION 3,0.5,,,0.2,20.0,20.0,HPK_35960_023_2-S_HM_E_flute3_L_DiodeCV_16_4_2021_10h52m7s.txt,Perugia
35960,2S,WW,743299,59757,35960_023_2-S_HM_WW,3.215,261.412,2.639,7.977,221.132,,35960_023_2-S_HM_WW,PQC3,DIODE_HALF,Not Used,Left,DiodeCV,PQC_HM_POSITION 3,0.5,,,0.2,20.0,20.0,HPK_35960_023_2-S_HM_W_flute3_L_DiodeCV_16_4_2021_11h30m41s.txt,Perugia
35960,2S,EE,742303,59794,35960_030_2-S_HM_EE,3.254,258.292,2.613,8.602,223.332,,35960_030_2-S_HM_EE,PQC3,DIODE_HALF,Not Used,Left,DiodeCV,PQC_HM_POSITION 3,0.5,,,0.2,20.0,20.0,HPK_35960_030_2-S_HM_E_flute3_L_DiodeCV_15_4_2021_14h47m30s.txt,Perugia
35960,2S,WW,743002,59797,35960_030_2-S_HM_WW,3.226,260.514,2.65,7.597,220.214,,35960_030_2-S_HM_WW,PQC3,DIODE_HALF,Not Used,Left,DiodeCV,PQC_HM_POSITION 3,0.5,,,0.2,20.0,20.0,HPK_35960_030_2-S_HM_W_flute3_L_DiodeCV_15_4_2021_15h18m50s.txt,Perugia
35960,2S,EE,742309,59834,35960_038_2-S_HM_EE,3.253,258.346,2.599,8.902,224.535,,35960_038_2-S_HM_EE,PQC3,DIODE_HALF,Not Used,Left,DiodeCV,PQC_HM_POSITION 3,0.5,,,0.2,20.0,20.0,HPK_35960_038_2-S_HM_E_flute3_L_DiodeCV_16_4_2021_12h22m36s.txt,Perugia
35960,2S,WW,742876,59837,35960_038_2-S_HM_WW,3.17,265.125,2.64,7.819,221.048,,35960_038_2-S_HM_WW,PQC3,DIODE_HALF,Not Used,Left,DiodeCV,PQC_HM_POSITION 3,0.5,,,0.2,20.0,20.0,HPK_35960_038_2-S_HM_W_flute3_L_DiodeCV_16_4_2021_13h45m8s.txt,Perugia
35960,2S,EE,742765,59874,35960_044_2-S_HM_EE,3.066,274.111,2.603,9.219,224.19,,35960_044_2-S_HM_EE,PQC3,DIODE_HALF,Not Used,Left,DiodeCV,PQC_HM_POSITION 3,0.5,,,0.2,20.0,20.0,HPK_35960_044_2-S_HM_E_flute3_L_DiodeCV_16_4_2021_16h7m59s.txt,Perugia
35960,2S,WW,742540,59877,35960_044_2-S_HM_WW,3.203,262.418,2.617,8.344,222.991,,35960_044_2-S_HM_WW,PQC3,DIODE_HALF,Not Used,Left,DiodeCV,PQC_HM_POSITION 3,0.5,,,0.2,20.0,20.0,HPK_35960_044_2-S_HM_W_flute3_L_DiodeCV_16_4_2021_17h24m8s.txt,Perugia
35960,2S,EE,743125,59914,35960_049_2-S_HM_EE,3.282,256.1,2.607,9.197,223.846,,35960_049_2-S_HM_EE,PQC3,DIODE_HALF,Not Used,Left,DiodeCV,PQC_HM_POSITION 3,0.5,,,0.2,20.0,20.0,HPK_35960_049_2-S_HM_E_flute3_L_DiodeCV_16_4_2021_14h35m44s.txt,Perugia
35960,2S,WW,743185,59917,35960_049_2-S_HM_WW,3.229,260.311,2.645,7.925,220.63,,35960_049_2-S_HM_WW,PQC3,DIODE_HALF,Not Used,Left,DiodeCV,PQC_HM_POSITION 3,0.5,,,0.2,20.0,20.0,HPK_35960_049_2-S_HM_W_flute3_L_DiodeCV_16_4_2021_15h41m1s.txt,Perugia
35961,2S,EE,409325,59936,35961_003_2-S_HM_EE,3.189,263.583,2.631,7.841,221.804,,35961_003_2-S_HM_EE,PQC3,DIODE_HALF,Not Used,Left,DiodeCV,PQC_HM_POSITION 3,0.5,,,0.2,20.0,20.0,HPK_35961_003_2-S_HM_E_flute3_L_DiodeCV_27_4_2021_15h56m39s.txt,Perugia
35961,2S,WW,409154,59939,35961_003_2-S_HM_WW,3.225,260.619,2.602,8.05,224.276,,35961_003_2-S_HM_WW,PQC3,DIODE_HALF,Not Used,Left,DiodeCV,PQC_HM_POSITION 3,0.5,,,0.2,20.0,20.0,HPK_35961_003_2-S_HM_W_flute3_L_DiodeCV_27_4_2021_16h26m46s.txt,Perugia
35961,2S,EE,409172,59972,35961_008_2-S_HM_EE,3.188,263.664,2.627,7.903,222.142,,35961_008_2-S_HM_EE,PQC3,DIODE_HALF,Not Used,Left,DiodeCV,PQC_HM_POSITION 3,0.5,,,0.2,20.0,20.0,HPK_35961_008_2-S_HM_E_flute3_L_DiodeCV_27_4_2021_17h33m46s.txt,Perugia
35961,2S,WW,408722,59975,35961_008_2-S_HM_WW,2.843,295.613,2.597,8.537,224.708,,35961_008_2-S_HM_WW,PQC3,DIODE_HALF,Not Used,Left,DiodeCV,PQC_HM_POSITION 3,0.5,,,0.2,20.0,20.0,HPK_35961_008_2-S_HM_W_flute3_L_DiodeCV_27_4_2021_18h7m9s.txt,Perugia
35961,2S,EE,408998,60012,35961_013_2-S_HM_EE,3.18,264.276,2.618,8.219,222.906,,35961_013_2-S_HM_EE,PQC3,DIODE_HALF,Not Used,Left,DiodeCV,PQC_HM_POSITION 3,0.5,,,0.2,20.0,20.0,HPK_35961_013_2-S_HM_E_flute3_L_DiodeCV_29_4_2021_9h36m1s.txt,Perugia
35961,2S,WW,407484,60015,35961_013_2-S_HM_WW,3.237,259.655,2.592,8.237,225.142,,35961_013_2-S_HM_WW,PQC3,DIODE_HALF,Not Used,Left,DiodeCV,PQC_HM_POSITION 3,0.5,,,0.2,20.0,20.0,HPK_35961_013_2-S_HM_W_flute3_L_DiodeCV_29_4_2021_10h8m20s.txt,Perugia
35961,2S,EE,409031,60030,35961_017_2-S_HM_EE,3.194,263.124,2.622,8.065,222.566,,35961_017_2-S_HM_EE,PQC3,DIODE_HALF,Not Used,Left,DiodeCV,PQC_HM_POSITION 3,0.5,,,0.2,20.0,20.0,HPK_35961_017_2-S_HM_E_flute3_L_DiodeCV_29_4_2021_12h55m20s.txt,Perugia
35961,2S,WW,408899,60033,35961_017_2-S_HM_WW,3.366,249.727,2.592,8.379,225.142,,35961_017_2-S_HM_WW,PQC3,DIODE_HALF,Not Used,Left,DiodeCV,PQC_HM_POSITION 3,0.5,,,0.2,20.0,20.0,HPK_35961_017_2-S_HM_W_flute3_L_DiodeCV_29_4_2021_14h39m45s.txt,Perugia
35961,2S,EE,408668,60052,35961_033_2-S_HM_EE,3.239,259.513,2.658,7.49,219.551,,35961_033_2-S_HM_EE,PQC3,DIODE_HALF,Not Used,Left,DiodeCV,PQC_HM_POSITION 3,0.5,,,0.2,20.0,20.0,HPK_35961_033_2-S_HM_E_flute3_L_DiodeCV_29_4_2021_11h22m33s.txt,Perugia
35961,2S,WW,409211,60055,35961_033_2-S_HM_WW,3.393,247.744,2.611,7.842,223.503,,35961_033_2-S_HM_WW,PQC3,DIODE_HALF,Not Used,Left,DiodeCV,PQC_HM_POSITION 3,0.5,,,0.2,20.0,20.0,HPK_35961_033_2-S_HM_W_flute3_L_DiodeCV_29_4_2021_11h56m52s.txt,Perugia
35961,2S,EE,408419,60070,35961_036_2-S_HM_EE,3.247,258.864,2.65,7.596,220.214,,35961_036_2-S_HM_EE,PQC3,DIODE_HALF,Not Used,Left,DiodeCV,PQC_HM_POSITION 3,0.5,,,0.2,20.0,20.0,HPK_35961_036_2-S_HM_E_flute3_L_DiodeCV_30_4_2021_10h57m32s.txt,Perugia
35961,2S,WW,408323,60073,35961_036_2-S_HM_WW,3.447,243.815,2.608,7.962,223.76,,35961_036_2-S_HM_WW,PQC3,DIODE_HALF,Not Used,Left,DiodeCV,PQC_HM_POSITION 3,0.5,,,0.2,20.0,20.0,HPK_35961_036_2-S_HM_W_flute3_L_DiodeCV_30_4_2021_11h38m28s.txt,Perugia
35961,2S,EE,408515,60078,35961_038_2-S_HM_EE,3.246,258.912,2.643,7.746,220.797,,35961_038_2-S_HM_EE,PQC3,DIODE_HALF,Not Used,Left,DiodeCV,PQC_HM_POSITION 3,0.5,,,0.2,20.0,20.0,HPK_35961_038_2-S_HM_E_flute3_L_DiodeCV_30_4_2021_12h20m15s.txt,Perugia
35961,2S,WW,408599,60091,35961_038_2-S_HM_WW,3.268,257.156,2.62,7.789,222.736,,35961_038_2-S_HM_WW,PQC3,DIODE_HALF,Not Used,Left,DiodeCV,PQC_HM_POSITION 3,0.5,,,0.2,20.0,20.0,HPK_35961_038_2-S_HM_W_flute3_L_DiodeCV_30_4_2021_14h11m56s.txt,Perugia
35961,2S,EE,408614,60114,35961_042_2-S_HM_EE,3.241,259.301,2.636,8.404,221.384,,35961_042_2-S_HM_EE,PQC3,DIODE_HALF,Not Used,Left,DiodeCV,PQC_HM_POSITION 3,0.5,,,0.2,20.0,20.0,HPK_35961_042_2-S_HM_E_flute3_L_DiodeCV_7_5_2021_9h17m11s.txt,Perugia
35961,2S,WW,408362,60117,35961_042_2-S_HM_WW,3.231,260.153,2.604,8.161,224.104,,35961_042_2-S_HM_WW,PQC3,DIODE_HALF,Not Used,Left,DiodeCV,PQC_HM_POSITION 3,0.5,,,0.2,20.0,20.0,HPK_35961_042_2-S_HM_W_flute3_L_DiodeCV_7_5_2021_10h14m30s.txt,Perugia
35961,2S,EE,408935,60118,35961_043_2-S_HM_EE,3.241,259.324,2.641,7.734,220.964,,35961_043_2-S_HM_EE,PQC3,DIODE_HALF,Not Used,Left,DiodeCV,PQC_HM_POSITION 3,0.5,,,0.2,20.0,20.0,HPK_35961_043_2-S_HM_E_flute3_L_DiodeCV_30_4_2021_8h49m34s.txt,Perugia
35961,2S,WW,408740,60131,35961_043_2-S_HM_WW,3.34,251.622,2.612,7.994,223.418,,35961_043_2-S_HM_WW,PQC3,DIODE_HALF,Not Used,Left,DiodeCV,PQC_HM_POSITION 3,0.5,,,0.2,20.0,20.0,HPK_35961_043_2-S_HM_W_flute3_L_DiodeCV_30_4_2021_10h9m20s.txt,Perugia
35961,2S,EE,408458,60154,35961_047_2-S_HM_EE,3.266,257.315,2.656,7.798,219.717,,35961_047_2-S_HM_EE,PQC3,DIODE_HALF,Not Used,Left,DiodeCV,PQC_HM_POSITION 3,0.5,,,0.2,20.0,20.0,HPK_35961_047_2-S_HM_E_flute3_L_DiodeCV_30_4_2021_14h45m44s.txt,Perugia
35961,2S,WW,407514,60157,35961_047_2-S_HM_WW,3.275,256.62,2.608,8.297,223.76,,35961_047_2-S_HM_WW,PQC3,DIODE_HALF,Not Used,Left,DiodeCV,PQC_HM_POSITION 3,0.5,,,0.2,20.0,20.0,HPK_35961_047_2-S_HM_W_flute3_L_DiodeCV_30_4_2021_15h18m52s.txt,Perugia
35962,2S,EE,742148,60190,35962_003_2-S_HM_EE,3.201,262.532,2.613,8.414,223.332,,35962_003_2-S_HM_EE,PQC3,DIODE_HALF,Not Used,Left,DiodeCV,PQC_HM_POSITION 3,0.5,,,0.2,20.0,20.0,HPK_35962_003_2-S_HM_E_flute3_L_DiodeCV_23_4_2021_12h6m28s.txt,Perugia
35962,2S,WW,741833,60193,35962_003_2-S_HM_WW,3.186,263.85,2.609,8.211,223.675,,35962_003_2-S_HM_WW,PQC3,DIODE_HALF,Not Used,Left,DiodeCV,PQC_HM_POSITION 3,0.5,,,0.2,20.0,20.0,HPK_35962_003_2-S_HM_W_flute3_L_DiodeCV_23_4_2021_12h48m53s.txt,Perugia
35962,2S,EE,741356,60212,35962_008_2-S_HM_EE,3.201,262.552,2.615,8.783,223.161,,35962_008_2-S_HM_EE,PQC3,DIODE_HALF,Not Used,Left,DiodeCV,PQC_HM_POSITION 3,0.5,,,0.2,20.0,20.0,HPK_35962_008_2-S_HM_E_flute3_L_DiodeCV_26_4_2021_13h32m44s.txt,Perugia
35962,2S,WW,741254,60215,35962_008_2-S_HM_WW,3.187,263.748,2.607,8.325,223.846,,35962_008_2-S_HM_WW,PQC3,DIODE_HALF,Not Used,Left,DiodeCV,PQC_HM_POSITION 3,0.5,,,0.2,20.0,20.0,HPK_35962_008_2-S_HM_W_flute3_L_DiodeCV_26_4_2021_14h6m38s.txt,Perugia
35962,2S,EE,741578,60252,35962_013_2-S_HM_EE,3.204,262.299,2.613,8.552,223.332,,35962_013_2-S_HM_EE,PQC3,DIODE_HALF,Not Used,Left,DiodeCV,PQC_HM_POSITION 3,0.5,,,0.2,20.0,20.0,HPK_35962_013_2-S_HM_E_flute3_L_DiodeCV_23_4_2021_15h8m44s.txt,Perugia
35962,2S,WW,742181,60255,35962_013_2-S_HM_WW,3.216,261.327,2.613,8.367,223.332,,35962_013_2-S_HM_WW,PQC3,DIODE_HALF,Not Used,Left,DiodeCV,PQC_HM_POSITION 3,0.5,,,0.2,20.0,20.0,HPK_35962_013_2-S_HM_W_flute3_L_DiodeCV_23_4_2021_16h21m35s.txt,Perugia
35962,2S,EE,741308,60278,35962_018_2-S_HM_EE,3.181,264.25,2.613,8.727,223.332,,35962_018_2-S_HM_EE,PQC3,DIODE_HALF,Not Used,Left,DiodeCV,PQC_HM_POSITION 3,0.5,,,0.2,20.0,20.0,HPK_35962_018_2-S_HM_E_flute3_L_DiodeCV_26_4_2021_14h41m7s.txt,Perugia
35962,2S,WW,741500,60291,35962_018_2-S_HM_WW,3.182,264.122,2.617,8.47,222.991,,35962_018_2-S_HM_WW,PQC3,DIODE_HALF,Not Used,Left,DiodeCV,PQC_HM_POSITION 3,0.5,,,0.2,20.0,20.0,HPK_35962_018_2-S_HM_W_flute3_L_DiodeCV_26_4_2021_15h15m35s.txt,Perugia
35962,2S,EE,741293,60318,35962_023_2-S_HM_EE,2.935,286.411,2.614,9.373,223.247,,35962_023_2-S_HM_EE,PQC3,DIODE_HALF,Not Used,Left,DiodeCV,PQC_HM_POSITION 3,0.5,,,0.2,20.0,20.0,HPK_35962_023_2-S_HM_E_flute3_L_DiodeCV_26_4_2021_9h16m3s.txt,Perugia
35962,2S,WW,741950,60331,35962_023_2-S_HM_WW,2.944,285.542,2.617,8.846,222.991,,35962_023_2-S_HM_WW,PQC3,DIODE_HALF,Not Used,Left,DiodeCV,PQC_HM_POSITION 3,0.5,,,0.2,20.0,20.0,HPK_35962_023_2-S_HM_W_flute3_L_DiodeCV_26_4_2021_9h56m38s.txt,Perugia
35962,2S,EE,742058,60332,35962_028_2-S_HM_EE,2.967,283.248,2.628,8.62,222.058,,35962_028_2-S_HM_EE,PQC3,DIODE_HALF,Not Used,Left,DiodeCV,PQC_HM_POSITION 3,0.5,,,0.2,20.0,20.0,HPK_35962_028_2-S_HM_E_flute3_L_DiodeCV_26_4_2021_15h50m27s.txt,Perugia
35962,2S,WW,741611,60335,35962_028_2-S_HM_WW,2.946,285.305,2.628,8.421,222.058,,35962_028_2-S_HM_WW,PQC3,DIODE_HALF,Not Used,Left,DiodeCV,PQC_HM_POSITION 3,0.5,,,0.2,20.0,20.0,HPK_35962_028_2-S_HM_W_flute3_L_DiodeCV_26_4_2021_16h22m33s.txt,Perugia
35962,2S,EE,742163,60372,35962_033_2-S_HM_EE,2.972,282.851,2.628,8.738,222.058,,35962_033_2-S_HM_EE,PQC3,DIODE_HALF,Not Used,Left,DiodeCV,PQC_HM_POSITION 3,0.5,,,0.2,20.0,20.0,HPK_35962_033_2-S_HM_E_flute3_L_DiodeCV_27_4_2021_11h46m36s.txt,Perugia
35962,2S,WW,741602,60375,35962_033_2-S_HM_WW,2.949,284.999,2.618,8.733,222.906,,35962_033_2-S_HM_WW,PQC3,DIODE_HALF,Not Used,Left,DiodeCV,PQC_HM_POSITION 3,0.5,,,0.2,20.0,20.0,HPK_35962_033_2-S_HM_W_flute3_L_DiodeCV_27_4_2021_12h21m14s.txt,Perugia
35962,2S,EE,742004,60412,35962_038_2-S_HM_EE,2.968,283.146,2.628,8.739,222.058,,35962_038_2-S_HM_EE,PQC3,DIODE_HALF,Not Used,Left,DiodeCV,PQC_HM_POSITION 3,0.5,,,0.2,20.0,20.0,HPK_35962_038_2-S_HM_E_flute3_L_DiodeCV_27_4_2021_12h58m10s.txt,Perugia
