Repository: PanosAssiouras/Analysis_DB_data_PQC

File: Flute_1/Diodes/data.csv (part 6 of 33)
batch_number,Type,Orientation,AGGREGATED_COND_DATA_SET_ID,PART_ID,PART_NAME_LABEL,RHO_KOHMCM,VD_V,CMIN_PFRD,NA,D_UM,CMINPLNR_PFRD,PART_NAME_LABEL.1,KIND_OF_HM_FLUTE_ID,KIND_OF_HM_STRUCT_ID,KIND_OF_HM_CONFIG_ID,KIND_OF_HM_SET_ID,PROCEDURE_TYPE,EQUIPMENT,WAITING_TIME_S,AC_FREQ_HZ,AC_AMPL_V,CORR_OPEN_PFRD,TEMP_SET_DEGC,AV_TEMP_DEGC,FILE_NAME,Location
35962,2S,WW,741566,60415,35962_038_2-S_HM_WW,2.96,283.907,2.618,8.902,222.906,,35962_038_2-S_HM_WW,PQC3,DIODE_HALF,Not Used,Left,DiodeCV,PQC_HM_POSITION 3,0.5,,,0.2,20.0,20.0,HPK_35962_038_2-S_HM_W_flute3_L_DiodeCV_27_4_2021_14h7m27s.txt,Perugia
35962,2S,EE,741377,60452,35962_043_2-S_HM_EE,3.203,262.422,2.627,8.403,222.142,,35962_043_2-S_HM_EE,PQC3,DIODE_HALF,Not Used,Left,DiodeCV,PQC_HM_POSITION 3,0.5,,,0.2,20.0,20.0,HPK_35962_043_2-S_HM_E_flute3_L_DiodeCV_26_4_2021_11h18m7s.txt,Perugia
35962,2S,WW,742178,60455,35962_043_2-S_HM_WW,3.184,263.974,2.616,8.272,223.076,,35962_043_2-S_HM_WW,PQC3,DIODE_HALF,Not Used,Left,DiodeCV,PQC_HM_POSITION 3,0.5,,,0.2,20.0,20.0,HPK_35962_043_2-S_HM_W_flute3_L_DiodeCV_26_4_2021_12h5m34s.txt,Perugia
35962,2S,EE,741695,60478,35962_048_2-S_HM_EE,3.202,262.467,2.619,8.481,222.821,,35962_048_2-S_HM_EE,PQC3,DIODE_HALF,Not Used,Left,DiodeCV,PQC_HM_POSITION 3,0.5,,,0.2,20.0,20.0,HPK_35962_048_2-S_HM_E_flute3_L_DiodeCV_27_4_2021_14h43m23s.txt,Perugia
35962,2S,WW,741881,60491,35962_048_2-S_HM_WW,3.183,264.024,2.617,8.282,222.991,,35962_048_2-S_HM_WW,PQC3,DIODE_HALF,Not Used,Left,DiodeCV,PQC_HM_POSITION 3,0.5,,,0.2,20.0,20.0,HPK_35962_048_2-S_HM_W_flute3_L_DiodeCV_27_4_2021_15h16m3s.txt,Perugia
35963,2S,EE,148963,60496,35963_003_2-S_HM_EE,3.4,265.303,2.031,2.967,318.838,640000000000.0,35963_003_2-S_HM_EE,PQC3,DIODE_HALF,Not Used,Right,DiodeCV,PQC_HM_POSITION 1,3.0,10000.0,0.25,0.155,20.0,20.003,Test_HPK_VPX35963_003_2-S_HM_EE_East_South_PQC3_DiodeCV_DiodeHalf_CV_Run01_04_26_2021_12_20_01_PM.txt,Brown
35963,2S,WW,148942,60499,35963_003_2-S_HM_WW,3.622,249.036,2.146,3.085,301.767,640000000000.0,35963_003_2-S_HM_WW,PQC3,DIODE_HALF,Not Used,Right,DiodeCV,PQC_HM_POSITION 2,3.0,10000.0,0.25,0.167,20.0,20.01,Test_HPK_VPX35963_003_2-S_HM_WW_West_North_PQC3_DiodeCV_DiodeHalf_CV_Run01_04_26_2021_01_00_02_PM.txt,Brown
35963,2S,EE,148251,60518,35963_008_2-S_HM_EE,3.43,262.996,2.035,2.892,318.161,640000000000.0,35963_008_2-S_HM_EE,PQC3,DIODE_HALF,Not Used,Right,DiodeCV,PQC_HM_POSITION 1,3.0,10000.0,0.25,0.154,20.0,20.017,Test_HPK_VPX35963_008_2-S_HM_EE_East_South_PQC3_DiodeCV_DiodeHalf_CV_Run01_04_23_2021_07_00_24_PM.txt,Brown
35963,2S,EE,149644,60576,35963_017_2-S_HM_EE,3.334,270.591,2.052,3.038,315.602,640000000000.0,35963_017_2-S_HM_EE,PQC3,DIODE_HALF,Not Used,Right,DiodeCV,PQC_HM_POSITION 3,3.0,10000.0,0.25,0.192,20.0,20.025,Test_HPK_VPX35963_017_2-S_HM_EE_East_South_PQC3_DiodeCV_DiodeHalf_CV_Run01_04_26_2021_01_40_07_PM.txt,Brown
35963,2S,WW,149755,60579,35963_017_2-S_HM_WW,3.299,273.445,2.008,2.893,322.365,640000000000.0,35963_017_2-S_HM_WW,PQC3,DIODE_HALF,Not Used,Right,DiodeCV,PQC_HM_POSITION 4,3.0,10000.0,0.25,0.205,20.0,20.006,Test_HPK_VPX35963_017_2-S_HM_WW_West_North_PQC3_DiodeCV_DiodeHalf_CV_Run01_04_26_2021_02_20_12_PM.txt,Brown
35963,2S,EE,149833,60598,35963_020_2-S_HM_EE,3.358,268.632,2.034,3.123,318.309,640000000000.0,35963_020_2-S_HM_EE,PQC3,DIODE_HALF,Not Used,Right,DiodeCV,PQC_HM_POSITION 3,3.0,10000.0,0.25,0.192,20.0,20.048,Test_HPK_VPX35963_020_2-S_HM_EE_East_South_PQC3_DiodeCV_DiodeHalf_CV_Run01_04_23_2021_08_45_13_PM.txt,Brown
35963,2S,WW,149773,60611,35963_020_2-S_HM_WW,3.302,273.145,2.048,3.23,316.129,640000000000.0,35963_020_2-S_HM_WW,PQC3,DIODE_HALF,Not Used,Right,DiodeCV,PQC_HM_POSITION 4,3.0,10000.0,0.25,0.205,20.0,20.043,Test_HPK_VPX35963_020_2-S_HM_WW_West_North_PQC3_DiodeCV_DiodeHalf_CV_Run01_04_23_2021_09_37_39_PM.txt,Brown
35963,2S,EE,150039,60656,35963_029_2-S_HM_EE,3.475,259.551,2.023,2.931,320.084,640000000000.0,35963_029_2-S_HM_EE,PQC3,DIODE_HALF,Not Used,Right,DiodeCV,PQC_HM_POSITION 1,3.0,10000.0,0.25,0.155,20.0,20.003,Test_HPK_VPX35963_029_2-S_HM_EE_East_South_PQC3_DiodeCV_DiodeHalf_CV_Run01_04_26_2021_03_23_15_PM.txt,Brown
35963,2S,WW,150120,60659,35963_029_2-S_HM_WW,3.006,300.117,1.957,3.419,330.921,640000000000.0,35963_029_2-S_HM_WW,PQC3,DIODE_HALF,Not Used,Right,DiodeCV,PQC_HM_POSITION 2,3.0,10000.0,0.25,0.168,20.0,20.01,Test_HPK_VPX35963_029_2-S_HM_WW_West_North_PQC3_DiodeCV_DiodeHalf_CV_Run01_04_26_2021_04_03_21_PM.txt,Brown
35963,2S,EE,149326,60678,35963_032_2-S_HM_EE,3.253,277.248,2.035,3.184,318.159,640000000000.0,35963_032_2-S_HM_EE,PQC3,DIODE_HALF,Not Used,Right,DiodeCV,PQC_HM_POSITION 1,3.0,10000.0,0.25,0.154,20.0,20.004,Test_HPK_VPX35963_032_2-S_HM_EE_East_South_PQC3_DiodeCV_DiodeHalf_CV_Run01_04_26_2021_06_26_58_PM.txt,Brown
35963,2S,WW,149239,60691,35963_032_2-S_HM_WW,3.241,278.29,2.026,3.123,319.522,640000000000.0,35963_032_2-S_HM_WW,PQC3,DIODE_HALF,Not Used,Right,DiodeCV,PQC_HM_POSITION 2,3.0,10000.0,0.25,0.167,20.0,20.01,Test_HPK_VPX35963_032_2-S_HM_WW_West_North_PQC3_DiodeCV_DiodeHalf_CV_Run01_04_26_2021_07_19_15_PM.txt,Brown
35963,2S,EE,151032,60736,35963_040_2-S_HM_EE,3.411,264.428,2.034,3.062,318.394,640000000000.0,35963_040_2-S_HM_EE,PQC3,DIODE_HALF,Not Used,Right,DiodeCV,PQC_HM_POSITION 3,3.0,10000.0,0.25,0.193,20.0,20.041,Test_HPK_VPX35963_040_2-S_HM_EE_East_South_PQC3_DiodeCV_DiodeHalf_CV_Run01_04_26_2021_04_43_25_PM.txt,Brown
35963,2S,WW,150987,60739,35963_040_2-S_HM_WW,3.367,267.929,2.026,2.995,319.653,640000000000.0,35963_040_2-S_HM_WW,PQC3,DIODE_HALF,Not Used,Right,DiodeCV,PQC_HM_POSITION 4,3.0,10000.0,0.25,0.205,20.0,20.013,Test_HPK_VPX35963_040_2-S_HM_WW_West_North_PQC3_DiodeCV_DiodeHalf_CV_Run01_04_26_2021_05_23_41_PM.txt,Brown
35963,2S,EE,150799,60758,35963_043_2-S_HM_EE,3.222,279.928,1.991,3.044,325.113,640000000000.0,35963_043_2-S_HM_EE,PQC3,DIODE_HALF,Not Used,Right,DiodeCV,PQC_HM_POSITION 3,3.0,10000.0,0.25,0.191,20.0,20.035,Test_HPK_VPX35963_043_2-S_HM_EE_East_South_PQC3_DiodeCV_DiodeHalf_CV_Run01_04_26_2021_08_11_31_PM.txt,Brown
35963,2S,WW,150889,60771,35963_043_2-S_HM_WW,3.568,252.797,2.013,2.783,321.597,640000000000.0,35963_043_2-S_HM_WW,PQC3,DIODE_HALF,Not Used,Right,DiodeCV,PQC_HM_POSITION 4,3.0,10000.0,0.25,0.204,20.0,20.004,Test_HPK_VPX35963_043_2-S_HM_WW_West_North_PQC3_DiodeCV_DiodeHalf_CV_Run01_04_26_2021_09_03_48_PM.txt,Brown
35963,2S,EE,151150,60798,35963_048_2-S_HM_EE,3.033,297.391,1.951,3.164,331.851,640000000000.0,35963_048_2-S_HM_EE,PQC3,DIODE_HALF,Not Used,Right,DiodeCV,PQC_HM_POSITION 1,3.0,10000.0,0.25,0.155,20.0,20.007,Test_HPK_VPX35963_048_2-S_HM_EE_East_South_PQC3_DiodeCV_DiodeHalf_CV_Run02_04_27_2021_06_04_41_PM.txt,Brown
35963,2S,WW,149490,60811,35963_048_2-S_HM_WW,3.519,256.363,2.013,2.88,321.678,640000000000.0,35963_048_2-S_HM_WW,PQC3,DIODE_HALF,Not Used,Right,DiodeCV,PQC_HM_POSITION 2,3.0,10000.0,0.25,0.168,20.0,20.009,Test_HPK_VPX35963_048_2-S_HM_WW_West_North_PQC3_DiodeCV_DiodeHalf_CV_Run01_04_27_2021_04_32_34_PM.txt,Brown
36238,2S,EE,146494,60812,36238_001_2-S_HM_EE,2.94,306.8,2.023,3.427,319.99,640000000000.0,36238_001_2-S_HM_EE,PQC3,DIODE_HALF,Not Used,Right,DiodeCV,PQC_HM_POSITION 1,3.0,10000.0,0.25,0.154,20.0,20.003,Test_HPK_VPX36238_001_2-S_HM_EE_East_South_PQC3_DiodeCV_DiodeHalf_CV_Run01_04_28_2021_01_04_07_PM.txt,Brown
36238,2S,WW,146497,60815,36238_001_2-S_HM_WW,2.943,306.522,1.974,3.452,328.015,640000000000.0,36238_001_2-S_HM_WW,PQC3,DIODE_HALF,Not Used,Right,DiodeCV,PQC_HM_POSITION 2,3.0,10000.0,0.25,0.168,20.0,20.005,Test_HPK_VPX36238_001_2-S_HM_WW_West_North_PQC3_DiodeCV_DiodeHalf_CV_Run01_04_28_2021_01_44_11_PM.txt,Brown
36238,2S,EE,146730,60834,36238_006_2-S_HM_EE,2.767,325.963,1.993,3.888,324.875,640000000000.0,36238_006_2-S_HM_EE,PQC3,DIODE_HALF,Not Used,Right,DiodeCV,PQC_HM_POSITION 1,3.0,10000.0,0.25,0.154,20.0,20.004,Test_HPK_VPX36238_006_2-S_HM_EE_East_South_PQC3_DiodeCV_DiodeHalf_CV_Run01_04_27_2021_07_09_50_PM.txt,Brown
36238,2S,WW,146823,60837,36238_006_2-S_HM_WW,3.076,293.261,1.978,3.189,327.397,640000000000.0,36238_006_2-S_HM_WW,PQC3,DIODE_HALF,Not Used,Right,DiodeCV,PQC_HM_POSITION 2,3.0,10000.0,0.25,0.166,20.0,20.006,Test_HPK_VPX36238_006_2-S_HM_WW_West_North_PQC3_DiodeCV_DiodeHalf_CV_Run01_04_27_2021_08_02_15_PM.txt,Brown
36238,2S,EE,146569,60892,36238_015_2-S_HM_EE,2.865,314.838,2.012,3.744,321.724,640000000000.0,36238_015_2-S_HM_EE,PQC3,DIODE_HALF,Not Used,Right,DiodeCV,PQC_HM_POSITION 3,3.0,10000.0,0.25,0.192,20.0,20.027,Test_HPK_VPX36238_015_2-S_HM_EE_East_South_PQC3_DiodeCV_DiodeHalf_CV_Run01_04_28_2021_02_24_15_PM.txt,Brown
36238,2S,WW,146605,60895,36238_015_2-S_HM_WW,3.014,299.276,1.98,3.461,326.964,640000000000.0,36238_015_2-S_HM_WW,PQC3,DIODE_HALF,Not Used,Right,DiodeCV,PQC_HM_POSITION 4,3.0,10000.0,0.25,0.205,20.0,20.004,Test_HPK_VPX36238_015_2-S_HM_WW_West_North_PQC3_DiodeCV_DiodeHalf_CV_Run01_04_28_2021_03_04_19_PM.txt,Brown
36238,2S,EE,147272,60914,36238_018_2-S_HM_EE,2.681,336.413,2.073,4.233,312.386,640000000000.0,36238_018_2-S_HM_EE,PQC3,DIODE_HALF,Not Used,Right,DiodeCV,PQC_HM_POSITION 3,3.0,10000.0,0.25,0.191,20.0,20.032,Test_HPK_VPX36238_018_2-S_HM_EE_East_South_PQC3_DiodeCV_DiodeHalf_CV_Run01_04_27_2021_08_54_45_PM.txt,Brown
36238,2S,WW,146647,60917,36238_018_2-S_HM_WW,3.028,297.887,2.021,3.602,320.327,640000000000.0,36238_018_2-S_HM_WW,PQC3,DIODE_HALF,Not Used,Right,DiodeCV,PQC_HM_POSITION 4,3.0,10000.0,0.25,0.204,20.0,20.004,Test_HPK_VPX36238_018_2-S_HM_WW_West_North_PQC3_DiodeCV_DiodeHalf_CV_Run01_04_27_2021_09_47_10_PM.txt,Brown
36238,2S,EE,147618,60972,36238_025_2-S_HM_EE,2.91,309.981,2.025,3.666,319.75,640000000000.0,36238_025_2-S_HM_EE,PQC3,DIODE_HALF,Not Used,Right,DiodeCV,PQC_HM_POSITION 1,3.0,10000.0,0.25,0.155,20.0,20.078,Test_HPK_VPX36238_025_2-S_HM_EE_East_South_PQC3_DiodeCV_DiodeHalf_CV_Run02_04_28_2021_06_34_52_PM.txt,Brown
36238,2S,WW,147642,60975,36238_025_2-S_HM_WW,3.046,296.089,1.969,3.389,328.882,640000000000.0,36238_025_2-S_HM_WW,PQC3,DIODE_HALF,Not Used,Right,DiodeCV,PQC_HM_POSITION 2,3.0,10000.0,0.25,0.167,20.0,20.007,Test_HPK_VPX36238_025_2-S_HM_WW_West_North_PQC3_DiodeCV_DiodeHalf_CV_Run01_04_28_2021_05_02_16_PM.txt,Brown
36238,2S,EE,147949,60994,36238_028_2-S_HM_EE,3.085,292.434,1.961,3.146,330.238,640000000000.0,36238_028_2-S_HM_EE,PQC3,DIODE_HALF,Not Used,Right,DiodeCV,PQC_HM_POSITION 1,3.0,10000.0,0.25,0.154,20.0,20.003,Test_HPK_VPX36238_028_2-S_HM_EE_East_South_PQC3_DiodeCV_DiodeHalf_CV_Run01_04_28_2021_07_45_45_PM.txt,Brown
36238,2S,WW,147038,60997,36238_028_2-S_HM_WW,2.853,316.123,2.007,3.726,322.662,640000000000.0,36238_028_2-S_HM_WW,PQC3,DIODE_HALF,Not Used,Right,DiodeCV,PQC_HM_POSITION 2,3.0,10000.0,0.25,0.167,20.0,20.007,Test_HPK_VPX36238_028_2-S_HM_WW_West_North_PQC3_DiodeCV_DiodeHalf_CV_Run01_04_28_2021_08_38_06_PM.txt,Brown
36238,2S,EE,148041,61052,36238_038_2-S_HM_EE,2.844,317.152,2.011,3.681,322.039,640000000000.0,36238_038_2-S_HM_EE,PQC3,DIODE_HALF,Not Used,Right,DiodeCV,PQC_HM_POSITION 3,3.0,10000.0,0.25,0.193,20.0,20.026,Test_HPK_VPX36238_038_2-S_HM_EE_East_South_PQC3_DiodeCV_DiodeHalf_CV_Run01_04_28_2021_05_42_26_PM.txt,Brown
36238,2S,WW,148143,61055,36238_038_2-S_HM_WW,2.476,364.335,1.942,4.235,333.326,640000000000.0,36238_038_2-S_HM_WW,PQC3,DIODE_HALF,Not Used,Right,DiodeCV,PQC_HM_POSITION 4,3.0,10000.0,0.25,0.206,20.0,20.019,Test_HPK_VPX36238_038_2-S_HM_WW_West_North_PQC3_DiodeCV_DiodeHalf_CV_Run02_04_28_2021_06_45_06_PM.txt,Brown
36238,2S,EE,147837,61074,36238_041_2-S_HM_EE,2.929,307.954,2.006,3.569,322.835,640000000000.0,36238_041_2-S_HM_EE,PQC3,DIODE_HALF,Not Used,Right,DiodeCV,PQC_HM_POSITION 3,3.0,10000.0,0.25,0.192,20.0,20.025,Test_HPK_VPX36238_041_2-S_HM_EE_East_South_PQC3_DiodeCV_DiodeHalf_CV_Run01_04_28_2021_09_30_25_PM.txt,Brown
36238,2S,WW,147864,61077,36238_041_2-S_HM_WW,3.119,289.236,1.977,3.193,327.574,640000000000.0,36238_041_2-S_HM_WW,PQC3,DIODE_HALF,Not Used,Right,DiodeCV,PQC_HM_POSITION 4,3.0,10000.0,0.25,0.204,20.0,20.003,Test_HPK_VPX36238_041_2-S_HM_WW_West_North_PQC3_DiodeCV_DiodeHalf_CV_Run01_04_28_2021_10_22_44_PM.txt,Brown
36238,2S,EE,148380,61132,36238_048_2-S_HM_EE,2.776,324.983,1.996,3.849,324.324,640000000000.0,36238_048_2-S_HM_EE,PQC3,DIODE_HALF,Not Used,Right,DiodeCV,PQC_HM_POSITION 3,3.0,10000.0,0.25,0.193,20.0,20.047,Test_HPK_VPX36238_048_2-S_HM_EE_East_South_PQC3_DiodeCV_DiodeHalf_CV_Run01_04_27_2021_05_12_42_PM.txt,Brown
36238,2S,WW,148398,61135,36238_048_2-S_HM_WW,2.837,317.978,1.987,3.67,325.929,640000000000.0,36238_048_2-S_HM_WW,PQC3,DIODE_HALF,Not Used,Right,DiodeCV,PQC_HM_POSITION 4,3.0,10000.0,0.25,0.205,20.0,20.011,Test_HPK_VPX36238_048_2-S_HM_WW_West_North_PQC3_DiodeCV_DiodeHalf_CV_Run01_04_27_2021_05_53_01_PM.txt,Brown
36236,PSS,EE,739688,62872,36236_003_PSS_HM_EE,3.2,262.625,2.603,8.536,224.19,,36236_003_PSS_HM_EE,PQC3,DIODE_HALF,Not Used,Left,DiodeCV,PQC_HM_POSITION 3,0.5,,,0.2,20.0,20.0,HPK_36236_003_PSS_HM_E_flute3_L_DiodeCV_7_6_2021_15h2m26s.txt,Perugia
36236,PSS,EE,739709,62872,36236_003_PSS_HM_EE,3.157,266.252,2.6,8.869,224.449,,36236_003_PSS_HM_EE,PQC3,DIODE_HALF,Not Used,Left,DiodeCV,PQC_HM_POSITION 3,0.5,,,0.2,20.0,20.0,HPK_36236_003_PSS_HM_E_flute3_L_DiodeCV_7_6_2021_14h0m51s.txt,Perugia
36236,PSS,EE,740228,62932,36236_008_PSS_HM_EE,3.165,265.527,2.599,9.116,224.535,,36236_008_PSS_HM_EE,PQC3,DIODE_HALF,Not Used,Left,DiodeCV,PQC_HM_POSITION 3,0.5,,,0.2,20.0,20.0,HPK_36236_008_PSS_HM_E_flute3_L_DiodeCV_8_6_2021_17h28m39s.txt,Perugia
36236,PSS,WW,740432,62937,36236_008_PSS_HM_WW,3.173,264.9,2.595,8.906,224.881,,36236_008_PSS_HM_WW,PQC3,DIODE_HALF,Not Used,Left,DiodeCV,PQC_HM_POSITION 3,0.5,,,0.2,20.0,20.0,HPK_36236_008_PSS_HM_W_flute3_L_DiodeCV_8_6_2021_18h11m23s.txt,Perugia
36236,PSS,EE,739979,62976,36236_012_PSS_HM_EE,3.173,264.86,2.6,9.391,224.449,,36236_012_PSS_HM_EE,PQC3,DIODE_HALF,Not Used,Left,DiodeCV,PQC_HM_POSITION 3,0.5,,,0.2,20.0,20.0,HPK_36236_012_PSS_HM_E_flute3_L_DiodeCV_8_6_2021_9h57m33s.txt,Perugia
36236,PSS,WW,740216,62991,36236_012_PSS_HM_WW,3.197,262.869,2.595,8.961,224.881,,36236_012_PSS_HM_WW,PQC3,DIODE_HALF,Not Used,Left,DiodeCV,PQC_HM_POSITION 3,0.5,,,0.2,20.0,20.0,HPK_36236_012_PSS_HM_W_flute3_L_DiodeCV_8_6_2021_10h37m47s.txt,Perugia
36236,PSS,EE,740438,63090,36236_021_PSS_HM_EE,3.213,261.596,2.594,9.376,224.968,,36236_021_PSS_HM_EE,PQC3,DIODE_HALF,Not Used,Left,DiodeCV,PQC_HM_POSITION 3,0.5,,,0.2,20.0,20.0,HPK_36236_021_PSS_HM_E_flute3_L_DiodeCV_9_6_2021_12h10m44s.txt,Perugia
36236,PSS,WW,738092,63095,36236_021_PSS_HM_WW,2.771,303.324,2.636,9.418,221.384,,36236_021_PSS_HM_WW,PQC3,DIODE_HALF,Not Used,Left,DiodeCV,PQC_HM_POSITION 3,0.5,,,0.2,20.0,20.0,HPK_36236_021_PSS_HM_W_flute3_L_DiodeCV_9_6_2021_12h57m14s.txt,Perugia
36236,PSS,EE,739775,63550,36236_026_PSS_HM_EE,3.155,266.373,2.605,8.561,224.018,,36236_026_PSS_HM_EE,PQC3,DIODE_HALF,Not Used,Left,DiodeCV,PQC_HM_POSITION 3,0.5,,,0.2,20.0,20.0,HPK_36236_026_PSS_HM_E_flute3_L_DiodeCV_8_6_2021_12h6m19s.txt,Perugia
36236,PSS,WW,740486,63555,36236_026_PSS_HM_WW,3.184,263.941,2.597,8.722,224.708,,36236_026_PSS_HM_WW,PQC3,DIODE_HALF,Not Used,Left,DiodeCV,PQC_HM_POSITION 3,0.5,,,0.2,20.0,20.0,HPK_36236_026_PSS_HM_W_flute3_L_DiodeCV_8_6_2021_14h21m55s.txt,Perugia
36236,PSS,EE,739748,63610,36236_031_PSS_HM_EE,3.163,265.704,2.612,8.565,223.418,,36236_031_PSS_HM_EE,PQC3,DIODE_HALF,Not Used,Left,DiodeCV,PQC_HM_POSITION 3,0.5,,,0.2,20.0,20.0,HPK_36236_031_PSS_HM_E_flute3_L_DiodeCV_9_6_2021_15h3m30s.txt,Perugia
36236,PSS,WW,740405,63615,36236_031_PSS_HM_WW,3.189,263.588,2.601,8.459,224.363,,36236_031_PSS_HM_WW,PQC3,DIODE_HALF,Not Used,Left,DiodeCV,PQC_HM_POSITION 3,0.5,,,0.2,20.0,20.0,HPK_36236_031_PSS_HM_W_flute3_L_DiodeCV_9_6_2021_16h12m59s.txt,Perugia
36236,PSS,EE,740252,63670,36236_036_PSS_HM_EE,3.122,269.19,2.601,8.963,224.363,,36236_036_PSS_HM_EE,PQC3,DIODE_HALF,Not Used,Left,DiodeCV,PQC_HM_POSITION 3,0.5,,,0.2,20.0,20.0,HPK_36236_036_PSS_HM_E_flute3_L_DiodeCV_8_6_2021_15h27m36s.txt,Perugia
36236,PSS,WW,738095,63675,36236_036_PSS_HM_WW,3.124,269.056,2.603,8.656,224.19,,36236_036_PSS_HM_WW,PQC3,DIODE_HALF,Not Used,Left,DiodeCV,PQC_HM_POSITION 3,0.5,,,0.2,20.0,20.0,HPK_36236_036_PSS_HM_W_flute3_L_DiodeCV_8_6_2021_16h9m33s.txt,Perugia
36236,PSS,EE,740414,63730,36236_041_PSS_HM_EE,3.127,268.812,2.616,8.72,223.076,,36236_041_PSS_HM_EE,PQC3,DIODE_HALF,Not Used,Left,DiodeCV,PQC_HM_POSITION 3,0.5,,,0.2,20.0,20.0,HPK_36236_041_PSS_HM_E_flute3_L_DiodeCV_9_6_2021_17h3m44s.txt,Perugia
36236,PSS,WW,739904,63735,36236_041_PSS_HM_WW,3.115,269.788,2.601,8.493,224.363,,36236_041_PSS_HM_WW,PQC3,DIODE_HALF,Not Used,Left,DiodeCV,PQC_HM_POSITION 3,0.5,,,0.2,20.0,20.0,HPK_36236_041_PSS_HM_W_flute3_L_DiodeCV_9_6_2021_17h44m43s.txt,Perugia
36236,PSS,EE,738269,63796,36236_047_PSS_HM_EE,3.144,267.332,2.609,8.717,223.675,,36236_047_PSS_HM_EE,PQC3,DIODE_HALF,Not Used,Left,DiodeCV,PQC_HM_POSITION 3,0.5,,,0.2,20.0,20.0,HPK_36236_047_PSS_HM_E_flute3_L_DiodeCV_9_6_2021_9h29m7s.txt,Perugia
36236,PSS,WW,739646,63811,36236_047_PSS_HM_WW,3.198,262.852,2.605,8.522,224.018,,36236_047_PSS_HM_WW,PQC3,DIODE_HALF,Not Used,Left,DiodeCV,PQC_HM_POSITION 3,0.5,,,0.2,20.0,20.0,HPK_36236_047_PSS_HM_W_flute3_L_DiodeCV_9_6_2021_10h3m8s.txt,Perugia
36236,PSS,EE,738146,63818,36236_049_PSS_HM_EE,3.153,266.532,2.605,8.645,224.018,,36236_049_PSS_HM_EE,PQC3,DIODE_HALF,Not Used,Left,DiodeCV,PQC_HM_POSITION 3,0.5,,,0.2,20.0,20.0,HPK_36236_049_PSS_HM_E_flute3_L_DiodeCV_11_6_2021_9h27m32s.txt,Perugia
36236,PSS,WW,738263,63833,36236_049_PSS_HM_WW,3.007,279.473,2.638,8.965,221.216,,36236_049_PSS_HM_WW,PQC3,DIODE_HALF,Not Used,Left,DiodeCV,PQC_HM_POSITION 3,0.5,,,0.2,20.0,20.0,HPK_36236_049_PSS_HM_W_flute3_L_DiodeCV_11_6_2021_9h49m36s.txt,Perugia
36237,PSS,EE,738422,63850,36237_002_PSS_HM_EE,3.187,263.741,2.615,7.814,223.161,,36237_002_PSS_HM_EE,PQC3,DIODE_HALF,Not Used,Left,DiodeCV,PQC_HM_POSITION 3,0.5,,,0.2,20.0,20.0,HPK_36237_002_PSS_HM_E_flute3_L_DiodeCV_3_6_2021_10h40m20s.txt,Perugia
36237,PSS,WW,738782,63855,36237_002_PSS_HM_WW,3.197,262.94,2.633,7.569,221.636,,36237_002_PSS_HM_WW,PQC3,DIODE_HALF,Not Used,Left,DiodeCV,PQC_HM_POSITION 3,0.5,,,0.2,20.0,20.0,HPK_36237_002_PSS_HM_W_flute3_L_DiodeCV_3_6_2021_11h18m44s.txt,Perugia
36237,PSS,EE,738923,63916,36237_008_PSS_HM_EE,3.211,261.791,2.618,8.144,222.906,,36237_008_PSS_HM_EE,PQC3,DIODE_HALF,Not Used,Left,DiodeCV,PQC_HM_POSITION 3,0.5,,,0.2,20.0,20.0,HPK_36237_008_PSS_HM_E_flute3_L_DiodeCV_4_6_2021_9h53m37s.txt,Perugia
36237,PSS,WW,739244,63931,36237_008_PSS_HM_WW,3.191,263.437,2.649,7.617,220.297,,36237_008_PSS_HM_WW,PQC3,DIODE_HALF,Not Used,Left,DiodeCV,PQC_HM_POSITION 3,0.5,,,0.2,20.0,20.0,HPK_36237_008_PSS_HM_W_flute3_L_DiodeCV_4_6_2021_10h33m23s.txt,Perugia
36237,PSS,EE,738662,63954,36237_011_PSS_HM_EE,3.189,263.568,2.61,8.227,223.589,,36237_011_PSS_HM_EE,PQC3,DIODE_HALF,Not Used,Left,DiodeCV,PQC_HM_POSITION 3,0.5,,,0.2,20.0,20.0,HPK_36237_011_PSS_HM_E_flute3_L_DiodeCV_3_6_2021_12h38m5s.txt,Perugia
36237,PSS,WW,738980,63959,36237_011_PSS_HM_WW,3.206,262.189,2.641,7.665,220.964,,36237_011_PSS_HM_WW,PQC3,DIODE_HALF,Not Used,Left,DiodeCV,PQC_HM_POSITION 3,0.5,,,0.2,20.0,20.0,HPK_36237_011_PSS_HM_W_flute3_L_DiodeCV_3_6_2021_14h20m27s.txt,Perugia
36237,PSS,EE,739016,64052,36237_019_PSS_HM_EE,3.2,262.618,2.618,8.137,222.906,,36237_019_PSS_HM_EE,PQC3,DIODE_HALF,Not Used,Left,DiodeCV,PQC_HM_POSITION 3,0.5,,,0.2,20.0,20.0,HPK_36237_019_PSS_HM_E_flute3_L_DiodeCV_4_6_2021_11h35m45s.txt,Perugia
36237,PSS,WW,738641,64057,36237_019_PSS_HM_WW,3.197,262.891,2.637,7.79,221.3,,36237_019_PSS_HM_WW,PQC3,DIODE_HALF,Not Used,Left,DiodeCV,PQC_HM_POSITION 3,0.5,,,0.2,20.0,20.0,HPK_36237_019_PSS_HM_W_flute3_L_DiodeCV_4_6_2021_12h12m54s.txt,Perugia
36237,PSS,EE,739139,64096,36237_023_PSS_HM_EE,3.137,267.916,2.621,8.214,222.651,,36237_023_PSS_HM_EE,PQC3,DIODE_HALF,Not Used,Left,DiodeCV,PQC_HM_POSITION 3,0.5,,,0.2,20.0,20.0,HPK_36237_023_PSS_HM_E_flute3_L_DiodeCV_4_6_2021_13h41m50s.txt,Perugia
36237,PSS,WW,738320,64111,36237_023_PSS_HM_WW,3.156,266.291,2.66,7.739,219.386,,36237_023_PSS_HM_WW,PQC3,DIODE_HALF,Not Used,Left,DiodeCV,PQC_HM_POSITION 3,0.5,,,0.2,20.0,20.0,HPK_36237_023_PSS_HM_W_flute3_L_DiodeCV_4_6_2021_14h14m0s.txt,Perugia
36237,PSS,EE,739316,64112,36237_024_PSS_HM_EE,3.143,267.403,2.616,8.128,223.076,,36237_024_PSS_HM_EE,PQC3,DIODE_HALF,Not Used,Left,DiodeCV,PQC_HM_POSITION 3,0.5,,,0.2,20.0,20.0,HPK_36237_024_PSS_HM_E_flute3_L_DiodeCV_3_6_2021_15h5m56s.txt,Perugia
36237,PSS,WW,738494,64117,36237_024_PSS_HM_WW,3.167,265.421,2.637,7.793,221.3,,36237_024_PSS_HM_WW,PQC3,DIODE_HALF,Not Used,Left,DiodeCV,PQC_HM_POSITION 3,0.5,,,0.2,20.0,20.0,HPK_36237_024_PSS_HM_W_flute3_L_DiodeCV_4_6_2021_8h45m55s.txt,Perugia
36237,PSS,EE,738911,64172,36237_029_PSS_HM_EE,3.154,266.474,2.616,7.753,223.076,,36237_029_PSS_HM_EE,PQC3,DIODE_HALF,Not Used,Left,DiodeCV,PQC_HM_POSITION 3,0.5,,,0.2,20.0,20.0,HPK_36237_029_PSS_HM_E_flute3_L_DiodeCV_4_6_2021_15h24m58s.txt,Perugia
36237,PSS,WW,738632,64177,36237_029_PSS_HM_WW,3.163,265.74,2.642,7.547,220.881,,36237_029_PSS_HM_WW,PQC3,DIODE_HALF,Not Used,Left,DiodeCV,PQC_HM_POSITION 3,0.5,,,0.2,20.0,20.0,HPK_36237_029_PSS_HM_W_flute3_L_DiodeCV_4_6_2021_16h3m19s.txt,Perugia
36237,PSS,EE,738659,64238,36237_035_PSS_HM_EE,3.156,266.297,2.616,7.859,223.076,,36237_035_PSS_HM_EE,PQC3,DIODE_HALF,Not Used,Left,DiodeCV,PQC_HM_POSITION 3,0.5,,,0.2,20.0,20.0,HPK_36237_035_PSS_HM_E_flute3_L_DiodeCV_7_6_2021_9h7m35s.txt,Perugia
36237,PSS,WW,738920,64253,36237_035_PSS_HM_WW,3.17,265.16,2.636,7.381,221.384,,36237_035_PSS_HM_WW,PQC3,DIODE_HALF,Not Used,Left,DiodeCV,PQC_HM_POSITION 3,0.5,,,0.2,20.0,20.0,HPK_36237_035_PSS_HM_W_flute3_L_DiodeCV_7_6_2021_9h38m32s.txt,Perugia
36237,PSS,EE,738431,64298,36237_040_PSS_HM_EE,2.691,312.35,2.63,8.878,221.889,,36237_040_PSS_HM_EE,PQC3,DIODE_HALF,Not Used,Left,DiodeCV,PQC_HM_POSITION 3,0.5,,,0.2,20.0,20.0,HPK_36237_040_PSS_HM_E_flute3_L_DiodeCV_7_6_2021_12h33m36s.txt,Perugia
36237,PSS,WW,739067,64313,36237_040_PSS_HM_WW,2.705,310.68,2.654,8.312,219.882,,36237_040_PSS_HM_WW,PQC3,DIODE_HALF,Not Used,Left,DiodeCV,PQC_HM_POSITION 3,0.5,,,0.2,20.0,20.0,HPK_36237_040_PSS_HM_W_flute3_L_DiodeCV_7_6_2021_13h8m49s.txt,Perugia
36237,PSS,EE,738797,64358,36237_045_PSS_HM_EE,2.764,304.097,2.643,8.957,220.797,,36237_045_PSS_HM_EE,PQC3,DIODE_HALF,Not Used,Left,DiodeCV,PQC_HM_POSITION 3,0.5,,,0.2,20.0,20.0,HPK_36237_045_PSS_HM_E_flute3_L_DiodeCV_7_6_2021_11h1m19s.txt,Perugia
36237,PSS,WW,738665,64373,36237_045_PSS_HM_WW,2.677,313.953,2.658,8.406,219.551,,36237_045_PSS_HM_WW,PQC3,DIODE_HALF,Not Used,Left,DiodeCV,PQC_HM_POSITION 3,0.5,,,0.2,20.0,20.0,HPK_36237_045_PSS_HM_W_flute3_L_DiodeCV_7_6_2021_11h29m21s.txt,Perugia
36245,2S,EE,132848,65710,36245_001_2-S_HM_EE,2.995,301.153,1.944,3.138,332.988,640000000000.0,36245_001_2-S_HM_EE,PQC3,DIODE_HALF,Not Used,Right,DiodeCV,PQC_HM_POSITION 1,3.0,10000.0,0.25,,20.0,20.004,Test_HPK_VPX36245_001_2-S_HM_EE_East_South_PQC3_DiodeCV_DiodeHalf_CV_Run01_06_09_2021_02_17_39_PM.txt,Brown
36245,2S,WW,135282,65713,36245_001_2-S_HM_WW,3.275,275.429,2.087,3.551,310.31,640000000000.0,36245_001_2-S_HM_WW,PQC3,DIODE_HALF,Not Used,Right,DiodeCV,PQC_HM_POSITION 2,3.0,10000.0,0.25,0.163,20.0,20.003,Test_HPK_VPX36245_001_2-S_HM_WW_West_North_PQC3_DiodeCV_DiodeHalf_CV_Run01_06_09_2021_02_58_07_PM.txt,Brown
36245,2S,WW,134376,65735,36245_005_2-S_HM_WW,2.961,304.676,2.011,3.434,321.928,640000000000.0,36245_005_2-S_HM_WW,PQC3,DIODE_HALF,Not Used,Right,DiodeCV,PQC_HM_POSITION 2,3.0,10000.0,0.25,0.164,20.0,20.002,Test_HPK_VPX36245_005_2-S_HM_WW_West_North_PQC3_DiodeCV_DiodeHalf_CV_Run01_06_07_2021_06_52_54_PM.txt,Brown
36245,2S,EE,132668,65790,36245_013_2-S_HM_EE,3.015,299.14,2.006,3.397,322.71,640000000000.0,36245_013_2-S_HM_EE,PQC3,DIODE_HALF,Not Used,Right,DiodeCV,PQC_HM_POSITION 3,3.0,10000.0,0.25,,20.0,20.008,Test_HPK_VPX36245_013_2-S_HM_EE_East_South_PQC3_DiodeCV_DiodeHalf_CV_Run01_06_09_2021_03_38_31_PM.txt,Brown
36245,2S,WW,135408,65793,36245_013_2-S_HM_WW,2.644,341.153,1.935,3.827,334.623,640000000000.0,36245_013_2-S_HM_WW,PQC3,DIODE_HALF,Not Used,Right,DiodeCV,PQC_HM_POSITION 4,3.0,10000.0,0.25,0.2,20.0,20.002,Test_HPK_VPX36245_013_2-S_HM_WW_West_North_PQC3_DiodeCV_DiodeHalf_CV_Run01_06_09_2021_04_18_51_PM.txt,Brown
36245,2S,EE,132152,65812,36245_018_2-S_HM_EE,2.848,316.697,1.918,3.286,337.637,640000000000.0,36245_018_2-S_HM_EE,PQC3,DIODE_HALF,Not Used,Right,DiodeCV,PQC_HM_POSITION 3,3.0,10000.0,0.25,,20.0,20.006,Test_HPK_VPX36245_018_2-S_HM_EE_East_South_PQC3_DiodeCV_DiodeHalf_CV_Run01_06_07_2021_07_45_35_PM.txt,Brown
36245,2S,WW,135651,65815,36245_018_2-S_HM_WW,2.677,336.94,2.018,4.095,320.824,640000000000.0,36245_018_2-S_HM_WW,PQC3,DIODE_HALF,Not Used,Right,DiodeCV,PQC_HM_POSITION 4,3.0,10000.0,0.25,0.199,20.0,20.003,Test_HPK_VPX36245_018_2-S_HM_WW_West_North_PQC3_DiodeCV_DiodeHalf_CV_Run01_06_07_2021_08_38_20_PM.txt,Brown
36245,2S,EE,133019,65870,36245_027_2-S_HM_EE,3.15,286.382,1.945,2.98,332.852,640000000000.0,36245_027_2-S_HM_EE,PQC3,DIODE_HALF,Not Used,Right,DiodeCV,PQC_HM_POSITION 1,3.0,10000.0,0.25,,20.0,20.003,Test_HPK_VPX36245_027_2-S_HM_EE_East_South_PQC3_DiodeCV_DiodeHalf_CV_Run01_06_09_2021_06_02_21_PM.txt,Brown
36245,2S,WW,134385,65873,36245_027_2-S_HM_WW,2.934,307.421,1.952,3.419,331.743,640000000000.0,36245_027_2-S_HM_WW,PQC3,DIODE_HALF,Not Used,Right,DiodeCV,PQC_HM_POSITION 2,3.0,10000.0,0.25,0.163,20.0,20.002,Test_HPK_VPX36245_027_2-S_HM_WW_West_North_PQC3_DiodeCV_DiodeHalf_CV_Run01_06_09_2021_06_42_44_PM.txt,Brown
36245,2S,EE,132770,65892,36245_030_2-S_HM_EE,2.856,315.835,2.03,3.584,318.943,640000000000.0,36245_030_2-S_HM_EE,PQC3,DIODE_HALF,Not Used,Right,DiodeCV,PQC_HM_POSITION 1,3.0,10000.0,0.25,,20.0,20.004,Test_HPK_VPX36245_030_2-S_HM_EE_East_South_PQC3_DiodeCV_DiodeHalf_CV_Run02_06_09_2021_12_00_47_PM.txt,Brown
36245,2S,WW,135300,65895,36245_030_2-S_HM_WW,2.889,312.222,1.96,3.096,330.376,640000000000.0,36245_030_2-S_HM_WW,PQC3,DIODE_HALF,Not Used,Right,DiodeCV,PQC_HM_POSITION 2,3.0,10000.0,0.25,0.163,20.0,20.005,Test_HPK_VPX36245_030_2-S_HM_WW_West_North_PQC3_DiodeCV_DiodeHalf_CV_Run01_06_08_2021_07_31_10_PM.txt,Brown
36245,2S,EE,132605,65950,36245_038_2-S_HM_EE,3.169,284.618,1.984,3.106,326.353,640000000000.0,36245_038_2-S_HM_EE,PQC3,DIODE_HALF,Not Used,Right,DiodeCV,PQC_HM_POSITION 3,3.0,10000.0,0.25,,20.0,20.008,Test_HPK_VPX36245_038_2-S_HM_EE_East_South_PQC3_DiodeCV_DiodeHalf_CV_Run01_06_09_2021_07_23_05_PM.txt,Brown
36245,2S,WW,134187,65953,36245_038_2-S_HM_WW,2.689,335.404,1.936,3.839,334.375,640000000000.0,36245_038_2-S_HM_WW,PQC3,DIODE_HALF,Not Used,Right,DiodeCV,PQC_HM_POSITION 4,3.0,10000.0,0.25,0.203,20.0,20.003,Test_HPK_VPX36245_038_2-S_HM_WW_West_North_PQC3_DiodeCV_DiodeHalf_CV_Run01_06_09_2021_08_03_30_PM.txt,Brown
36245,2S,EE,132551,65972,36245_041_2-S_HM_EE,3.187,283.001,1.936,2.828,334.517,640000000000.0,36245_041_2-S_HM_EE,PQC3,DIODE_HALF,Not Used,Right,DiodeCV,PQC_HM_POSITION 3,3.0,10000.0,0.25,,20.0,20.009,Test_HPK_VPX36245_041_2-S_HM_EE_East_South_PQC3_DiodeCV_DiodeHalf_CV_Run01_06_08_2021_08_23_44_PM.txt,Brown
36245,2S,WW,134838,65975,36245_041_2-S_HM_WW,2.662,338.831,1.927,3.848,335.973,640000000000.0,36245_041_2-S_HM_WW,PQC3,DIODE_HALF,Not Used,Right,DiodeCV,PQC_HM_POSITION 4,3.0,10000.0,0.25,0.199,20.0,20.003,Test_HPK_VPX36245_041_2-S_HM_WW_West_North_PQC3_DiodeCV_DiodeHalf_CV_Run01_06_08_2021_09_16_21_PM.txt,Brown
36245,2S,EE,132239,66030,36245_049_2-S_HM_EE,3.444,261.917,1.955,2.463,331.213,640000000000.0,36245_049_2-S_HM_EE,PQC3,DIODE_HALF,Not Used,Right,DiodeCV,PQC_HM_POSITION 1,3.0,10000.0,0.25,,20.0,20.002,Test_HPK_VPX36245_049_2-S_HM_EE_East_South_PQC3_DiodeCV_DiodeHalf_CV_Run01_06_08_2021_04_42_15_PM.txt,Brown
36245,2S,WW,134904,66033,36245_049_2-S_HM_WW,2.982,302.481,1.989,3.488,325.529,640000000000.0,36245_049_2-S_HM_WW,PQC3,DIODE_HALF,Not Used,Right,DiodeCV,PQC_HM_POSITION 2,3.0,10000.0,0.25,0.162,20.0,20.003,Test_HPK_VPX36245_049_2-S_HM_WW_West_North_PQC3_DiodeCV_DiodeHalf_CV_Run01_06_08_2021_05_22_40_PM.txt,Brown
35494,PSP,EE,433462,67132,35494_003_PSP_HM_EE,2.354,357.093,3.188,25.603,183.051,,35494_003_PSP_HM_EE,PQC3,DIODE_HALF,Not Used,Left,DiodeCV,PQC_HM_POSITION 3,0.5,,,0.2,20.0,20.0,HPK_35494_003_PSP_HM_E_flute3_L_DiodeCV_25_3_2021_17h51m18s.txt,Perugia
35494,PSP,EE,1377945,67378,35494_033_PSP_HM_EE,-1.0,0.0,3.095,25.231,188.552,,35494_033_PSP_HM_EE,PQC3,DIODE_HALF,Not Used,Left,DiodeCV,PQC_HM_POSITION 3,0.5,,,0.2,20.0,20.0,HPK_35494_033_PSP_HM_E_flute3_L_DiodeCV_26_3_2021_14h47m12s.txt,Perugia
35495,PSP,WW,432348,67597,35495_003_PSP_HM_WW,3.848,218.399,2.997,65.567,194.717,,35495_003_PSP_HM_WW,PQC3,DIODE_HALF,Not Used,Left,DiodeCV,PQC_HM_POSITION 3,0.5,,,0.2,20.0,20.0,HPK_35495_003_PSP_HM_W_flute3_L_DiodeCV_12_3_2021_15h35m6s.txt,Perugia
35495,PSP,EE,432596,67734,35495_015_PSP_HM_EE,2.574,326.493,3.131,25.199,186.384,,35495_015_PSP_HM_EE,PQC3,DIODE_HALF,Not Used,Left,DiodeCV,PQC_HM_POSITION 3,0.5,,,0.2,20.0,20.0,HPK_35495_015_PSP_HM_E_flute3_L_DiodeCV_22_3_2021_9h23m34s.txt,Perugia
35495,PSP,WW,432239,67739,35495_015_PSP_HM_WW,3.746,224.371,2.968,23.149,196.62,,35495_015_PSP_HM_WW,PQC3,DIODE_HALF,Not Used,Left,DiodeCV,PQC_HM_POSITION 3,0.5,,,0.2,20.0,20.0,HPK_35495_015_PSP_HM_W_flute3_L_DiodeCV_22_3_2021_10h37m38s.txt,Perugia
35495,PSP,EE,433028,68072,35495_043_PSP_HM_EE,3.139,267.728,3.141,24.409,185.79,,35495_043_PSP_HM_EE,PQC3,DIODE_HALF,Not Used,Left,DiodeCV,PQC_HM_POSITION 3,0.5,,,0.2,20.0,20.0,HPK_35495_043_PSP_HM_E_flute3_L_DiodeCV_16_3_2021_10h43m56s.txt,Perugia
35495,PSP,WW,433324,68077,35495_043_PSP_HM_WW,2.79,301.208,2.949,13.593,197.886,,35495_043_PSP_HM_WW,PQC3,DIODE_HALF,Not Used,Left,DiodeCV,PQC_HM_POSITION 3,0.5,,,0.2,20.0,20.0,HPK_35495_043_PSP_HM_W_flute3_L_DiodeCV_16_3_2021_11h27m13s.txt,Perugia
35500,PSP,EE,1782991,71050,35500_001_PSP_HM_EE,4.277,210.89,2.452,3.191,264.036,640000000000.0,35500_001_PSP_HM_EE,PQC3,DIODE_HALF,Not Used,Right,DiodeCV,PQC_HM_POSITION 1,3.0,10000.0,0.25,0.156,20.0,20.112,Test_HPK_VPX35500_001_PSP_HM_EE_East_South_PQC3_DiodeCV_DiodeHalf_CV_Run01_04_19_2021_11_57_53_AM.txt,Brown
35500,PSP,WW,1783231,71055,35500_001_PSP_HM_WW,4.36,206.905,2.603,5.88,248.782,640000000000.0,35500_001_PSP_HM_WW,PQC3,DIODE_HALF,Not Used,Right,DiodeCV,PQC_HM_POSITION 2,3.0,10000.0,0.25,0.169,20.0,20.282,Test_HPK_VPX35500_001_PSP_HM_WW_West_North_PQC3_DiodeCV_DiodeHalf_CV_Run01_04_19_2021_12_36_54_PM.txt,Brown
35500,PSP,EE,1783735,71078,35500_004_PSP_HM_EE,3.645,247.49,2.315,3.74,279.685,640000000000.0,35500_004_PSP_HM_EE,PQC3,DIODE_HALF,Not Used,Right,DiodeCV,PQC_HM_POSITION 1,3.0,10000.0,0.25,0.155,20.0,20.215,Test_HPK_VPX35500_004_PSP_HM_EE_East_South_PQC3_DiodeCV_DiodeHalf_CV_Run02_04_16_2021_06_16_01_PM.txt,Brown
35500,PSP,WW,1783891,71093,35500_004_PSP_HM_WW,12.851,70.191,3.049,16.646,212.362,640000000000.0,35500_004_PSP_HM_WW,PQC3,DIODE_HALF,Not Used,Right,DiodeCV,PQC_HM_POSITION 2,3.0,10000.0,0.25,0.167,20.0,20.338,Test_HPK_VPX35500_004_PSP_HM_WW_West_North_PQC3_DiodeCV_DiodeHalf_CV_Run03_04_16_2021_05_57_42_PM.txt,Brown
35500,PSP,EE,1784191,71970,35500_011_PSP_HM_EE,3.463,260.509,2.359,3.858,274.499,640000000000.0,35500_011_PSP_HM_EE,PQC3,DIODE_HALF,Not Used,Right,DiodeCV,PQC_HM_POSITION 3,3.0,10000.0,0.25,0.194,20.0,20.27,Test_HPK_VPX35500_011_PSP_HM_EE_East_South_PQC3_DiodeCV_DiodeHalf_CV_Run01_04_19_2021_01_15_55_PM.txt,Brown
35500,PSP,WW,1783936,71975,35500_011_PSP_HM_WW,4.088,220.626,2.58,5.28,250.981,640000000000.0,35500_011_PSP_HM_WW,PQC3,DIODE_HALF,Not Used,Right,DiodeCV,PQC_HM_POSITION 4,3.0,10000.0,0.25,0.207,20.0,20.285,Test_HPK_VPX35500_011_PSP_HM_WW_West_North_PQC3_DiodeCV_DiodeHalf_CV_Run01_04_19_2021_01_54_56_PM.txt,Brown
35500,PSP,EE,1783546,71998,35500_014_PSP_HM_EE,3.527,255.765,2.669,7.037,242.63,640000000000.0,35500_014_PSP_HM_EE,PQC3,DIODE_HALF,Not Used,Right,DiodeCV,PQC_HM_POSITION 3,3.0,10000.0,0.25,0.194,20.0,20.458,Test_HPK_VPX35500_014_PSP_HM_EE_East_South_PQC3_DiodeCV_DiodeHalf_CV_Run02_04_16_2021_05_34_16_PM.txt,Brown
35500,PSP,WW,1783795,72013,35500_014_PSP_HM_WW,3.727,242.013,2.977,16.962,217.466,640000000000.0,35500_014_PSP_HM_WW,PQC3,DIODE_HALF,Not Used,Right,DiodeCV,PQC_HM_POSITION 4,3.0,10000.0,0.25,0.207,20.0,20.168,Test_HPK_VPX35500_014_PSP_HM_WW_West_North_PQC3_DiodeCV_DiodeHalf_CV_Run02_04_16_2021_05_07_34_PM.txt,Brown
35500,PSP,EE,1783174,72090,35500_021_PSP_HM_EE,3.459,260.765,2.286,4.026,283.247,640000000000.0,35500_021_PSP_HM_EE,PQC3,DIODE_HALF,Not Used,Right,DiodeCV,PQC_HM_POSITION 1,3.0,10000.0,0.25,0.159,20.0,20.13,Test_HPK_VPX35500_021_PSP_HM_EE_East_South_PQC3_DiodeCV_DiodeHalf_CV_Run01_04_19_2021_03_20_28_PM.txt,Brown
35500,PSP,WW,1783162,72095,35500_021_PSP_HM_WW,4.995,180.601,2.809,5.748,230.503,640000000000.0,35500_021_PSP_HM_WW,PQC3,DIODE_HALF,Not Used,Right,DiodeCV,PQC_HM_POSITION 2,3.0,10000.0,0.25,0.168,20.0,20.272,Test_HPK_VPX35500_021_PSP_HM_WW_West_North_PQC3_DiodeCV_DiodeHalf_CV_Run01_04_19_2021_03_59_32_PM.txt,Brown
35500,PSP,EE,1784032,72150,35500_026_PSP_HM_EE,4.238,212.852,2.487,3.823,260.381,640000000000.0,35500_026_PSP_HM_EE,PQC3,DIODE_HALF,Not Used,Right,DiodeCV,PQC_HM_POSITION 1,3.0,10000.0,0.25,0.159,20.0,20.089,Test_HPK_VPX35500_026_PSP_HM_EE_East_South_PQC3_DiodeCV_DiodeHalf_CV_Run01_04_16_2021_07_50_23_PM.txt,Brown
35500,PSP,WW,1783942,72155,35500_026_PSP_HM_WW,3.519,256.363,2.557,5.987,253.251,640000000000.0,35500_026_PSP_HM_WW,PQC3,DIODE_HALF,Not Used,Right,DiodeCV,PQC_HM_POSITION 2,3.0,10000.0,0.25,0.171,20.0,20.269,Test_HPK_VPX35500_026_PSP_HM_WW_West_North_PQC3_DiodeCV_DiodeHalf_CV_Run01_04_16_2021_08_40_56_PM.txt,Brown
35500,PSP,EE,1784062,72232,35500_033_PSP_HM_EE,4.366,206.599,2.512,3.536,257.716,640000000000.0,35500_033_PSP_HM_EE,PQC3,DIODE_HALF,Not Used,Right,DiodeCV,PQC_HM_POSITION 3,3.0,10000.0,0.25,0.196,20.0,20.18,Test_HPK_VPX35500_033_PSP_HM_EE_East_South_PQC3_DiodeCV_DiodeHalf_CV_Run01_04_19_2021_04_38_34_PM.txt,Brown
35500,PSP,WW,1783096,72237,35500_033_PSP_HM_WW,3.662,246.315,2.551,5.434,253.808,640000000000.0,35500_033_PSP_HM_WW,PQC3,DIODE_HALF,Not Used,Right,DiodeCV,PQC_HM_POSITION 4,3.0,10000.0,0.25,0.209,20.0,20.284,Test_HPK_VPX35500_033_PSP_HM_WW_West_North_PQC3_DiodeCV_DiodeHalf_CV_Run01_04_19_2021_05_17_42_PM.txt,Brown
35500,PSP,EE,1783642,72270,35500_036_PSP_HM_EE,3.984,226.422,2.463,3.627,262.91,640000000000.0,35500_036_PSP_HM_EE,PQC3,DIODE_HALF,Not Used,Right,DiodeCV,PQC_HM_POSITION 3,3.0,10000.0,0.25,0.193,20.0,20.166,Test_HPK_VPX35500_036_PSP_HM_EE_East_South_PQC3_DiodeCV_DiodeHalf_CV_Run01_04_16_2021_09_31_35_PM.txt,Brown
35500,PSP,WW,1783783,72275,35500_036_PSP_HM_WW,3.642,247.681,2.572,5.827,251.756,640000000000.0,35500_036_PSP_HM_WW,PQC3,DIODE_HALF,Not Used,Right,DiodeCV,PQC_HM_POSITION 4,3.0,10000.0,0.25,0.205,20.0,20.267,Test_HPK_VPX35500_036_PSP_HM_WW_West_North_PQC3_DiodeCV_DiodeHalf_CV_Run01_04_16_2021_10_22_16_PM.txt,Brown
35500,PSP,EE,1783558,72352,35500_043_PSP_HM_EE,4.094,220.345,2.503,3.886,258.637,640000000000.0,35500_043_PSP_HM_EE,PQC3,DIODE_HALF,Not Used,Right,DiodeCV,PQC_HM_POSITION 1,3.0,10000.0,0.25,0.156,20.0,20.089,Test_HPK_VPX35500_043_PSP_HM_EE_East_South_PQC3_DiodeCV_DiodeHalf_CV_Run01_04_19_2021_06_34_29_PM.txt,Brown
35500,PSP,WW,1783450,72357,35500_043_PSP_HM_WW,3.393,265.871,2.538,6.318,255.072,640000000000.0,35500_043_PSP_HM_WW,PQC3,DIODE_HALF,Not Used,Right,DiodeCV,PQC_HM_POSITION 2,3.0,10000.0,0.25,0.168,20.0,20.266,Test_HPK_VPX35500_043_PSP_HM_WW_West_North_PQC3_DiodeCV_DiodeHalf_CV_Run01_04_19_2021_07_13_29_PM.txt,Brown
35500,PSP,EE,1783465,72390,35500_046_PSP_HM_EE,4.309,209.343,2.49,3.345,260.001,640000000000.0,35500_046_PSP_HM_EE,PQC3,DIODE_HALF,Not Used,Right,DiodeCV,PQC_HM_POSITION 3,3.0,10000.0,0.25,0.193,20.0,20.167,Test_HPK_VPX35500_046_PSP_HM_EE_East_South_PQC3_DiodeCV_DiodeHalf_CV_Run01_04_19_2021_07_52_32_PM.txt,Brown
35500,PSP,WW,1783522,72395,35500_046_PSP_HM_WW,3.569,252.742,2.531,5.789,255.811,640000000000.0,35500_046_PSP_HM_WW,PQC3,DIODE_HALF,Not Used,Right,DiodeCV,PQC_HM_POSITION 4,3.0,10000.0,0.25,0.206,20.0,20.255,Test_HPK_VPX35500_046_PSP_HM_WW_West_North_PQC3_DiodeCV_DiodeHalf_CV_Run01_04_19_2021_08_31_36_PM.txt,Brown
35501,PSP,EE,1784475,72434,35501_001_PSP_HM_EE,4.796,188.08,2.681,5.79,241.528,640000000000.0,35501_001_PSP_HM_EE,PQC3,DIODE_HALF,Not Used,Right,DiodeCV,PQC_HM_POSITION 1,3.0,10000.0,0.25,0.156,20.0,20.029,Test_HPK_VPX35501_001_PSP_HM_EE_East_South_PQC3_DiodeCV_DiodeHalf_CV_Run01_04_20_2021_03_30_22_PM.txt,Brown
35501,PSP,WW,1784862,72439,35501_001_PSP_HM_WW,4.155,217.088,2.651,4.36,244.227,640000000000.0,35501_001_PSP_HM_WW,PQC3,DIODE_HALF,Not Used,Right,DiodeCV,PQC_HM_POSITION 2,3.0,10000.0,0.25,0.169,20.0,20.204,Test_HPK_VPX35501_001_PSP_HM_WW_West_North_PQC3_DiodeCV_DiodeHalf_CV_Run01_04_20_2021_04_18_56_PM.txt,Brown
35501,PSP,EE,1785297,72472,35501_004_PSP_HM_EE,4.455,202.496,2.479,4.138,261.17,640000000000.0,35501_004_PSP_HM_EE,PQC3,DIODE_HALF,Not Used,Right,DiodeCV,PQC_HM_POSITION 1,3.0,10000.0,0.25,0.154,20.0,20.086,Test_HPK_VPX35501_004_PSP_HM_EE_East_South_PQC3_DiodeCV_DiodeHalf_CV_Run01_04_20_2021_07_16_18_PM.txt,Brown
35501,PSP,WW,1784889,72477,35501_004_PSP_HM_WW,4.163,216.663,2.672,4.722,242.354,640000000000.0,35501_004_PSP_HM_WW,PQC3,DIODE_HALF,Not Used,Right,DiodeCV,PQC_HM_POSITION 2,3.0,10000.0,0.25,0.167,20.0,20.241,Test_HPK_VPX35501_004_PSP_HM_WW_West_North_PQC3_DiodeCV_DiodeHalf_CV_Run01_04_20_2021_08_07_00_PM.txt,Brown
35501,PSP,EE,1785357,72570,35501_013_PSP_HM_EE,4.772,189.019,2.67,5.187,242.537,640000000000.0,35501_013_PSP_HM_EE,PQC3,DIODE_HALF,Not Used,Right,DiodeCV,PQC_HM_POSITION 3,3.0,10000.0,0.25,0.197,20.0,20.156,Test_HPK_VPX35501_013_PSP_HM_EE_East_South_PQC3_DiodeCV_DiodeHalf_CV_Run01_04_20_2021_05_09_32_PM.txt,Brown
35501,PSP,WW,1785483,72575,35501_013_PSP_HM_WW,4.062,222.059,2.659,5.221,243.535,640000000000.0,35501_013_PSP_HM_WW,PQC3,DIODE_HALF,Not Used,Right,DiodeCV,PQC_HM_POSITION 4,3.0,10000.0,0.25,0.206,20.0,20.258,Test_HPK_VPX35501_013_PSP_HM_WW_West_North_PQC3_DiodeCV_DiodeHalf_CV_Run01_04_20_2021_05_48_36_PM.txt,Brown
35501,PSP,EE,1784760,72598,35501_016_PSP_HM_EE,4.488,200.987,2.597,4.629,249.331,640000000000.0,35501_016_PSP_HM_EE,PQC3,DIODE_HALF,Not Used,Right,DiodeCV,PQC_HM_POSITION 3,3.0,10000.0,0.25,0.191,20.0,20.156,Test_HPK_VPX35501_016_PSP_HM_EE_East_South_PQC3_DiodeCV_DiodeHalf_CV_Run01_04_20_2021_08_57_40_PM.txt,Brown
35501,PSP,WW,1785189,72613,35501_016_PSP_HM_WW,3.978,226.73,2.689,5.286,240.779,640000000000.0,35501_016_PSP_HM_WW,PQC3,DIODE_HALF,Not Used,Right,DiodeCV,PQC_HM_POSITION 4,3.0,10000.0,0.25,0.205,20.0,20.244,Test_HPK_VPX35501_016_PSP_HM_WW_West_North_PQC3_DiodeCV_DiodeHalf_CV_Run01_04_20_2021_09_48_19_PM.txt,Brown
35501,PSP,EE,1784967,72690,35501_023_PSP_HM_EE,4.287,210.43,2.431,3.444,266.302,640000000000.0,35501_023_PSP_HM_EE,PQC3,DIODE_HALF,Not Used,Right,DiodeCV,PQC_HM_POSITION 1,3.0,10000.0,0.25,0.154,20.0,20.053,Test_HPK_VPX35501_023_PSP_HM_EE_East_South_PQC3_DiodeCV_DiodeHalf_CV_Run01_04_21_2021_01_08_34_PM.txt,Brown
35501,PSP,WW,1785642,72695,35501_023_PSP_HM_WW,3.687,244.682,2.591,5.614,249.847,640000000000.0,35501_023_PSP_HM_WW,PQC3,DIODE_HALF,Not Used,Right,DiodeCV,PQC_HM_POSITION 2,3.0,10000.0,0.25,0.17,20.0,20.224,Test_HPK_VPX35501_023_PSP_HM_WW_West_North_PQC3_DiodeCV_DiodeHalf_CV_Run01_04_21_2021_01_47_38_PM.txt,Brown
35501,PSP,EE,1785471,72718,35501_026_PSP_HM_EE,5.418,166.497,2.793,6.739,231.794,640000000000.0,35501_026_PSP_HM_EE,PQC3,DIODE_HALF,Not Used,Right,DiodeCV,PQC_HM_POSITION 1,3.0,10000.0,0.25,0.154,20.0,20.097,Test_HPK_VPX35501_026_PSP_HM_EE_East_South_PQC3_DiodeCV_DiodeHalf_CV_Run02_04_22_2021_11_11_59_AM.txt,Brown
35501,PSP,WW,1785573,72733,35501_026_PSP_HM_WW,3.944,228.712,2.553,4.016,253.608,640000000000.0,35501_026_PSP_HM_WW,PQC3,DIODE_HALF,Not Used,Right,DiodeCV,PQC_HM_POSITION 2,3.0,10000.0,0.25,0.168,20.0,20.198,Test_HPK_VPX35501_026_PSP_HM_WW_West_North_PQC3_DiodeCV_DiodeHalf_CV_Run01_04_21_2021_08_28_44_PM.txt,Brown
35501,PSP,EE,1785537,72810,35501_033_PSP_HM_EE,4.329,208.345,2.63,5.337,246.153,640000000000.0,35501_033_PSP_HM_EE,PQC3,DIODE_HALF,Not Used,Right,DiodeCV,PQC_HM_POSITION 4,3.0,10000.0,0.25,0.208,20.0,20.077,Test_HPK_VPX35501_033_PSP_HM_EE_East_South_PQC3_DiodeCV_DiodeHalf_CV_Run01_04_21_2021_03_05_46_PM.txt,Brown
35501,PSP,WW,1784448,72815,35501_033_PSP_HM_WW,4.055,222.431,2.636,4.596,245.613,640000000000.0,35501_033_PSP_HM_WW,PQC3,DIODE_HALF,Not Used,Right,DiodeCV,PQC_HM_POSITION 3,3.0,10000.0,0.25,0.195,20.0,20.247,Test_HPK_VPX35501_033_PSP_HM_WW_West_North_PQC3_DiodeCV_DiodeHalf_CV_Run01_04_21_2021_02_26_42_PM.txt,Brown
