Repository: PanosAssiouras/Analysis_DB_data_PQC

File: Flute_1/Diodes/data.csv (part 7 of 33)
batch_number,Type,Orientation,AGGREGATED_COND_DATA_SET_ID,PART_ID,PART_NAME_LABEL,RHO_KOHMCM,VD_V,CMIN_PFRD,NA,D_UM,CMINPLNR_PFRD,PART_NAME_LABEL.1,KIND_OF_HM_FLUTE_ID,KIND_OF_HM_STRUCT_ID,KIND_OF_HM_CONFIG_ID,KIND_OF_HM_SET_ID,PROCEDURE_TYPE,EQUIPMENT,WAITING_TIME_S,AC_FREQ_HZ,AC_AMPL_V,CORR_OPEN_PFRD,TEMP_SET_DEGC,AV_TEMP_DEGC,FILE_NAME,Location
35501,PSP,EE,1785525,72838,35501_036_PSP_HM_EE,3.759,239.937,2.507,5.91,258.313,640000000000.0,35501_036_PSP_HM_EE,PQC3,DIODE_HALF,Not Used,Right,DiodeCV,PQC_HM_POSITION 3,3.0,10000.0,0.25,0.192,20.0,20.135,Test_HPK_VPX35501_036_PSP_HM_EE_East_South_PQC3_DiodeCV_DiodeHalf_CV_Run01_04_21_2021_09_19_13_PM.txt,Brown
35501,PSP,WW,1784736,72853,35501_036_PSP_HM_WW,4.027,224.012,2.625,4.407,246.614,640000000000.0,35501_036_PSP_HM_WW,PQC3,DIODE_HALF,Not Used,Right,DiodeCV,PQC_HM_POSITION 4,3.0,10000.0,0.25,0.204,20.0,20.22,Test_HPK_VPX35501_036_PSP_HM_WW_West_North_PQC3_DiodeCV_DiodeHalf_CV_Run01_04_21_2021_10_09_49_PM.txt,Brown
35501,PSP,EE,1784532,72930,35501_043_PSP_HM_EE,4.334,208.116,2.658,6.375,243.599,640000000000.0,35501_043_PSP_HM_EE,PQC3,DIODE_HALF,Not Used,Right,DiodeCV,PQC_HM_POSITION 1,3.0,10000.0,0.25,0.155,20.0,20.051,Test_HPK_VPX35501_043_PSP_HM_EE_East_South_PQC3_DiodeCV_DiodeHalf_CV_Run01_04_21_2021_04_34_49_PM.txt,Brown
35501,PSP,WW,1784481,72935,35501_043_PSP_HM_WW,4.102,219.892,2.658,4.415,243.577,640000000000.0,35501_043_PSP_HM_WW,PQC3,DIODE_HALF,Not Used,Right,DiodeCV,PQC_HM_POSITION 2,3.0,10000.0,0.25,0.17,20.0,20.206,Test_HPK_VPX35501_043_PSP_HM_WW_West_North_PQC3_DiodeCV_DiodeHalf_CV_Run01_04_21_2021_05_13_54_PM.txt,Brown
35501,PSP,EE,1784895,72958,35501_046_PSP_HM_EE,4.185,215.518,2.588,5.384,250.219,640000000000.0,35501_046_PSP_HM_EE,PQC3,DIODE_HALF,Not Used,Right,DiodeCV,PQC_HM_POSITION 3,3.0,10000.0,0.25,0.192,20.0,20.128,Test_HPK_VPX35501_046_PSP_HM_EE_East_South_PQC3_DiodeCV_DiodeHalf_CV_Run01_04_21_2021_05_53_03_PM.txt,Brown
35501,PSP,WW,1785579,72973,35501_046_PSP_HM_WW,4.077,221.232,2.641,4.309,245.167,640000000000.0,35501_046_PSP_HM_WW,PQC3,DIODE_HALF,Not Used,Right,DiodeCV,PQC_HM_POSITION 4,3.0,10000.0,0.25,0.206,20.0,20.217,Test_HPK_VPX35501_046_PSP_HM_WW_West_North_PQC3_DiodeCV_DiodeHalf_CV_Run01_04_21_2021_06_32_09_PM.txt,Brown
36696,PSS,EE,135788,77390,36696_001_PSS_HM_EE,3.177,283.94,2.097,3.131,308.765,640000000000.0,36696_001_PSS_HM_EE,PQC3,DIODE_HALF,Not Used,Right,DiodeCV,PQC_HM_POSITION 1,3.0,10000.0,0.25,0.153,20.0,20.011,Test_HPK_VPX36696_001_PSS_HM_EE_East_South_PQC3_DiodeCV_DiodeHalf_CV_Run01_08_04_2021_01_59_22_PM.txt,Brown
36696,PSS,WW,137060,77395,36696_001_PSS_HM_WW,3.013,299.404,2.02,3.579,320.477,640000000000.0,36696_001_PSS_HM_WW,PQC3,DIODE_HALF,Not Used,Right,DiodeCV,PQC_HM_POSITION 2,3.0,10000.0,0.25,0.167,20.0,20.009,Test_HPK_VPX36696_001_PSS_HM_WW_West_North_PQC3_DiodeCV_DiodeHalf_CV_Run01_08_04_2021_02_39_52_PM.txt,Brown
36696,PSS,EE,137126,77418,36696_004_PSS_HM_EE,3.005,300.192,2.394,5.176,270.471,640000000000.0,36696_004_PSS_HM_EE,PQC3,DIODE_HALF,Not Used,Right,DiodeCV,PQC_HM_POSITION 1,3.0,10000.0,0.25,0.145,20.0,20.128,Test_HPK_VPX36696_004_PSS_HM_EE_East_South_PQC3_DiodeCV_DiodeHalf_CV_Run01_07_26_2021_06_51_44_PM.txt,Brown
36696,PSS,WW,136550,77433,36696_004_PSS_HM_WW,2.83,318.754,1.892,3.768,342.163,640000000000.0,36696_004_PSS_HM_WW,PQC3,DIODE_HALF,Not Used,Right,DiodeCV,PQC_HM_POSITION 2,3.0,10000.0,0.25,0.16,20.0,20.077,Test_HPK_VPX36696_004_PSS_HM_WW_West_North_PQC3_DiodeCV_DiodeHalf_CV_Run02_07_27_2021_02_33_08_PM.txt,Brown
36696,PSS,EE,136727,77916,36696_013_PSS_HM_EE,2.811,320.893,2.034,3.834,318.345,640000000000.0,36696_013_PSS_HM_EE,PQC3,DIODE_HALF,Not Used,Right,DiodeCV,PQC_HM_POSITION 3,3.0,10000.0,0.25,0.195,20.0,20.032,Test_HPK_VPX36696_013_PSS_HM_EE_East_South_PQC3_DiodeCV_DiodeHalf_CV_Run01_08_04_2021_03_20_17_PM.txt,Brown
36696,PSS,WW,136673,77931,36696_013_PSS_HM_WW,2.784,323.955,2.036,3.814,318.07,640000000000.0,36696_013_PSS_HM_WW,PQC3,DIODE_HALF,Not Used,Right,DiodeCV,PQC_HM_POSITION 4,3.0,10000.0,0.25,0.211,20.0,20.013,Test_HPK_VPX36696_013_PSS_HM_WW_West_North_PQC3_DiodeCV_DiodeHalf_CV_Run01_08_04_2021_04_00_44_PM.txt,Brown
36696,PSS,EE,136238,77954,36696_016_PSS_HM_EE,2.963,304.449,2.467,5.721,262.424,640000000000.0,36696_016_PSS_HM_EE,PQC3,DIODE_HALF,Not Used,Right,DiodeCV,PQC_HM_POSITION 3,3.0,10000.0,0.25,0.181,20.0,20.123,Test_HPK_VPX36696_016_PSS_HM_EE_East_South_PQC3_DiodeCV_DiodeHalf_CV_Run01_07_26_2021_08_36_53_PM.txt,Brown
36696,PSS,WW,136940,77959,36696_016_PSS_HM_WW,2.637,342.072,1.917,3.889,337.805,640000000000.0,36696_016_PSS_HM_WW,PQC3,DIODE_HALF,Not Used,Right,DiodeCV,PQC_HM_POSITION 4,3.0,10000.0,0.25,0.196,20.0,20.03,Test_HPK_VPX36696_016_PSS_HM_WW_West_North_PQC3_DiodeCV_DiodeHalf_CV_Run02_07_27_2021_01_45_47_PM.txt,Brown
36696,PSS,EE,136364,78036,36696_023_PSS_HM_EE,2.836,318.031,2.142,4.21,302.227,640000000000.0,36696_023_PSS_HM_EE,PQC3,DIODE_HALF,Not Used,Right,DiodeCV,PQC_HM_POSITION 1,3.0,10000.0,0.25,0.154,20.0,20.004,Test_HPK_VPX36696_023_PSS_HM_EE_East_South_PQC3_DiodeCV_DiodeHalf_CV_Run01_08_05_2021_11_02_20_AM.txt,Brown
36696,PSS,WW,136040,78051,36696_023_PSS_HM_WW,2.845,317.064,2.079,3.997,311.382,640000000000.0,36696_023_PSS_HM_WW,PQC3,DIODE_HALF,Not Used,Right,DiodeCV,PQC_HM_POSITION 2,3.0,10000.0,0.25,0.168,20.0,20.012,Test_HPK_VPX36696_023_PSS_HM_WW_West_North_PQC3_DiodeCV_DiodeHalf_CV_Run01_08_05_2021_11_42_57_AM.txt,Brown
36696,PSS,EE,136175,78096,36696_028_PSS_HM_EE,2.678,336.79,1.997,3.793,324.274,640000000000.0,36696_028_PSS_HM_EE,PQC3,DIODE_HALF,Not Used,Right,DiodeCV,PQC_HM_POSITION 1,3.0,10000.0,0.25,0.153,20.0,20.013,Test_HPK_VPX36696_028_PSS_HM_EE_East_South_PQC3_DiodeCV_DiodeHalf_CV_Run01_08_04_2021_06_04_52_PM.txt,Brown
36696,PSS,WW,136757,78111,36696_028_PSS_HM_WW,2.779,324.591,2.191,4.624,295.443,640000000000.0,36696_028_PSS_HM_WW,PQC3,DIODE_HALF,Not Used,Right,DiodeCV,PQC_HM_POSITION 2,3.0,10000.0,0.25,0.166,20.0,20.015,Test_HPK_VPX36696_028_PSS_HM_WW_West_North_PQC3_DiodeCV_DiodeHalf_CV_Run01_08_04_2021_06_57_41_PM.txt,Brown
36696,PSS,EE,136730,78178,36696_035_PSS_HM_EE,2.869,314.361,2.048,3.725,316.087,640000000000.0,36696_035_PSS_HM_EE,PQC3,DIODE_HALF,Not Used,Right,DiodeCV,PQC_HM_POSITION 3,3.0,10000.0,0.25,0.195,20.0,20.052,Test_HPK_VPX36696_035_PSS_HM_EE_East_South_PQC3_DiodeCV_DiodeHalf_CV_Run01_08_05_2021_12_23_24_PM.txt,Brown
36696,PSS,WW,136646,78193,36696_035_PSS_HM_WW,2.718,331.921,2.002,3.837,323.363,640000000000.0,36696_035_PSS_HM_WW,PQC3,DIODE_HALF,Not Used,Right,DiodeCV,PQC_HM_POSITION 4,3.0,10000.0,0.25,0.21,20.0,20.018,Test_HPK_VPX36696_035_PSS_HM_WW_West_North_PQC3_DiodeCV_DiodeHalf_CV_Run01_08_05_2021_01_03_49_PM.txt,Brown
36696,PSS,EE,135989,78216,36696_038_PSS_HM_EE,2.888,312.327,2.107,4.005,307.235,640000000000.0,36696_038_PSS_HM_EE,PQC3,DIODE_HALF,Not Used,Right,DiodeCV,PQC_HM_POSITION 3,3.0,10000.0,0.25,0.194,20.0,20.061,Test_HPK_VPX36696_038_PSS_HM_EE_East_South_PQC3_DiodeCV_DiodeHalf_CV_Run01_08_04_2021_07_50_33_PM.txt,Brown
36696,PSS,WW,136934,78231,36696_038_PSS_HM_WW,2.869,314.458,2.137,4.189,303.038,640000000000.0,36696_038_PSS_HM_WW,PQC3,DIODE_HALF,Not Used,Right,DiodeCV,PQC_HM_POSITION 4,3.0,10000.0,0.25,0.209,20.0,20.02,Test_HPK_VPX36696_038_PSS_HM_WW_West_North_PQC3_DiodeCV_DiodeHalf_CV_Run01_08_04_2021_08_43_24_PM.txt,Brown
36696,PSS,EE,136370,78298,36696_045_PSS_HM_EE,2.854,316.06,1.968,3.313,328.961,640000000000.0,36696_045_PSS_HM_EE,PQC3,DIODE_HALF,Not Used,Right,DiodeCV,PQC_HM_POSITION 1,3.0,10000.0,0.25,0.155,20.0,20.017,Test_HPK_VPX36696_045_PSS_HM_EE_East_South_PQC3_DiodeCV_DiodeHalf_CV_Run01_08_05_2021_03_43_34_PM.txt,Brown
36696,PSS,WW,135767,78313,36696_045_PSS_HM_WW,2.915,309.416,2.023,3.546,320.075,640000000000.0,36696_045_PSS_HM_WW,PQC3,DIODE_HALF,Not Used,Right,DiodeCV,PQC_HM_POSITION 2,3.0,10000.0,0.25,0.168,20.0,20.051,Test_HPK_VPX36696_045_PSS_HM_WW_West_North_PQC3_DiodeCV_DiodeHalf_CV_Run01_08_05_2021_04_24_06_PM.txt,Brown
36697,PSS,EE,137929,78358,36697_001_PSS_HM_EE,2.839,317.695,2.098,4.118,308.628,640000000000.0,36697_001_PSS_HM_EE,PQC3,DIODE_HALF,Not Used,Right,DiodeCV,PQC_HM_POSITION 1,3.0,10000.0,0.25,0.152,20.0,20.002,Test_HPK_VPX36697_001_PSS_HM_EE_East_South_PQC3_DiodeCV_DiodeHalf_CV_Run01_08_06_2021_03_51_38_PM.txt,Brown
36697,PSS,WW,138184,78373,36697_001_PSS_HM_WW,2.908,310.188,1.957,3.183,330.816,640000000000.0,36697_001_PSS_HM_WW,PQC3,DIODE_HALF,Not Used,Right,DiodeCV,PQC_HM_POSITION 2,3.0,10000.0,0.25,0.166,20.0,20.004,Test_HPK_VPX36697_001_PSS_HM_WW_West_North_PQC3_DiodeCV_DiodeHalf_CV_Run01_08_06_2021_04_32_01_PM.txt,Brown
36697,PSS,WW,138013,78417,36697_005_PSS_HM_WW,2.827,319.066,2.048,3.889,316.18,640000000000.0,36697_005_PSS_HM_WW,PQC3,DIODE_HALF,Not Used,Right,DiodeCV,PQC_HM_POSITION 2,3.0,10000.0,0.25,0.167,20.0,20.024,Test_HPK_VPX36697_005_PSS_HM_WW_West_North_PQC3_DiodeCV_DiodeHalf_CV_Run01_08_05_2021_08_30_00_PM.txt,Brown
36697,PSS,EE,137405,78510,36697_013_PSS_HM_EE,2.655,339.774,2.096,4.474,308.861,640000000000.0,36697_013_PSS_HM_EE,PQC3,DIODE_HALF,Not Used,Right,DiodeCV,PQC_HM_POSITION 3,3.0,10000.0,0.25,0.193,20.0,20.016,Test_HPK_VPX36697_013_PSS_HM_EE_East_South_PQC3_DiodeCV_DiodeHalf_CV_Run01_08_06_2021_05_12_40_PM.txt,Brown
36697,PSS,EE,138040,78554,36697_017_PSS_HM_EE,2.973,303.402,2.001,3.35,323.538,640000000000.0,36697_017_PSS_HM_EE,PQC3,DIODE_HALF,Not Used,Right,DiodeCV,PQC_HM_POSITION 3,3.0,10000.0,0.25,0.196,20.0,20.053,Test_HPK_VPX36697_017_PSS_HM_EE_East_South_PQC3_DiodeCV_DiodeHalf_CV_Run01_08_06_2021_12_25_50_PM.txt,Brown
36697,PSS,WW,138241,78559,36697_017_PSS_HM_WW,2.979,302.794,1.95,3.018,332.052,640000000000.0,36697_017_PSS_HM_WW,PQC3,DIODE_HALF,Not Used,Right,DiodeCV,PQC_HM_POSITION 4,3.0,10000.0,0.25,0.21,20.0,20.003,Test_HPK_VPX36697_017_PSS_HM_WW_West_North_PQC3_DiodeCV_DiodeHalf_CV_Run01_08_06_2021_01_18_41_PM.txt,Brown
36697,PSS,EE,137680,78636,36697_025_PSS_HM_EE,5.971,151.069,3.07,2.927,210.899,640000000000.0,36697_025_PSS_HM_EE,PQC3,DIODE_HALF,Not Used,Right,DiodeCV,PQC_HM_POSITION 1,3.0,10000.0,0.25,0.173,20.0,20.005,Test_HPK_VPX36697_025_PSS_HM_EE_East_South_PQC3_DiodeCV_DiodeHalf_CV_Run02_08_10_2021_04_43_52_PM.txt,Brown
36697,PSS,WW,137692,78651,36697_025_PSS_HM_WW,5.231,172.436,2.916,3.056,222.026,640000000000.0,36697_025_PSS_HM_WW,PQC3,DIODE_HALF,Not Used,Right,DiodeCV,PQC_HM_POSITION 2,3.0,10000.0,0.25,0.186,20.0,20.002,Test_HPK_VPX36697_025_PSS_HM_WW_West_North_PQC3_DiodeCV_DiodeHalf_CV_Run02_08_10_2021_04_10_48_PM.txt,Brown
36697,PSS,EE,138904,78674,36697_028_PSS_HM_EE,2.919,308.984,4.048,21.269,159.941,640000000000.0,36697_028_PSS_HM_EE,PQC3,DIODE_HALF,Not Used,Right,DiodeCV,PQC_HM_POSITION 1,3.0,10000.0,0.25,0.171,20.0,20.019,Test_HPK_VPX36697_028_PSS_HM_EE_East_South_PQC3_DiodeCV_DiodeHalf_CV_Run02_08_09_2021_03_02_46_PM.txt,Brown
36697,PSS,WW,138325,78679,36697_028_PSS_HM_WW,3.036,297.117,3.072,9.187,210.763,640000000000.0,36697_028_PSS_HM_WW,PQC3,DIODE_HALF,Not Used,Right,DiodeCV,PQC_HM_POSITION 2,3.0,10000.0,0.25,0.19,20.0,20.038,Test_HPK_VPX36697_028_PSS_HM_WW_West_North_PQC3_DiodeCV_DiodeHalf_CV_Run03_08_09_2021_02_28_22_PM.txt,Brown
36697,PSS,EE,137914,78756,36697_035_PSS_HM_EE,6.289,143.43,3.052,3.42,212.156,640000000000.0,36697_035_PSS_HM_EE,PQC3,DIODE_HALF,Not Used,Right,DiodeCV,PQC_HM_POSITION 3,3.0,10000.0,0.25,0.214,20.0,20.003,Test_HPK_VPX36697_035_PSS_HM_EE_East_South_PQC3_DiodeCV_DiodeHalf_CV_Run02_08_10_2021_03_47_36_PM.txt,Brown
36697,PSS,EE,138577,78876,36697_045_PSS_HM_EE,2.698,334.303,1.935,3.634,334.557,640000000000.0,36697_045_PSS_HM_EE,PQC3,DIODE_HALF,Not Used,Right,DiodeCV,PQC_HM_POSITION 3,3.0,10000.0,0.25,0.195,20.0,20.082,Test_HPK_VPX36697_045_PSS_HM_EE_East_South_PQC3_DiodeCV_DiodeHalf_CV_Run01_08_05_2021_05_04_33_PM.txt,Brown
36697,PSS,WW,138067,78891,36697_045_PSS_HM_WW,2.841,317.476,2.01,3.749,322.104,640000000000.0,36697_045_PSS_HM_WW,PQC3,DIODE_HALF,Not Used,Right,DiodeCV,PQC_HM_POSITION 4,3.0,10000.0,0.25,0.21,20.0,20.023,Test_HPK_VPX36697_045_PSS_HM_WW_West_North_PQC3_DiodeCV_DiodeHalf_CV_Run01_08_05_2021_05_45_02_PM.txt,Brown
36246,2S,EE,173303,80710,36246_001_2-S_HM_EE,3.047,296.057,2.336,5.266,277.221,640000000000.0,36246_001_2-S_HM_EE,PQC3,DIODE_HALF,Not Used,Right,DiodeCV,PQC_HM_POSITION 1,3.0,10000.0,0.25,0.182,20.0,20.39,Test_HPK_VPX36246_001_2-S_HM_EE_East_South_PQC3_DiodeCV_DiodeHalf_CV_Run01_09_02_2021_04_18_31_PM.txt,Brown
36246,2S,WW,173264,80713,36246_001_2-S_HM_WW,3.166,284.876,1.924,2.603,336.463,640000000000.0,36246_001_2-S_HM_WW,PQC3,DIODE_HALF,Not Used,Right,DiodeCV,PQC_HM_POSITION 2,3.0,10000.0,0.25,0.197,20.0,20.443,Test_HPK_VPX36246_001_2-S_HM_WW_West_North_PQC3_DiodeCV_DiodeHalf_CV_Run01_09_02_2021_04_59_00_PM.txt,Brown
36246,2S,EE,173540,80732,36246_004_2-S_HM_EE,3.257,276.991,2.435,4.586,265.893,640000000000.0,36246_004_2-S_HM_EE,PQC3,DIODE_HALF,Not Used,Right,DiodeCV,PQC_HM_POSITION 1,3.0,10000.0,0.25,0.181,20.0,20.387,Test_HPK_VPX36246_004_2-S_HM_EE_East_South_PQC3_DiodeCV_DiodeHalf_CV_Run01_09_01_2021_06_50_58_PM.txt,Brown
36246,2S,WW,173369,80735,36246_004_2-S_HM_WW,3.067,294.123,2.315,4.51,279.734,640000000000.0,36246_004_2-S_HM_WW,PQC3,DIODE_HALF,Not Used,Right,DiodeCV,PQC_HM_POSITION 2,3.0,10000.0,0.25,0.195,20.0,20.606,Test_HPK_VPX36246_004_2-S_HM_WW_West_North_PQC3_DiodeCV_DiodeHalf_CV_Run01_09_01_2021_07_44_00_PM.txt,Brown
36246,2S,EE,172923,80790,36246_013_2-S_HM_EE,2.748,328.206,2.277,4.815,284.41,640000000000.0,36246_013_2-S_HM_EE,PQC3,DIODE_HALF,Not Used,Right,DiodeCV,PQC_HM_POSITION 3,3.0,10000.0,0.25,0.224,20.0,20.132,Test_HPK_VPX36246_013_2-S_HM_EE_East_South_PQC3_DiodeCV_DiodeHalf_CV_Run01_09_02_2021_05_39_39_PM.txt,Brown
36246,2S,WW,172887,80793,36246_013_2-S_HM_WW,3.231,279.183,2.46,5.104,263.213,640000000000.0,36246_013_2-S_HM_WW,PQC3,DIODE_HALF,Not Used,Right,DiodeCV,PQC_HM_POSITION 4,3.0,10000.0,0.25,0.24,20.0,20.177,Test_HPK_VPX36246_013_2-S_HM_WW_West_North_PQC3_DiodeCV_DiodeHalf_CV_Run01_09_02_2021_07_06_41_PM.txt,Brown
36246,2S,EE,173987,80812,36246_017_2-S_HM_EE,3.191,282.66,2.412,4.621,268.391,640000000000.0,36246_017_2-S_HM_EE,PQC3,DIODE_HALF,Not Used,Right,DiodeCV,PQC_HM_POSITION 3,3.0,10000.0,0.25,0.224,20.0,20.672,Test_HPK_VPX36246_017_2-S_HM_EE_East_South_PQC3_DiodeCV_DiodeHalf_CV_Run01_09_01_2021_08_37_01_PM.txt,Brown
36246,2S,WW,173004,80815,36246_017_2-S_HM_WW,3.036,297.087,2.013,3.039,321.634,640000000000.0,36246_017_2-S_HM_WW,PQC3,DIODE_HALF,Not Used,Right,DiodeCV,PQC_HM_POSITION 4,3.0,10000.0,0.25,0.238,20.0,20.676,Test_HPK_VPX36246_017_2-S_HM_WW_West_North_PQC3_DiodeCV_DiodeHalf_CV_Run01_09_01_2021_09_29_55_PM.txt,Brown
36246,2S,EE,173621,80870,36246_024_2-S_HM_EE,3.042,296.568,2.379,4.919,272.129,640000000000.0,36246_024_2-S_HM_EE,PQC3,DIODE_HALF,Not Used,Right,DiodeCV,PQC_HM_POSITION 1,3.0,10000.0,0.25,0.184,20.0,20.021,Test_HPK_VPX36246_024_2-S_HM_EE_East_South_PQC3_DiodeCV_DiodeHalf_CV_Run01_09_02_2021_08_56_40_PM.txt,Brown
36246,2S,WW,173561,80873,36246_024_2-S_HM_WW,2.929,307.919,2.322,4.914,278.806,640000000000.0,36246_024_2-S_HM_WW,PQC3,DIODE_HALF,Not Used,Right,DiodeCV,PQC_HM_POSITION 2,3.0,10000.0,0.25,0.198,20.0,20.052,Test_HPK_VPX36246_024_2-S_HM_WW_West_North_PQC3_DiodeCV_DiodeHalf_CV_Run01_09_02_2021_09_37_28_PM.txt,Brown
36246,2S,EE,174074,80892,36246_029_2-S_HM_EE,3.32,271.702,2.465,4.841,262.64,640000000000.0,36246_029_2-S_HM_EE,PQC3,DIODE_HALF,Not Used,Right,DiodeCV,PQC_HM_POSITION 1,3.0,10000.0,0.25,0.182,20.0,20.052,Test_HPK_VPX36246_029_2-S_HM_EE_East_South_PQC3_DiodeCV_DiodeHalf_CV_Run01_09_06_2021_01_55_49_PM.txt,Brown
36246,2S,WW,174125,80895,36246_029_2-S_HM_WW,3.35,269.279,2.309,4.261,280.374,640000000000.0,36246_029_2-S_HM_WW,PQC3,DIODE_HALF,Not Used,Right,DiodeCV,PQC_HM_POSITION 2,3.0,10000.0,0.25,0.198,20.0,20.094,Test_HPK_VPX36246_029_2-S_HM_WW_West_North_PQC3_DiodeCV_DiodeHalf_CV_Run01_09_06_2021_02_48_59_PM.txt,Brown
36246,2S,EE,173720,80950,36246_036_2-S_HM_EE,3.182,283.451,2.498,5.478,259.219,640000000000.0,36246_036_2-S_HM_EE,PQC3,DIODE_HALF,Not Used,Right,DiodeCV,PQC_HM_POSITION 3,3.0,10000.0,0.25,0.226,20.0,20.16,Test_HPK_VPX36246_036_2-S_HM_EE_East_South_PQC3_DiodeCV_DiodeHalf_CV_Run01_09_02_2021_10_18_09_PM.txt,Brown
36246,2S,WW,173768,80953,36246_036_2-S_HM_WW,3.227,279.505,2.301,3.919,281.363,640000000000.0,36246_036_2-S_HM_WW,PQC3,DIODE_HALF,Not Used,Right,DiodeCV,PQC_HM_POSITION 4,3.0,10000.0,0.25,0.241,20.0,20.114,Test_HPK_VPX36246_036_2-S_HM_WW_West_North_PQC3_DiodeCV_DiodeHalf_CV_Run01_09_02_2021_10_58_51_PM.txt,Brown
36246,2S,EE,174361,80972,36246_039_2-S_HM_EE,3.117,289.37,2.069,3.505,312.95,640000000000.0,36246_039_2-S_HM_EE,PQC3,DIODE_HALF,Not Used,Right,DiodeCV,PQC_HM_POSITION 3,3.0,10000.0,0.25,0.225,20.0,20.122,Test_HPK_VPX36246_039_2-S_HM_EE_East_South_PQC3_DiodeCV_DiodeHalf_CV_Run01_09_06_2021_03_42_08_PM.txt,Brown
36246,2S,WW,174376,80975,36246_039_2-S_HM_WW,3.161,285.346,1.917,2.696,337.691,640000000000.0,36246_039_2-S_HM_WW,PQC3,DIODE_HALF,Not Used,Right,DiodeCV,PQC_HM_POSITION 4,3.0,10000.0,0.25,0.242,20.0,20.08,Test_HPK_VPX36246_039_2-S_HM_WW_West_North_PQC3_DiodeCV_DiodeHalf_CV_Run01_09_07_2021_03_14_29_PM.txt,Brown
36246,2S,EE,174621,81030,36246_047_2-S_HM_EE,2.832,318.537,2.222,4.792,291.338,640000000000.0,36246_047_2-S_HM_EE,PQC3,DIODE_HALF,Not Used,Right,DiodeCV,PQC_HM_POSITION 3,3.0,10000.0,0.25,0.225,20.0,20.066,Test_HPK_VPX36246_047_2-S_HM_EE_East_South_PQC3_DiodeCV_DiodeHalf_CV_Run01_09_07_2021_07_38_21_PM.txt,Brown
36246,2S,WW,174660,81033,36246_047_2-S_HM_WW,3.001,300.616,1.919,3.122,337.416,640000000000.0,36246_047_2-S_HM_WW,PQC3,DIODE_HALF,Not Used,Right,DiodeCV,PQC_HM_POSITION 4,3.0,10000.0,0.25,0.24,20.0,20.077,Test_HPK_VPX36246_047_2-S_HM_WW_West_North_PQC3_DiodeCV_DiodeHalf_CV_Run01_09_07_2021_08_21_23_PM.txt,Brown
36702,2S,EE,737079,81518,36702_003_2-S_HM_EE,3.851,218.237,2.6,7.38,224.449,,36702_003_2-S_HM_EE,PQC3,DIODE_HALF,Not Used,Left,DiodeCV,PQC_HM_POSITION 3,0.5,,,0.2,20.0,20.0,HPK_36702_003_2-S_HM_E_flute3_L_DiodeCV_15_7_2021_9h8m6s.txt,Perugia
36702,2S,WW,737340,81531,36702_003_2-S_HM_WW,3.664,229.396,2.599,7.413,224.535,,36702_003_2-S_HM_WW,PQC3,DIODE_HALF,Not Used,Left,DiodeCV,PQC_HM_POSITION 3,0.5,,,0.2,20.0,20.0,HPK_36702_003_2-S_HM_W_flute3_L_DiodeCV_15_7_2021_9h42m45s.txt,Perugia
36702,2S,EE,737004,81558,36702_008_2-S_HM_EE,3.745,224.436,2.595,7.536,224.881,,36702_008_2-S_HM_EE,PQC3,DIODE_HALF,Not Used,Left,DiodeCV,PQC_HM_POSITION 3,0.5,,,0.2,20.0,20.0,HPK_36702_008_2-S_HM_E_flute3_L_DiodeCV_16_7_2021_11h8m39s.txt,Perugia
36702,2S,WW,737019,81571,36702_008_2-S_HM_WW,3.684,228.138,2.595,7.07,224.881,,36702_008_2-S_HM_WW,PQC3,DIODE_HALF,Not Used,Left,DiodeCV,PQC_HM_POSITION 3,0.5,,,0.2,20.0,20.0,HPK_36702_008_2-S_HM_W_flute3_L_DiodeCV_16_7_2021_11h51m18s.txt,Perugia
36702,2S,EE,737739,81598,36702_013_2-S_HM_EE,3.501,240.043,2.599,7.646,224.535,,36702_013_2-S_HM_EE,PQC3,DIODE_HALF,Not Used,Left,DiodeCV,PQC_HM_POSITION 3,0.5,,,0.2,20.0,20.0,HPK_36702_013_2-S_HM_E_flute3_L_DiodeCV_15_7_2021_11h9m3s.txt,Perugia
36702,2S,WW,737889,81611,36702_013_2-S_HM_WW,3.072,273.639,2.6,7.798,224.449,,36702_013_2-S_HM_WW,PQC3,DIODE_HALF,Not Used,Left,DiodeCV,PQC_HM_POSITION 3,0.5,,,0.2,20.0,20.0,HPK_36702_013_2-S_HM_W_flute3_L_DiodeCV_15_7_2021_12h15m23s.txt,Perugia
36702,2S,EE,737541,81638,36702_021_2-S_HM_EE,3.484,241.226,2.598,8.024,224.622,,36702_021_2-S_HM_EE,PQC3,DIODE_HALF,Not Used,Left,DiodeCV,PQC_HM_POSITION 3,0.5,,,0.2,20.0,20.0,HPK_36702_021_2-S_HM_E_flute3_L_DiodeCV_16_7_2021_12h25m28s.txt,Perugia
36702,2S,WW,737289,81651,36702_021_2-S_HM_WW,3.113,270.03,2.603,7.849,224.19,,36702_021_2-S_HM_WW,PQC3,DIODE_HALF,Not Used,Left,DiodeCV,PQC_HM_POSITION 3,0.5,,,0.2,20.0,20.0,HPK_36702_021_2-S_HM_W_flute3_L_DiodeCV_16_7_2021_13h53m37s.txt,Perugia
36702,2S,EE,737949,81678,36702_030_2-S_HM_EE,3.663,229.468,2.614,7.1,223.247,,36702_030_2-S_HM_EE,PQC3,DIODE_HALF,Not Used,Left,DiodeCV,PQC_HM_POSITION 3,0.5,,,0.2,20.0,20.0,HPK_36702_030_2-S_HM_E_flute3_L_DiodeCV_15_7_2021_15h6m52s.txt,Perugia
36702,2S,WW,737574,81691,36702_030_2-S_HM_WW,3.6,233.453,2.605,7.019,224.018,,36702_030_2-S_HM_WW,PQC3,DIODE_HALF,Not Used,Left,DiodeCV,PQC_HM_POSITION 3,0.5,,,0.2,20.0,20.0,HPK_36702_030_2-S_HM_W_flute3_L_DiodeCV_15_7_2021_15h54m59s.txt,Perugia
36702,2S,EE,737832,81718,36702_035_2-S_HM_EE,3.596,233.708,2.608,7.302,223.76,,36702_035_2-S_HM_EE,PQC3,DIODE_HALF,Not Used,Left,DiodeCV,PQC_HM_POSITION 3,0.5,,,0.2,20.0,20.0,HPK_36702_035_2-S_HM_E_flute3_L_DiodeCV_16_7_2021_14h29m11s.txt,Perugia
36702,2S,WW,737766,81731,36702_035_2-S_HM_WW,3.588,234.271,2.606,6.968,223.932,,36702_035_2-S_HM_WW,PQC3,DIODE_HALF,Not Used,Left,DiodeCV,PQC_HM_POSITION 3,0.5,,,0.2,20.0,20.0,HPK_36702_035_2-S_HM_W_flute3_L_DiodeCV_16_7_2021_15h3m13s.txt,Perugia
36702,2S,EE,736971,81758,36702_040_2-S_HM_EE,3.629,231.579,2.603,7.279,224.19,,36702_040_2-S_HM_EE,PQC3,DIODE_HALF,Not Used,Left,DiodeCV,PQC_HM_POSITION 3,0.5,,,0.2,20.0,20.0,HPK_36702_040_2-S_HM_E_flute3_L_DiodeCV_15_7_2021_17h5m13s.txt,Perugia
36702,2S,WW,737103,81771,36702_040_2-S_HM_WW,3.684,228.173,2.609,6.925,223.675,,36702_040_2-S_HM_WW,PQC3,DIODE_HALF,Not Used,Left,DiodeCV,PQC_HM_POSITION 3,0.5,,,0.2,20.0,20.0,HPK_36702_040_2-S_HM_W_flute3_L_DiodeCV_15_7_2021_17h49m27s.txt,Perugia
36702,2S,EE,737646,81798,36702_048_2-S_HM_EE,3.668,229.143,2.61,7.315,223.589,,36702_048_2-S_HM_EE,PQC3,DIODE_HALF,Not Used,Left,DiodeCV,PQC_HM_POSITION 3,0.5,,,0.2,20.0,20.0,HPK_36702_048_2-S_HM_E_flute3_L_DiodeCV_16_7_2021_15h42m14s.txt,Perugia
36702,2S,WW,737631,81811,36702_048_2-S_HM_WW,3.643,230.692,2.608,7.036,223.76,,36702_048_2-S_HM_WW,PQC3,DIODE_HALF,Not Used,Left,DiodeCV,PQC_HM_POSITION 3,0.5,,,0.2,20.0,20.0,HPK_36702_048_2-S_HM_W_flute3_L_DiodeCV_16_7_2021_16h21m7s.txt,Perugia
36703,2S,EE,730113,81830,36703_003_2-S_HM_EE,3.694,227.501,2.614,8.063,223.247,,36703_003_2-S_HM_EE,PQC3,DIODE_HALF,Not Used,Left,DiodeCV,PQC_HM_POSITION 3,0.5,,,0.2,20.0,20.0,HPK_36703_003_2-S_HM_E_flute3_L_DiodeCV_16_7_2021_16h59m24s.txt,Perugia
36703,2S,EE,1378875,81830,36703_003_2-S_HM_EE,3.577,234.696,2.611,7.483,223.503,,36703_003_2-S_HM_EE,PQC3,DIODE_HALF,Not Used,Left,DiodeCV,PQC_HM_POSITION 3,0.5,,,0.2,20.0,20.0,HPK_36703_003_2-S_HM_E_flute3_L_DiodeCV_20_7_2021_17h2m34s.txt,Perugia
36703,2S,WW,726016,81833,36703_003_2-S_HM_WW,3.708,226.644,2.62,7.572,222.736,,36703_003_2-S_HM_WW,PQC3,DIODE_HALF,Not Used,Left,DiodeCV,PQC_HM_POSITION 3,0.5,,,0.2,20.0,20.0,HPK_36703_003_2-S_HM_W_flute3_L_DiodeCV_16_7_2021_17h27m2s.txt,Perugia
36703,2S,WW,1380156,81833,36703_003_2-S_HM_WW,-1.0,64.388,2.725,8.168,214.153,,36703_003_2-S_HM_WW,PQC3,DIODE_HALF,Not Used,Left,DiodeCV,PQC_HM_POSITION 3,0.5,,,0.2,20.0,20.0,HPK_36703_003_2-S_HM_W_flute3_L_DiodeCV_20_7_2021_17h33m8s.txt,Perugia
36703,2S,EE,728533,81870,36703_008_2-S_HM_EE,3.65,230.261,2.605,8.087,224.018,,36703_008_2-S_HM_EE,PQC3,DIODE_HALF,Not Used,Left,DiodeCV,PQC_HM_POSITION 3,0.5,,,0.2,20.0,20.0,HPK_36703_008_2-S_HM_E_flute3_L_DiodeCV_20_7_2021_8h58m3s.txt,Perugia
36703,2S,EE,1381158,81870,36703_008_2-S_HM_EE,3.531,238.499,2.589,7.592,225.403,,36703_008_2-S_HM_EE,PQC3,DIODE_HALF,Not Used,Left,DiodeCV,PQC_HM_POSITION 3,0.5,,,0.2,20.0,20.0,HPK_36703_008_2-S_HM_E_flute3_L_DiodeCV_22_7_2021_9h38m10s.txt,Perugia
36703,2S,WW,725949,81873,36703_008_2-S_HM_WW,2.698,311.555,2.647,8.568,220.464,,36703_008_2-S_HM_WW,PQC3,DIODE_HALF,Not Used,Left,DiodeCV,PQC_HM_POSITION 3,0.5,,,0.2,20.0,20.0,HPK_36703_008_2-S_HM_W_flute3_L_DiodeCV_20_7_2021_9h36m45s.txt,Perugia
36703,2S,WW,1381335,81873,36703_008_2-S_HM_WW,4.378,191.655,2.845,8.492,205.12,,36703_008_2-S_HM_WW,PQC3,DIODE_HALF,Not Used,Left,DiodeCV,PQC_HM_POSITION 3,0.5,,,0.2,20.0,20.0,HPK_36703_008_2-S_HM_W_flute3_L_DiodeCV_22_7_2021_10h17m8s.txt,Perugia
36703,2S,EE,727782,81910,36703_013_2-S_HM_EE,3.643,230.702,2.606,8.242,223.932,,36703_013_2-S_HM_EE,PQC3,DIODE_HALF,Not Used,Left,DiodeCV,PQC_HM_POSITION 3,0.5,,,0.2,20.0,20.0,HPK_36703_013_2-S_HM_E_flute3_L_DiodeCV_19_7_2021_8h49m47s.txt,Perugia
36703,2S,WW,730329,81913,36703_013_2-S_HM_WW,2.546,330.112,2.646,8.654,220.547,,36703_013_2-S_HM_WW,PQC3,DIODE_HALF,Not Used,Left,DiodeCV,PQC_HM_POSITION 3,0.5,,,0.2,20.0,20.0,HPK_36703_013_2-S_HM_W_flute3_L_DiodeCV_19_7_2021_10h13m14s.txt,Perugia
36703,2S,EE,725164,81950,36703_018_2-S_HM_EE,3.533,237.88,2.598,8.094,224.622,,36703_018_2-S_HM_EE,PQC3,DIODE_HALF,Not Used,Left,DiodeCV,PQC_HM_POSITION 3,0.5,,,0.2,20.0,20.0,HPK_36703_018_2-S_HM_E_flute3_L_DiodeCV_20_7_2021_10h9m54s.txt,Perugia
36703,2S,WW,725471,81953,36703_018_2-S_HM_WW,3.345,251.28,2.597,8.242,224.708,,36703_018_2-S_HM_WW,PQC3,DIODE_HALF,Not Used,Left,DiodeCV,PQC_HM_POSITION 3,0.5,,,0.2,20.0,20.0,HPK_36703_018_2-S_HM_W_flute3_L_DiodeCV_20_7_2021_10h45m10s.txt,Perugia
36703,2S,EE,1379853,81958,36703_020_2-S_HM_EE,3.417,245.981,2.595,8.541,224.881,,36703_020_2-S_HM_EE,PQC3,DIODE_HALF,Not Used,Left,DiodeCV,PQC_HM_POSITION 3,0.5,,,0.2,20.0,20.0,HPK_36703_020_2-S_HM_E_flute3_L_DiodeCV_22_7_2021_11h16m16s.txt,Perugia
36703,2S,WW,1381266,81971,36703_020_2-S_HM_WW,3.431,244.851,2.666,8.638,218.892,,36703_020_2-S_HM_WW,PQC3,DIODE_HALF,Not Used,Left,DiodeCV,PQC_HM_POSITION 3,0.5,,,0.2,20.0,20.0,HPK_36703_020_2-S_HM_W_flute3_L_DiodeCV_22_7_2021_11h52m36s.txt,Perugia
36703,2S,EE,730548,81990,36703_024_2-S_HM_EE,3.691,227.716,2.6,7.879,224.449,,36703_024_2-S_HM_EE,PQC3,DIODE_HALF,Not Used,Left,DiodeCV,PQC_HM_POSITION 3,0.5,,,0.2,20.0,20.0,HPK_36703_024_2-S_HM_E_flute3_L_DiodeCV_19_7_2021_11h6m55s.txt,Perugia
36703,2S,WW,726181,81993,36703_024_2-S_HM_WW,2.541,330.838,2.642,8.49,220.881,,36703_024_2-S_HM_WW,PQC3,DIODE_HALF,Not Used,Left,DiodeCV,PQC_HM_POSITION 3,0.5,,,0.2,20.0,20.0,HPK_36703_024_2-S_HM_W_flute3_L_DiodeCV_19_7_2021_12h19m48s.txt,Perugia
36703,2S,WW,1379793,81993,36703_024_2-S_HM_WW,2.82,297.781,2.599,8.152,224.535,,36703_024_2-S_HM_WW,PQC3,DIODE_HALF,Not Used,Left,DiodeCV,PQC_HM_POSITION 3,0.5,,,0.2,20.0,20.0,HPK_36703_024_2-S_HM_W_flute3_L_DiodeCV_21_7_2021_13h0m1s.txt,Perugia
36703,2S,EE,727739,82030,36703_031_2-S_HM_EE,3.7,227.153,2.609,7.059,223.675,,36703_031_2-S_HM_EE,PQC3,DIODE_HALF,Not Used,Left,DiodeCV,PQC_HM_POSITION 3,0.5,,,0.2,20.0,20.0,HPK_36703_031_2-S_HM_E_flute3_L_DiodeCV_20_7_2021_11h23m15s.txt,Perugia
36703,2S,WW,725358,82033,36703_031_2-S_HM_WW,3.703,226.986,2.59,7.341,225.315,,36703_031_2-S_HM_WW,PQC3,DIODE_HALF,Not Used,Left,DiodeCV,PQC_HM_POSITION 3,0.5,,,0.2,20.0,20.0,HPK_36703_031_2-S_HM_W_flute3_L_DiodeCV_20_7_2021_12h3m51s.txt,Perugia
36703,2S,EE,1379289,82056,36703_035_2-S_HM_EE,3.592,234.386,2.609,7.506,223.675,,36703_035_2-S_HM_EE,PQC3,DIODE_HALF,Not Used,Left,DiodeCV,PQC_HM_POSITION 3,0.5,,,0.2,20.0,20.0,HPK_36703_035_2-S_HM_E_flute3_L_DiodeCV_21_7_2021_14h45m5s.txt,Perugia
36703,2S,WW,1379466,82059,36703_035_2-S_HM_WW,3.002,279.527,2.596,7.602,224.795,,36703_035_2-S_HM_WW,PQC3,DIODE_HALF,Not Used,Left,DiodeCV,PQC_HM_POSITION 3,0.5,,,0.2,20.0,20.0,HPK_36703_035_2-S_HM_W_flute3_L_DiodeCV_21_7_2021_15h49m17s.txt,Perugia
36703,2S,EE,727791,82070,36703_036_2-S_HM_EE,3.645,230.586,2.599,7.642,224.535,,36703_036_2-S_HM_EE,PQC3,DIODE_HALF,Not Used,Left,DiodeCV,PQC_HM_POSITION 3,0.5,,,0.2,20.0,20.0,HPK_36703_036_2-S_HM_E_flute3_L_DiodeCV_19_7_2021_14h15m58s.txt,Perugia
36703,2S,WW,725282,82073,36703_036_2-S_HM_WW,3.64,230.881,2.601,7.368,224.363,,36703_036_2-S_HM_WW,PQC3,DIODE_HALF,Not Used,Left,DiodeCV,PQC_HM_POSITION 3,0.5,,,0.2,20.0,20.0,HPK_36703_036_2-S_HM_W_flute3_L_DiodeCV_19_7_2021_15h3m32s.txt,Perugia
36703,2S,EE,1379973,82096,36703_040_2-S_HM_EE,3.686,228.166,2.598,7.857,224.622,,36703_040_2-S_HM_EE,PQC3,DIODE_HALF,Not Used,Left,DiodeCV,PQC_HM_POSITION 3,0.5,,,0.2,20.0,20.0,HPK_36703_040_2-S_HM_E_flute3_L_DiodeCV_22_7_2021_13h49m4s.txt,Perugia
36703,2S,WW,1377900,82099,36703_040_2-S_HM_WW,2.668,314.885,2.604,8.011,224.104,,36703_040_2-S_HM_WW,PQC3,DIODE_HALF,Not Used,Left,DiodeCV,PQC_HM_POSITION 3,0.5,,,0.2,20.0,20.0,HPK_36703_040_2-S_HM_W_flute3_L_DiodeCV_22_7_2021_14h27m37s.txt,Perugia
36703,2S,EE,730101,82110,36703_041_2-S_HM_EE,3.594,233.844,2.595,7.711,224.881,,36703_041_2-S_HM_EE,PQC3,DIODE_HALF,Not Used,Left,DiodeCV,PQC_HM_POSITION 3,0.5,,,0.2,20.0,20.0,HPK_36703_041_2-S_HM_E_flute3_L_DiodeCV_20_7_2021_13h58m2s.txt,Perugia
36703,2S,WW,724674,82113,36703_041_2-S_HM_WW,3.286,255.808,2.593,7.811,225.055,,36703_041_2-S_HM_WW,PQC3,DIODE_HALF,Not Used,Left,DiodeCV,PQC_HM_POSITION 3,0.5,,,0.2,20.0,20.0,HPK_36703_041_2-S_HM_W_flute3_L_DiodeCV_20_7_2021_14h41m7s.txt,Perugia
36703,2S,EE,1378707,82136,36703_045_2-S_HM_EE,3.546,236.876,2.605,7.777,224.018,,36703_045_2-S_HM_EE,PQC3,DIODE_HALF,Not Used,Left,DiodeCV,PQC_HM_POSITION 3,0.5,,,0.2,20.0,20.0,HPK_36703_045_2-S_HM_E_flute3_L_DiodeCV_21_7_2021_16h37m30s.txt,Perugia
36703,2S,WW,1379775,82139,36703_045_2-S_HM_WW,2.959,283.939,2.602,7.895,224.276,,36703_045_2-S_HM_WW,PQC3,DIODE_HALF,Not Used,Left,DiodeCV,PQC_HM_POSITION 3,0.5,,,0.2,20.0,20.0,HPK_36703_045_2-S_HM_W_flute3_L_DiodeCV_21_7_2021_17h13m51s.txt,Perugia
36703,2S,EE,726491,82150,36703_046_2-S_HM_EE,3.478,241.652,2.598,7.854,224.622,,36703_046_2-S_HM_EE,PQC3,DIODE_HALF,Not Used,Left,DiodeCV,PQC_HM_POSITION 3,0.5,,,0.2,20.0,20.0,HPK_36703_046_2-S_HM_E_flute3_L_DiodeCV_19_7_2021_16h14m52s.txt,Perugia
36703,2S,WW,728924,82153,36703_046_2-S_HM_WW,3.59,234.149,2.6,7.638,224.449,,36703_046_2-S_HM_WW,PQC3,DIODE_HALF,Not Used,Left,DiodeCV,PQC_HM_POSITION 3,0.5,,,0.2,20.0,20.0,HPK_36703_046_2-S_HM_W_flute3_L_DiodeCV_19_7_2021_17h13m32s.txt,Perugia
36703,2S,EE,727858,82158,36703_048_2-S_HM_EE,3.279,256.307,2.595,7.915,224.881,,36703_048_2-S_HM_EE,PQC3,DIODE_HALF,Not Used,Left,DiodeCV,PQC_HM_POSITION 3,0.5,,,0.2,20.0,20.0,HPK_36703_048_2-S_HM_E_flute3_L_DiodeCV_20_7_2021_15h26m55s.txt,Perugia
36703,2S,EE,1379970,82158,36703_048_2-S_HM_EE,3.561,235.557,2.602,7.745,224.276,,36703_048_2-S_HM_EE,PQC3,DIODE_HALF,Not Used,Left,DiodeCV,PQC_HM_POSITION 3,0.5,,,0.2,20.0,20.0,HPK_36703_048_2-S_HM_E_flute3_L_DiodeCV_22_7_2021_15h17m42s.txt,Perugia
36703,2S,WW,727373,82171,36703_048_2-S_HM_WW,3.653,230.108,2.598,7.666,224.622,,36703_048_2-S_HM_WW,PQC3,DIODE_HALF,Not Used,Left,DiodeCV,PQC_HM_POSITION 3,0.5,,,0.2,20.0,20.0,HPK_36703_048_2-S_HM_W_flute3_L_DiodeCV_20_7_2021_16h5m41s.txt,Perugia
36703,2S,WW,1380543,82171,36703_048_2-S_HM_WW,-1.0,66.769,2.694,8.452,216.617,,36703_048_2-S_HM_WW,PQC3,DIODE_HALF,Not Used,Left,DiodeCV,PQC_HM_POSITION 3,0.5,,,0.2,20.0,20.0,HPK_36703_048_2-S_HM_W_flute3_L_DiodeCV_22_7_2021_15h55m45s.txt,Perugia
36704,2S,EE,331052,82190,36704_003_2-S_HM_EE,3.581,234.696,2.611,7.483,223.503,,36704_003_2-S_HM_EE,PQC3,DIODE_HALF,Not Used,Left,DiodeCV,PQC_HM_POSITION 3,0.5,,,0.2,20.0,20.0,HPK_36704_003_2-S_HM_E_flute3_L_DiodeCV_20_7_2021_17h2m34s.txt,Perugia
36704,2S,EE,331223,82270,36704_014_2-S_HM_EE,3.536,237.668,2.588,8.302,225.49,,36704_014_2-S_HM_EE,PQC3,DIODE_HALF,Not Used,Left,DiodeCV,PQC_HM_POSITION 3,0.5,,,0.2,20.0,20.0,HPK_36704_014_2-S_HM_E_flute3_L_DiodeCV_21_7_2021_9h42m34s.txt,Perugia
36704,2S,WW,331115,82273,36704_014_2-S_HM_WW,3.456,243.19,2.652,8.702,220.048,,36704_014_2-S_HM_WW,PQC3,DIODE_HALF,Not Used,Left,DiodeCV,PQC_HM_POSITION 3,0.5,,,0.2,20.0,20.0,HPK_36704_014_2-S_HM_W_flute3_L_DiodeCV_21_7_2021_10h37m29s.txt,Perugia
36704,2S,EE,331358,82350,36704_024_2-S_HM_EE,3.553,236.577,2.598,8.089,224.622,,36704_024_2-S_HM_EE,PQC3,DIODE_HALF,Not Used,Left,DiodeCV,PQC_HM_POSITION 3,0.5,,,0.2,20.0,20.0,HPK_36704_024_2-S_HM_E_flute3_L_DiodeCV_21_7_2021_11h52m46s.txt,Perugia
36705,2S,EE,327249,82554,36705_003_2-S_HM_EE,3.709,226.627,2.6,7.289,224.449,,36705_003_2-S_HM_EE,PQC3,DIODE_HALF,Not Used,Left,DiodeCV,PQC_HM_POSITION 3,0.5,,,0.2,20.0,20.0,HPK_36705_003_2-S_HM_E_flute3_L_DiodeCV_22_7_2021_16h55m30s.txt,Perugia
36705,2S,WW,326955,82557,36705_003_2-S_HM_WW,3.543,237.198,2.6,7.178,224.449,,36705_003_2-S_HM_WW,PQC3,DIODE_HALF,Not Used,Left,DiodeCV,PQC_HM_POSITION 3,0.5,,,0.2,20.0,20.0,HPK_36705_003_2-S_HM_W_flute3_L_DiodeCV_22_7_2021_17h33m8s.txt,Perugia
36705,2S,EE,327438,82590,36705_008_2-S_HM_EE,3.625,231.883,2.603,7.464,224.19,,36705_008_2-S_HM_EE,PQC3,DIODE_HALF,Not Used,Left,DiodeCV,PQC_HM_POSITION 3,0.5,,,0.2,20.0,20.0,HPK_36705_008_2-S_HM_E_flute3_L_DiodeCV_23_7_2021_17h40m29s.txt,Perugia
36705,2S,WW,327006,82593,36705_008_2-S_HM_WW,3.683,228.191,2.604,7.144,224.104,,36705_008_2-S_HM_WW,PQC3,DIODE_HALF,Not Used,Left,DiodeCV,PQC_HM_POSITION 3,0.5,,,0.2,20.0,20.0,HPK_36705_008_2-S_HM_W_flute3_L_DiodeCV_23_7_2021_18h12m16s.txt,Perugia
36705,2S,EE,326922,82630,36705_013_2-S_HM_EE,3.705,226.847,2.608,7.594,223.76,,36705_013_2-S_HM_EE,PQC3,DIODE_HALF,Not Used,Left,DiodeCV,PQC_HM_POSITION 3,0.5,,,0.2,20.0,20.0,HPK_36705_013_2-S_HM_E_flute3_L_DiodeCV_23_7_2021_14h6m17s.txt,Perugia
36705,2S,WW,326898,82633,36705_013_2-S_HM_WW,3.623,231.96,2.611,7.332,223.503,,36705_013_2-S_HM_WW,PQC3,DIODE_HALF,Not Used,Left,DiodeCV,PQC_HM_POSITION 3,0.5,,,0.2,20.0,20.0,HPK_36705_013_2-S_HM_W_flute3_L_DiodeCV_23_7_2021_14h43m34s.txt,Perugia
36705,2S,EE,326916,82656,36705_018_2-S_HM_EE,3.606,233.098,2.601,7.584,224.363,,36705_018_2-S_HM_EE,PQC3,DIODE_HALF,Not Used,Left,DiodeCV,PQC_HM_POSITION 3,0.5,,,0.2,20.0,20.0,HPK_36705_018_2-S_HM_E_flute3_L_DiodeCV_26_7_2021_12h45m5s.txt,Perugia
36705,2S,WW,326802,82659,36705_018_2-S_HM_WW,3.607,233.033,2.596,7.338,224.795,,36705_018_2-S_HM_WW,PQC3,DIODE_HALF,Not Used,Left,DiodeCV,PQC_HM_POSITION 3,0.5,,,0.2,20.0,20.0,HPK_36705_018_2-S_HM_W_flute3_L_DiodeCV_26_7_2021_13h16m57s.txt,Perugia
36705,2S,EE,327189,82696,36705_025_2-S_HM_EE,3.593,233.93,2.597,7.692,224.708,,36705_025_2-S_HM_EE,PQC3,DIODE_HALF,Not Used,Left,DiodeCV,PQC_HM_POSITION 3,0.5,,,0.2,20.0,20.0,HPK_36705_025_2-S_HM_E_flute3_L_DiodeCV_23_7_2021_15h58m50s.txt,Perugia
36705,2S,WW,327498,82699,36705_025_2-S_HM_WW,3.64,230.908,2.608,7.36,223.76,,36705_025_2-S_HM_WW,PQC3,DIODE_HALF,Not Used,Left,DiodeCV,PQC_HM_POSITION 3,0.5,,,0.2,20.0,20.0,HPK_36705_025_2-S_HM_W_flute3_L_DiodeCV_23_7_2021_16h27m51s.txt,Perugia
36705,2S,EE,327057,82736,36705_030_2-S_HM_EE,3.675,228.703,2.606,7.092,223.932,,36705_030_2-S_HM_EE,PQC3,DIODE_HALF,Not Used,Left,DiodeCV,PQC_HM_POSITION 3,0.5,,,0.2,20.0,20.0,HPK_36705_030_2-S_HM_E_flute3_L_DiodeCV_26_7_2021_14h28m33s.txt,Perugia
36705,2S,WW,326880,82739,36705_030_2-S_HM_WW,3.688,227.888,2.612,6.81,223.418,,36705_030_2-S_HM_WW,PQC3,DIODE_HALF,Not Used,Left,DiodeCV,PQC_HM_POSITION 3,0.5,,,0.2,20.0,20.0,HPK_36705_030_2-S_HM_W_flute3_L_DiodeCV_26_7_2021_15h9m23s.txt,Perugia
36705,2S,EE,326967,82776,36705_036_2-S_HM_EE,3.541,237.38,2.621,7.619,222.651,,36705_036_2-S_HM_EE,PQC3,DIODE_HALF,Not Used,Left,DiodeCV,PQC_HM_POSITION 3,0.5,,,0.2,20.0,20.0,HPK_36705_036_2-S_HM_E_flute3_L_DiodeCV_26_7_2021_9h2m47s.txt,Perugia
36705,2S,WW,327375,82779,36705_036_2-S_HM_WW,3.687,227.981,2.613,7.452,223.332,,36705_036_2-S_HM_WW,PQC3,DIODE_HALF,Not Used,Left,DiodeCV,PQC_HM_POSITION 3,0.5,,,0.2,20.0,20.0,HPK_36705_036_2-S_HM_W_flute3_L_DiodeCV_26_7_2021_9h34m56s.txt,Perugia
36705,2S,EE,327021,82816,36705_042_2-S_HM_EE,3.471,242.125,2.626,7.787,222.227,,36705_042_2-S_HM_EE,PQC3,DIODE_HALF,Not Used,Left,DiodeCV,PQC_HM_POSITION 3,0.5,,,0.2,20.0,20.0,HPK_36705_042_2-S_HM_E_flute3_L_DiodeCV_26_7_2021_15h41m55s.txt,Perugia
36705,2S,WW,327174,82819,36705_042_2-S_HM_WW,3.469,242.272,2.621,7.51,222.651,,36705_042_2-S_HM_WW,PQC3,DIODE_HALF,Not Used,Left,DiodeCV,PQC_HM_POSITION 3,0.5,,,0.2,20.0,20.0,HPK_36705_042_2-S_HM_W_flute3_L_DiodeCV_26_7_2021_16h15m44s.txt,Perugia
36705,2S,EE,327156,82856,36705_047_2-S_HM_EE,3.455,243.244,2.626,7.632,222.227,,36705_047_2-S_HM_EE,PQC3,DIODE_HALF,Not Used,Left,DiodeCV,PQC_HM_POSITION 3,0.5,,,0.2,20.0,20.0,HPK_36705_047_2-S_HM_E_flute3_L_DiodeCV_26_7_2021_10h46m41s.txt,Perugia
36705,2S,WW,327474,82859,36705_047_2-S_HM_WW,3.463,242.674,2.615,7.449,223.161,,36705_047_2-S_HM_WW,PQC3,DIODE_HALF,Not Used,Left,DiodeCV,PQC_HM_POSITION 3,0.5,,,0.2,20.0,20.0,HPK_36705_047_2-S_HM_W_flute3_L_DiodeCV_26_7_2021_11h55m20s.txt,Perugia
36705,2S,EE,327867,82874,36705_049_2-S_HM_EE,3.47,242.222,2.623,7.752,222.481,,36705_049_2-S_HM_EE,PQC3,DIODE_HALF,Not Used,Left,DiodeCV,PQC_HM_POSITION 3,0.5,,,0.2,20.0,20.0,HPK_36705_049_2-S_HM_E_flute3_L_DiodeCV_26_7_2021_16h46m58s.txt,Perugia
36705,2S,WW,327609,82877,36705_049_2-S_HM_WW,3.701,227.103,2.61,7.785,223.589,,36705_049_2-S_HM_WW,PQC3,DIODE_HALF,Not Used,Left,DiodeCV,PQC_HM_POSITION 3,0.5,,,0.2,20.0,20.0,HPK_36705_049_2-S_HM_W_flute3_L_DiodeCV_26_7_2021_17h18m35s.txt,Perugia
36706,2S,EE,176228,88610,36706_001_2-S_HM_EE,3.658,246.567,2.39,3.776,270.937,640000000000.0,36706_001_2-S_HM_EE,PQC3,DIODE_HALF,Not Used,Right,DiodeCV,PQC_HM_POSITION 1,3.0,10000.0,0.25,0.176,20.0,20.06,Test_HPK_VPX36706_001_2-S_HM_EE_East_South_PQC3_DiodeCV_DiodeHalf_CV_Run01_09_09_2021_05_08_56_PM.txt,Brown
36706,2S,WW,176225,88613,36706_001_2-S_HM_WW,3.712,242.98,2.171,3.457,298.185,640000000000.0,36706_001_2-S_HM_WW,PQC3,DIODE_HALF,Not Used,Right,DiodeCV,PQC_HM_POSITION 2,3.0,10000.0,0.25,0.189,20.0,20.216,Test_HPK_VPX36706_001_2-S_HM_WW_West_North_PQC3_DiodeCV_DiodeHalf_CV_Run01_09_09_2021_06_23_02_PM.txt,Brown
36797,2S,WW,196164,89719,36797_043_2-S_HM_WW,3.532,255.399,1.746,1.887,370.865,640000000000.0,36797_043_2-S_HM_WW,PQC3,DIODE_HALF,Not Used,Right,DiodeCV,PQC_HM_POSITION 4,3.0,10000.0,0.25,0.231,20.0,20.046,Test_HPK_VPX36797_043_2-S_HM_WW_West_North_PQC3_DiodeCV_DiodeHalf_CV_Run01_10_01_2021_11_02_03_PM.txt,Brown
36798,2S,EE,324705,89770,36798_002_2-S_HM_EE,3.234,259.886,2.608,8.028,223.76,,36798_002_2-S_HM_EE,PQC3,DIODE_HALF,Not Used,Left,DiodeCV,PQC_HM_POSITION 3,0.5,,,0.2,20.0,20.0,HPK_36798_002_2-S_HM_E_flute3_L_DiodeCV_24_8_2021_8h44m15s.txt,Perugia
36798,2S,WW,324135,89773,36798_002_2-S_HM_WW,3.6,233.485,2.606,7.888,223.932,,36798_002_2-S_HM_WW,PQC3,DIODE_HALF,Not Used,Left,DiodeCV,PQC_HM_POSITION 3,0.5,,,0.2,20.0,20.0,HPK_36798_002_2-S_HM_W_flute3_L_DiodeCV_24_8_2021_9h21m4s.txt,Perugia
36798,2S,EE,324009,89810,36798_008_2-S_HM_EE,3.592,234.011,2.61,8.208,223.589,,36798_008_2-S_HM_EE,PQC3,DIODE_HALF,Not Used,Left,DiodeCV,PQC_HM_POSITION 3,0.5,,,0.2,20.0,20.0,HPK_36798_008_2-S_HM_E_flute3_L_DiodeCV_25_8_2021_8h56m50s.txt,Perugia
36798,2S,WW,324072,89813,36798_008_2-S_HM_WW,3.513,239.24,2.607,7.967,223.846,,36798_008_2-S_HM_WW,PQC3,DIODE_HALF,Not Used,Left,DiodeCV,PQC_HM_POSITION 3,0.5,,,0.2,20.0,20.0,HPK_36798_008_2-S_HM_W_flute3_L_DiodeCV_25_8_2021_9h32m44s.txt,Perugia
36798,2S,EE,324012,89850,36798_013_2-S_HM_EE,3.456,243.206,2.608,8.314,223.76,,36798_013_2-S_HM_EE,PQC3,DIODE_HALF,Not Used,Left,DiodeCV,PQC_HM_POSITION 3,0.5,,,0.2,20.0,20.0,HPK_36798_013_2-S_HM_E_flute3_L_DiodeCV_24_8_2021_10h29m32s.txt,Perugia
36798,2S,WW,324024,89853,36798_013_2-S_HM_WW,3.438,244.457,2.615,7.909,223.161,,36798_013_2-S_HM_WW,PQC3,DIODE_HALF,Not Used,Left,DiodeCV,PQC_HM_POSITION 3,0.5,,,0.2,20.0,20.0,HPK_36798_013_2-S_HM_W_flute3_L_DiodeCV_24_8_2021_11h7m21s.txt,Perugia
36798,2S,EE,323985,89890,36798_020_2-S_HM_EE,3.383,248.478,2.613,8.333,223.332,,36798_020_2-S_HM_EE,PQC3,DIODE_HALF,Not Used,Left,DiodeCV,PQC_HM_POSITION 3,0.5,,,0.2,20.0,20.0,HPK_36798_020_2-S_HM_E_flute3_L_DiodeCV_25_8_2021_10h56m57s.txt,Perugia
36798,2S,WW,324561,89893,36798_020_2-S_HM_WW,3.419,245.827,2.606,7.898,223.932,,36798_020_2-S_HM_WW,PQC3,DIODE_HALF,Not Used,Left,DiodeCV,PQC_HM_POSITION 3,0.5,,,0.2,20.0,20.0,HPK_36798_020_2-S_HM_W_flute3_L_DiodeCV_25_8_2021_12h38m8s.txt,Perugia
36798,2S,EE,324471,89930,36798_025_2-S_HM_EE,3.56,236.121,2.609,8.243,223.675,,36798_025_2-S_HM_EE,PQC3,DIODE_HALF,Not Used,Left,DiodeCV,PQC_HM_POSITION 3,0.5,,,0.2,20.0,20.0,HPK_36798_025_2-S_HM_E_flute3_L_DiodeCV_24_8_2021_12h19m45s.txt,Perugia
36798,2S,WW,324462,89933,36798_025_2-S_HM_WW,3.621,232.105,2.597,8.093,224.708,,36798_025_2-S_HM_WW,PQC3,DIODE_HALF,Not Used,Left,DiodeCV,PQC_HM_POSITION 3,0.5,,,0.2,20.0,20.0,HPK_36798_025_2-S_HM_W_flute3_L_DiodeCV_24_8_2021_12h56m39s.txt,Perugia
36798,2S,EE,325149,89970,36798_031_2-S_HM_EE,3.458,243.08,2.614,7.901,223.247,,36798_031_2-S_HM_EE,PQC3,DIODE_HALF,Not Used,Left,DiodeCV,PQC_HM_POSITION 3,0.5,,,0.2,20.0,20.0,HPK_36798_031_2-S_HM_E_flute3_L_DiodeCV_25_8_2021_14h6m51s.txt,Perugia
36798,2S,WW,324693,89973,36798_031_2-S_HM_WW,3.436,244.636,2.606,7.76,223.932,,36798_031_2-S_HM_WW,PQC3,DIODE_HALF,Not Used,Left,DiodeCV,PQC_HM_POSITION 3,0.5,,,0.2,20.0,20.0,HPK_36798_031_2-S_HM_W_flute3_L_DiodeCV_25_8_2021_14h38m28s.txt,Perugia
36798,2S,EE,324519,90010,36798_036_2-S_HM_EE,3.48,241.543,2.616,7.671,223.076,,36798_036_2-S_HM_EE,PQC3,DIODE_HALF,Not Used,Left,DiodeCV,PQC_HM_POSITION 3,0.5,,,0.2,20.0,20.0,HPK_36798_036_2-S_HM_E_flute3_L_DiodeCV_24_8_2021_15h4m9s.txt,Perugia
