Repository: PanosAssiouras/Analysis_DB_data_PQC

File: Flute_1/Diodes/data.csv (part 9 of 33)
batch_number,Type,Orientation,AGGREGATED_COND_DATA_SET_ID,PART_ID,PART_NAME_LABEL,RHO_KOHMCM,VD_V,CMIN_PFRD,NA,D_UM,CMINPLNR_PFRD,PART_NAME_LABEL.1,KIND_OF_HM_FLUTE_ID,KIND_OF_HM_STRUCT_ID,KIND_OF_HM_CONFIG_ID,KIND_OF_HM_SET_ID,PROCEDURE_TYPE,EQUIPMENT,WAITING_TIME_S,AC_FREQ_HZ,AC_AMPL_V,CORR_OPEN_PFRD,TEMP_SET_DEGC,AV_TEMP_DEGC,FILE_NAME,Location
37402,2S,EE,266565,106612,37402_019_2-S_HM_EE,3.315,253.556,2.6,7.831,224.449,,37402_019_2-S_HM_EE,PQC3,DIODE_HALF,Not Used,Left,DiodeCV,PQC_HM_POSITION 3,0.5,,,0.2,20.0,20.0,HPK_37402_019_2-S_HM_E_flute3_L_DiodeCV_6_10_2021_9h14m32s.txt,Perugia
37402,2S,WW,266619,106615,37402_019_2-S_HM_WW,3.196,262.966,2.645,8.013,220.63,,37402_019_2-S_HM_WW,PQC3,DIODE_HALF,Not Used,Left,DiodeCV,PQC_HM_POSITION 3,0.5,,,0.2,20.0,20.0,HPK_37402_019_2-S_HM_W_flute3_L_DiodeCV_6_10_2021_9h45m47s.txt,Perugia
37402,2S,EE,267123,106656,37402_025_2-S_HM_EE,3.217,261.251,2.611,7.926,223.503,,37402_025_2-S_HM_EE,PQC3,DIODE_HALF,Not Used,Left,DiodeCV,PQC_HM_POSITION 3,0.5,,,0.2,20.0,20.0,HPK_37402_025_2-S_HM_E_flute3_L_DiodeCV_29_9_2021_15h2m47s.txt,Perugia
37402,2S,WW,266478,106659,37402_025_2-S_HM_WW,3.419,245.829,2.658,7.496,219.551,,37402_025_2-S_HM_WW,PQC3,DIODE_HALF,Not Used,Left,DiodeCV,PQC_HM_POSITION 3,0.5,,,0.2,20.0,20.0,HPK_37402_025_2-S_HM_W_flute3_L_DiodeCV_29_9_2021_19h9m22s.txt,Perugia
37402,2S,EE,266409,106710,37402_031_2-S_HM_EE,3.434,244.79,2.621,7.316,222.651,,37402_031_2-S_HM_EE,PQC3,DIODE_HALF,Not Used,Left,DiodeCV,PQC_HM_POSITION 3,0.5,,,0.2,20.0,20.0,HPK_37402_031_2-S_HM_E_flute3_L_DiodeCV_6_10_2021_12h7m37s.txt,Perugia
37402,2S,EE,266421,106710,37402_031_2-S_HM_EE,3.434,244.79,1.384,0.114,421.653,,37402_031_2-S_HM_EE,PQC3,DIODE_HALF,Not Used,Left,DiodeCV,PQC_HM_POSITION 3,0.5,,,0.2,20.0,20.0,HPK_37402_031_2-S_HM_E_flute3_L_DiodeCV_6_10_2021_11h46m53s.txt,Perugia
37402,2S,WW,266901,106713,37402_031_2-S_HM_WW,3.405,246.858,2.659,7.066,219.469,,37402_031_2-S_HM_WW,PQC3,DIODE_HALF,Not Used,Left,DiodeCV,PQC_HM_POSITION 3,0.5,,,0.2,20.0,20.0,HPK_37402_031_2-S_HM_W_flute3_L_DiodeCV_6_10_2021_12h59m57s.txt,Perugia
37402,2S,EE,267150,106772,37402_039_2-S_HM_EE,3.413,246.289,2.626,7.772,222.227,,37402_039_2-S_HM_EE,PQC3,DIODE_HALF,Not Used,Left,DiodeCV,PQC_HM_POSITION 3,0.5,,,0.2,20.0,20.0,HPK_37402_039_2-S_HM_E_flute3_L_DiodeCV_6_10_2021_15h15m42s.txt,Perugia
37402,2S,WW,266436,106775,37402_039_2-S_HM_WW,3.434,244.732,2.683,7.185,217.505,,37402_039_2-S_HM_WW,PQC3,DIODE_HALF,Not Used,Left,DiodeCV,PQC_HM_POSITION 3,0.5,,,0.2,20.0,20.0,HPK_37402_039_2-S_HM_W_flute3_L_DiodeCV_6_10_2021_15h52m4s.txt,Perugia
37402,2S,EE,266757,106798,37402_044_2-S_HM_EE,3.364,249.836,2.621,7.569,222.651,,37402_044_2-S_HM_EE,PQC3,DIODE_HALF,Not Used,Left,DiodeCV,PQC_HM_POSITION 3,0.5,,,0.2,20.0,20.0,HPK_37402_044_2-S_HM_E_flute3_L_DiodeCV_6_10_2021_17h6m1s.txt,Perugia
37402,2S,WW,266778,106811,37402_044_2-S_HM_WW,3.41,246.502,2.672,7.421,218.401,,37402_044_2-S_HM_WW,PQC3,DIODE_HALF,Not Used,Left,DiodeCV,PQC_HM_POSITION 3,0.5,,,0.2,20.0,20.0,HPK_37402_044_2-S_HM_W_flute3_L_DiodeCV_6_10_2021_17h51m41s.txt,Perugia
37402,2S,WW,266994,106811,37402_044_2-S_HM_WW,3.41,246.502,0.588,0.021,992.461,,37402_044_2-S_HM_WW,PQC3,DIODE_HALF,Not Used,Left,DiodeCV,PQC_HM_POSITION 3,0.5,,,0.2,20.0,20.0,HPK_37402_044_2-S_HM_W_flute3_L_DiodeCV_6_10_2021_17h42m36s.txt,Perugia
37402,2S,EE,266799,106830,37402_048_2-S_HM_EE,3.683,228.196,2.662,8.134,219.221,,37402_048_2-S_HM_EE,PQC3,DIODE_HALF,Not Used,Left,DiodeCV,PQC_HM_POSITION 3,0.5,,,0.2,20.0,20.0,HPK_37402_048_2-S_HM_E_flute3_L_DiodeCV_14_10_2021_9h51m25s.txt,Perugia
37402,2S,WW,266628,106833,37402_048_2-S_HM_WW,3.451,243.519,2.678,7.157,217.912,,37402_048_2-S_HM_WW,PQC3,DIODE_HALF,Not Used,Left,DiodeCV,PQC_HM_POSITION 3,0.5,,,0.2,20.0,20.0,HPK_37402_048_2-S_HM_W_flute3_L_DiodeCV_7_10_2021_10h10m21s.txt,Perugia
37403,2S,EE,263288,106852,37403_002_2-S_HM_EE,3.448,243.783,2.658,7.403,219.551,,37403_002_2-S_HM_EE,PQC3,DIODE_HALF,Not Used,Left,DiodeCV,PQC_HM_POSITION 3,0.5,,,0.2,20.0,20.0,HPK_37403_002_2-S_HM_E_flute3_L_DiodeCV_27_9_2021_14h39m57s.txt,Perugia
37403,2S,WW,263199,106855,37403_002_2-S_HM_WW,3.407,246.685,2.616,7.697,223.076,,37403_002_2-S_HM_WW,PQC3,DIODE_HALF,Not Used,Left,DiodeCV,PQC_HM_POSITION 3,0.5,,,0.2,20.0,20.0,HPK_37403_002_2-S_HM_W_flute3_L_DiodeCV_27_9_2021_15h15m24s.txt,Perugia
37403,2S,EE,263747,106892,37403_008_2-S_HM_EE,3.674,228.756,2.659,7.121,219.469,,37403_008_2-S_HM_EE,PQC3,DIODE_HALF,Not Used,Left,DiodeCV,PQC_HM_POSITION 3,0.5,,,0.2,20.0,20.0,HPK_37403_008_2-S_HM_E_flute3_L_DiodeCV_28_9_2021_15h48m14s.txt,Perugia
37403,2S,WW,263828,106895,37403_008_2-S_HM_WW,3.451,243.586,2.612,7.364,223.418,,37403_008_2-S_HM_WW,PQC3,DIODE_HALF,Not Used,Left,DiodeCV,PQC_HM_POSITION 3,0.5,,,0.2,20.0,20.0,HPK_37403_008_2-S_HM_W_flute3_L_DiodeCV_28_9_2021_16h22m9s.txt,Perugia
37403,2S,EE,263915,106918,37403_013_2-S_HM_EE,3.449,243.718,2.659,7.561,219.469,,37403_013_2-S_HM_EE,PQC3,DIODE_HALF,Not Used,Left,DiodeCV,PQC_HM_POSITION 3,0.5,,,0.2,20.0,20.0,HPK_37403_013_2-S_HM_E_flute3_L_DiodeCV_27_9_2021_16h23m33s.txt,Perugia
37403,2S,WW,263401,106931,37403_013_2-S_HM_WW,3.447,243.86,2.626,7.814,222.227,,37403_013_2-S_HM_WW,PQC3,DIODE_HALF,Not Used,Left,DiodeCV,PQC_HM_POSITION 3,0.5,,,0.2,20.0,20.0,HPK_37403_013_2-S_HM_W_flute3_L_DiodeCV_27_9_2021_16h51m46s.txt,Perugia
37403,2S,EE,263439,106936,37403_015_2-S_HM_EE,3.418,245.879,2.618,8.127,222.906,,37403_015_2-S_HM_EE,PQC3,DIODE_HALF,Not Used,Left,DiodeCV,PQC_HM_POSITION 3,0.5,,,0.2,20.0,20.0,HPK_37403_015_2-S_HM_E_flute3_L_DiodeCV_28_9_2021_10h38m3s.txt,Perugia
37403,2S,WW,264008,106939,37403_015_2-S_HM_WW,3.443,244.107,2.669,7.457,218.646,,37403_015_2-S_HM_WW,PQC3,DIODE_HALF,Not Used,Left,DiodeCV,PQC_HM_POSITION 3,0.5,,,0.2,20.0,20.0,HPK_37403_015_2-S_HM_W_flute3_L_DiodeCV_28_9_2021_11h16m21s.txt,Perugia
37403,2S,EE,263517,106990,37403_022_2-S_HM_EE,3.495,240.457,2.684,7.336,217.424,,37403_022_2-S_HM_EE,PQC3,DIODE_HALF,Not Used,Left,DiodeCV,PQC_HM_POSITION 3,0.5,,,0.2,20.0,20.0,HPK_37403_022_2-S_HM_E_flute3_L_DiodeCV_28_9_2021_8h58m20s.txt,Perugia
37403,2S,WW,264050,106993,37403_022_2-S_HM_WW,3.437,244.569,2.63,8.067,221.889,,37403_022_2-S_HM_WW,PQC3,DIODE_HALF,Not Used,Left,DiodeCV,PQC_HM_POSITION 3,0.5,,,0.2,20.0,20.0,HPK_37403_022_2-S_HM_W_flute3_L_DiodeCV_28_9_2021_9h32m16s.txt,Perugia
37403,2S,EE,264151,107016,37403_030_2-S_HM_EE,3.406,246.734,2.675,7.108,218.156,,37403_030_2-S_HM_EE,PQC3,DIODE_HALF,Not Used,Left,DiodeCV,PQC_HM_POSITION 3,0.5,,,0.2,20.0,20.0,HPK_37403_030_2-S_HM_E_flute3_L_DiodeCV_28_9_2021_11h59m1s.txt,Perugia
37403,2S,WW,264202,107019,37403_030_2-S_HM_WW,3.415,246.088,2.642,7.633,220.881,,37403_030_2-S_HM_WW,PQC3,DIODE_HALF,Not Used,Left,DiodeCV,PQC_HM_POSITION 3,0.5,,,0.2,20.0,20.0,HPK_37403_030_2-S_HM_W_flute3_L_DiodeCV_28_9_2021_12h39m35s.txt,Perugia
37403,2S,EE,264437,107056,37403_035_2-S_HM_EE,3.578,234.88,2.668,6.915,218.728,,37403_035_2-S_HM_EE,PQC3,DIODE_HALF,Not Used,Left,DiodeCV,PQC_HM_POSITION 3,0.5,,,0.2,20.0,20.0,HPK_37403_035_2-S_HM_E_flute3_L_DiodeCV_28_9_2021_14h17m20s.txt,Perugia
37403,2S,WW,264493,107059,37403_035_2-S_HM_WW,3.546,237.027,2.62,7.513,222.736,,37403_035_2-S_HM_WW,PQC3,DIODE_HALF,Not Used,Left,DiodeCV,PQC_HM_POSITION 3,0.5,,,0.2,20.0,20.0,HPK_37403_035_2-S_HM_W_flute3_L_DiodeCV_28_9_2021_14h45m48s.txt,Perugia
37403,2S,EE,264293,107096,37403_041_2-S_HM_EE,3.564,235.835,2.662,7.249,219.221,,37403_041_2-S_HM_EE,PQC3,DIODE_HALF,Not Used,Left,DiodeCV,PQC_HM_POSITION 3,0.5,,,0.2,20.0,20.0,HPK_37403_041_2-S_HM_E_flute3_L_DiodeCV_28_9_2021_16h57m22s.txt,Perugia
37403,2S,WW,264576,107099,37403_041_2-S_HM_WW,3.593,233.906,2.626,7.623,222.227,,37403_041_2-S_HM_WW,PQC3,DIODE_HALF,Not Used,Left,DiodeCV,PQC_HM_POSITION 3,0.5,,,0.2,20.0,20.0,HPK_37403_041_2-S_HM_W_flute3_L_DiodeCV_28_9_2021_17h33m0s.txt,Perugia
37406,2S,WW,203107,107895,37406_002_2-S_HM_WW,3.397,265.541,2.005,2.993,322.982,640000000000.0,37406_002_2-S_HM_WW,PQC3,DIODE_HALF,Not Used,Right,DiodeCV,PQC_HM_POSITION 2,3.0,10000.0,0.25,0.194,20.0,20.039,Test_HPK_VPX37406_002_2-S_HM_WW_West_North_PQC3_DiodeCV_DiodeHalf_CV_Run01_10_05_2021_05_51_01_PM.txt,Brown
37406,2S,EE,202624,107914,37406_005_2-S_HM_EE,3.847,234.455,2.447,4.588,264.543,640000000000.0,37406_005_2-S_HM_EE,PQC3,DIODE_HALF,Not Used,Right,DiodeCV,PQC_HM_POSITION 1,3.0,10000.0,0.25,0.179,20.0,20.072,Test_HPK_VPX37406_005_2-S_HM_EE_East_South_PQC3_DiodeCV_DiodeHalf_CV_Run01_10_05_2021_09_00_49_PM.txt,Brown
37406,2S,WW,202666,107917,37406_005_2-S_HM_WW,3.439,262.285,1.836,2.299,352.591,640000000000.0,37406_005_2-S_HM_WW,PQC3,DIODE_HALF,Not Used,Right,DiodeCV,PQC_HM_POSITION 2,3.0,10000.0,0.25,0.194,20.0,20.041,Test_HPK_VPX37406_005_2-S_HM_WW_West_North_PQC3_DiodeCV_DiodeHalf_CV_Run01_10_05_2021_09_53_25_PM.txt,Brown
37406,2S,EE,203269,107972,37406_013_2-S_HM_EE,3.852,234.155,2.464,4.687,262.798,640000000000.0,37406_013_2-S_HM_EE,PQC3,DIODE_HALF,Not Used,Right,DiodeCV,PQC_HM_POSITION 3,3.0,10000.0,0.25,0.218,20.0,20.072,Test_HPK_VPX37406_013_2-S_HM_EE_East_South_PQC3_DiodeCV_DiodeHalf_CV_Run01_10_05_2021_06_30_19_PM.txt,Brown
37406,2S,WW,203284,107975,37406_013_2-S_HM_WW,3.776,238.881,2.097,3.164,308.708,640000000000.0,37406_013_2-S_HM_WW,PQC3,DIODE_HALF,Not Used,Right,DiodeCV,PQC_HM_POSITION 4,3.0,10000.0,0.25,0.232,20.0,20.059,Test_HPK_VPX37406_013_2-S_HM_WW_West_North_PQC3_DiodeCV_DiodeHalf_CV_Run01_10_05_2021_07_13_26_PM.txt,Brown
37406,2S,EE,203401,107994,37406_018_2-S_HM_EE,3.969,227.268,1.724,1.511,375.475,640000000000.0,37406_018_2-S_HM_EE,PQC3,DIODE_HALF,Not Used,Right,DiodeCV,PQC_HM_POSITION 3,3.0,10000.0,0.25,0.219,20.0,20.071,Test_HPK_VPX37406_018_2-S_HM_EE_East_South_PQC3_DiodeCV_DiodeHalf_CV_Run01_10_05_2021_10_45_59_PM.txt,Brown
37406,2S,WW,203452,107997,37406_018_2-S_HM_WW,3.752,240.384,2.12,3.02,305.425,640000000000.0,37406_018_2-S_HM_WW,PQC3,DIODE_HALF,Not Used,Right,DiodeCV,PQC_HM_POSITION 4,3.0,10000.0,0.25,0.232,20.0,20.066,Test_HPK_VPX37406_018_2-S_HM_WW_West_North_PQC3_DiodeCV_DiodeHalf_CV_Run01_10_05_2021_11_38_33_PM.txt,Brown
37406,2S,EE,204065,108052,37406_028_2-S_HM_EE,3.974,226.985,2.331,3.74,277.721,640000000000.0,37406_028_2-S_HM_EE,PQC3,DIODE_HALF,Not Used,Right,DiodeCV,PQC_HM_POSITION 1,3.0,10000.0,0.25,0.18,20.0,20.078,Test_HPK_VPX37406_028_2-S_HM_EE_East_South_PQC3_DiodeCV_DiodeHalf_CV_Run01_10_06_2021_01_41_41_PM.txt,Brown
37406,2S,WW,204014,108055,37406_028_2-S_HM_WW,3.428,263.17,1.97,2.722,328.651,640000000000.0,37406_028_2-S_HM_WW,PQC3,DIODE_HALF,Not Used,Right,DiodeCV,PQC_HM_POSITION 2,3.0,10000.0,0.25,0.195,20.0,20.049,Test_HPK_VPX37406_028_2-S_HM_WW_West_North_PQC3_DiodeCV_DiodeHalf_CV_Run01_10_06_2021_02_21_00_PM.txt,Brown
37406,2S,EE,203787,108074,37406_033_2-S_HM_EE,3.998,225.605,2.137,2.822,302.927,640000000000.0,37406_033_2-S_HM_EE,PQC3,DIODE_HALF,Not Used,Right,DiodeCV,PQC_HM_POSITION 1,3.0,10000.0,0.25,0.181,20.0,20.058,Test_HPK_VPX37406_033_2-S_HM_EE_East_South_PQC3_DiodeCV_DiodeHalf_CV_Run01_10_06_2021_07_05_10_PM.txt,Brown
37406,2S,WW,203610,108077,37406_033_2-S_HM_WW,3.918,230.22,1.902,2.214,340.342,640000000000.0,37406_033_2-S_HM_WW,PQC3,DIODE_HALF,Not Used,Right,DiodeCV,PQC_HM_POSITION 2,3.0,10000.0,0.25,0.195,20.0,20.065,Test_HPK_VPX37406_033_2-S_HM_WW_West_North_PQC3_DiodeCV_DiodeHalf_CV_Run01_10_06_2021_07_57_02_PM.txt,Brown
37406,2S,EE,204375,108132,37406_041_2-S_HM_EE,3.714,242.859,1.961,2.544,330.197,640000000000.0,37406_041_2-S_HM_EE,PQC3,DIODE_HALF,Not Used,Right,DiodeCV,PQC_HM_POSITION 3,3.0,10000.0,0.25,0.22,20.0,20.084,Test_HPK_VPX37406_041_2-S_HM_EE_East_South_PQC3_DiodeCV_DiodeHalf_CV_Run01_10_06_2021_03_00_19_PM.txt,Brown
37406,2S,WW,204345,108135,37406_041_2-S_HM_WW,3.82,236.162,2.028,2.551,319.205,640000000000.0,37406_041_2-S_HM_WW,PQC3,DIODE_HALF,Not Used,Right,DiodeCV,PQC_HM_POSITION 4,3.0,10000.0,0.25,0.234,20.0,20.069,Test_HPK_VPX37406_041_2-S_HM_WW_West_North_PQC3_DiodeCV_DiodeHalf_CV_Run01_10_06_2021_03_39_46_PM.txt,Brown
37406,2S,EE,204480,108154,37406_045_2-S_HM_EE,3.853,234.126,2.018,2.697,320.824,640000000000.0,37406_045_2-S_HM_EE,PQC3,DIODE_HALF,Not Used,Right,DiodeCV,PQC_HM_POSITION 3,3.0,10000.0,0.25,0.22,20.0,20.08,Test_HPK_VPX37406_045_2-S_HM_EE_East_South_PQC3_DiodeCV_DiodeHalf_CV_Run01_10_06_2021_08_48_51_PM.txt,Brown
37406,2S,WW,204492,108157,37406_045_2-S_HM_WW,3.784,238.35,1.966,2.338,329.394,640000000000.0,37406_045_2-S_HM_WW,PQC3,DIODE_HALF,Not Used,Right,DiodeCV,PQC_HM_POSITION 4,3.0,10000.0,0.25,0.233,20.0,20.065,Test_HPK_VPX37406_045_2-S_HM_WW_West_North_PQC3_DiodeCV_DiodeHalf_CV_Run01_10_06_2021_09_40_40_PM.txt,Brown
37407,2S,EE,206228,108172,37407_002_2-S_HM_EE,4.034,223.631,2.534,4.563,255.528,640000000000.0,37407_002_2-S_HM_EE,PQC3,DIODE_HALF,Not Used,Right,DiodeCV,PQC_HM_POSITION 1,3.0,10000.0,0.25,0.18,20.0,20.057,Test_HPK_VPX37407_002_2-S_HM_EE_East_South_PQC3_DiodeCV_DiodeHalf_CV_Run01_10_07_2021_01_04_47_PM.txt,Brown
37407,2S,WW,206246,108175,37407_002_2-S_HM_WW,3.423,263.496,1.983,3.017,326.557,640000000000.0,37407_002_2-S_HM_WW,PQC3,DIODE_HALF,Not Used,Right,DiodeCV,PQC_HM_POSITION 2,3.0,10000.0,0.25,0.198,20.0,20.044,Test_HPK_VPX37407_002_2-S_HM_WW_West_North_PQC3_DiodeCV_DiodeHalf_CV_Run01_10_07_2021_01_44_11_PM.txt,Brown
37407,2S,EE,206564,108194,37407_005_2-S_HM_EE,3.703,243.565,1.992,2.603,325.027,640000000000.0,37407_005_2-S_HM_EE,PQC3,DIODE_HALF,Not Used,Right,DiodeCV,PQC_HM_POSITION 1,3.0,10000.0,0.25,0.183,20.0,20.079,Test_HPK_VPX37407_005_2-S_HM_EE_East_South_PQC3_DiodeCV_DiodeHalf_CV_Run01_10_07_2021_06_35_35_PM.txt,Brown
37407,2S,WW,205943,108197,37407_005_2-S_HM_WW,3.409,264.623,1.995,3.033,324.468,640000000000.0,37407_005_2-S_HM_WW,PQC3,DIODE_HALF,Not Used,Right,DiodeCV,PQC_HM_POSITION 2,3.0,10000.0,0.25,0.196,20.0,20.077,Test_HPK_VPX37407_005_2-S_HM_WW_West_North_PQC3_DiodeCV_DiodeHalf_CV_Run01_10_07_2021_07_27_29_PM.txt,Brown
37407,2S,EE,205505,108252,37407_012_2-S_HM_EE,3.936,229.146,2.042,2.511,317.115,640000000000.0,37407_012_2-S_HM_EE,PQC3,DIODE_HALF,Not Used,Right,DiodeCV,PQC_HM_POSITION 3,3.0,10000.0,0.25,0.222,20.0,20.095,Test_HPK_VPX37407_012_2-S_HM_EE_East_South_PQC3_DiodeCV_DiodeHalf_CV_Run01_10_07_2021_02_23_31_PM.txt,Brown
37407,2S,WW,206054,108255,37407_012_2-S_HM_WW,3.395,265.67,1.975,2.893,327.837,640000000000.0,37407_012_2-S_HM_WW,PQC3,DIODE_HALF,Not Used,Right,DiodeCV,PQC_HM_POSITION 4,3.0,10000.0,0.25,0.236,20.0,20.081,Test_HPK_VPX37407_012_2-S_HM_WW_West_North_PQC3_DiodeCV_DiodeHalf_CV_Run01_10_07_2021_03_02_53_PM.txt,Brown
37407,2S,EE,206180,108274,37407_017_2-S_HM_EE,3.68,245.132,2.029,2.841,319.043,640000000000.0,37407_017_2-S_HM_EE,PQC3,DIODE_HALF,Not Used,Right,DiodeCV,PQC_HM_POSITION 3,3.0,10000.0,0.25,0.22,20.0,20.095,Test_HPK_VPX37407_017_2-S_HM_EE_East_South_PQC3_DiodeCV_DiodeHalf_CV_Run01_10_07_2021_08_19_13_PM.txt,Brown
37407,2S,WW,205274,108277,37407_017_2-S_HM_WW,3.409,264.597,1.981,2.82,326.806,640000000000.0,37407_017_2-S_HM_WW,PQC3,DIODE_HALF,Not Used,Right,DiodeCV,PQC_HM_POSITION 4,3.0,10000.0,0.25,0.235,20.0,20.02,Test_HPK_VPX37407_017_2-S_HM_WW_West_North_PQC3_DiodeCV_DiodeHalf_CV_Run01_10_07_2021_09_10_46_PM.txt,Brown
37407,2S,EE,206552,108332,37407_024_2-S_HM_EE,3.753,240.378,2.004,2.863,323.011,640000000000.0,37407_024_2-S_HM_EE,PQC3,DIODE_HALF,Not Used,Right,DiodeCV,PQC_HM_POSITION 1,3.0,10000.0,0.25,0.183,20.0,20.092,Test_HPK_VPX37407_024_2-S_HM_EE_East_South_PQC3_DiodeCV_DiodeHalf_CV_Run02_10_08_2021_03_33_30_PM.txt,Brown
37407,2S,WW,206039,108335,37407_024_2-S_HM_WW,3.171,284.442,2.036,3.685,318.039,640000000000.0,37407_024_2-S_HM_WW,PQC3,DIODE_HALF,Not Used,Right,DiodeCV,PQC_HM_POSITION 2,3.0,10000.0,0.25,0.193,20.0,20.061,Test_HPK_VPX37407_024_2-S_HM_WW_West_North_PQC3_DiodeCV_DiodeHalf_CV_Run01_10_08_2021_01_22_06_PM.txt,Brown
37407,2S,EE,205817,108354,37407_028_2-S_HM_EE,3.735,241.482,2.439,4.216,265.471,640000000000.0,37407_028_2-S_HM_EE,PQC3,DIODE_HALF,Not Used,Right,DiodeCV,PQC_HM_POSITION 1,3.0,10000.0,0.25,0.18,20.0,20.071,Test_HPK_VPX37407_028_2-S_HM_EE_East_South_PQC3_DiodeCV_DiodeHalf_CV_Run01_10_08_2021_04_58_29_PM.txt,Brown
37407,2S,WW,205472,108357,37407_028_2-S_HM_WW,3.519,256.342,1.97,2.625,328.598,640000000000.0,37407_028_2-S_HM_WW,PQC3,DIODE_HALF,Not Used,Right,DiodeCV,PQC_HM_POSITION 2,3.0,10000.0,0.25,0.195,20.0,20.074,Test_HPK_VPX37407_028_2-S_HM_WW_West_North_PQC3_DiodeCV_DiodeHalf_CV_Run01_10_08_2021_05_50_03_PM.txt,Brown
37407,2S,EE,205697,108412,37407_035_2-S_HM_EE,3.761,239.856,2.016,2.735,321.22,640000000000.0,37407_035_2-S_HM_EE,PQC3,DIODE_HALF,Not Used,Right,DiodeCV,PQC_HM_POSITION 3,3.0,10000.0,0.25,0.221,20.0,20.097,Test_HPK_VPX37407_035_2-S_HM_EE_East_South_PQC3_DiodeCV_DiodeHalf_CV_Run02_10_08_2021_03_10_51_PM.txt,Brown
37407,2S,WW,205331,108437,37407_038_2-S_HM_WW,3.583,251.785,1.946,2.472,332.721,640000000000.0,37407_038_2-S_HM_WW,PQC3,DIODE_HALF,Not Used,Right,DiodeCV,PQC_HM_POSITION 4,3.0,10000.0,0.25,0.233,20.0,20.087,Test_HPK_VPX37407_038_2-S_HM_WW_West_North_PQC3_DiodeCV_DiodeHalf_CV_Run01_10_08_2021_07_33_15_PM.txt,Brown
37408,2S,EE,231881,109218,37408_004_2-S_HM_EE,3.695,221.77,2.768,5102000000000.0,233.5,,37408_004_2-S_HM_EE,PQC1,DIODE_HALF,Not Used,Left,Diode_CV1,HP 4192A,0.5,100000.0,0.25,,16.4,16.4,Demokritos_VPX37408_004_2-S_HM_E_Left_PQC3_DiodeHalf_CV.xml,Demokritos
37408,2S,WW,232281,109231,37408_004_2-S_HM_WW,3.726,221.143,2.742,4932000000000.0,235.8,,37408_004_2-S_HM_WW,PQC1,DIODE_HALF,Not Used,Left,Diode_CV1,HP 4192A,0.5,100000.0,0.25,,17.2,17.2,Demokritos_VPX37408_004_2-S_HM_W_Left_PQC3_DiodeHalf_CV.xml,Demokritos
37408,2S,EE,232761,109272,37408_010_2-S_HM_EE,3.91,216.42,2.758,4917000000000.0,234.4,,37408_010_2-S_HM_EE,PQC1,DIODE_HALF,Not Used,Left,Diode_CV1,HP 4192A,0.5,100000.0,0.25,,21.0,21.0,Demokritos_VPX37408_010_2-S_HM_E_Left_PQC3_DiodeHalf_CV.xml,Demokritos
37408,2S,WW,232461,109275,37408_010_2-S_HM_WW,3.813,223.769,2.77,5112000000000.0,233.3,,37408_010_2-S_HM_WW,PQC1,DIODE_HALF,Not Used,Left,Diode_CV1,HP 4192A,0.5,100000.0,0.25,,22.2,22.2,Demokritos_VPX37408_010_2-S_HM_W_Left_PQC3_DiodeHalf_CV.xml,Demokritos
37408,2S,EE,232561,109312,37408_016_2-S_HM_EE,3.839,216.178,2.762,4959000000000.0,234.0,,37408_016_2-S_HM_EE,PQC1,DIODE_HALF,Not Used,Left,Diode_CV1,HP 4192A,0.5,100000.0,0.25,,18.2,18.2,Demokritos_VPX37408_016_2-S_HM_E_Left_PQC3_DiodeHalf_CV.xml,Demokritos
37408,2S,WW,232601,109315,37408_016_2-S_HM_WW,3.764,221.37,2.758,5063000000000.0,234.3,,37408_016_2-S_HM_WW,PQC1,DIODE_HALF,Not Used,Left,Diode_CV1,HP 4192A,0.5,100000.0,0.25,,18.8,18.8,Demokritos_VPX37408_016_2-S_HM_W_Left_PQC3_DiodeHalf_CV.xml,Demokritos
37408,2S,EE,233001,109334,37408_021_2-S_HM_EE,4.103,207.376,2.766,4749000000000.0,233.6,,37408_021_2-S_HM_EE,PQC1,DIODE_HALF,Not Used,Left,Diode_CV1,HP 4192A,0.5,100000.0,0.25,,21.8,21.8,Demokritos_VPX37408_021_2-S_HM_E_Left_PQC3_DiodeHalf_CV.xml,Demokritos
37408,2S,WW,233181,109337,37408_021_2-S_HM_WW,3.911,215.926,2.76,4916000000000.0,234.2,,37408_021_2-S_HM_WW,PQC1,DIODE_HALF,Not Used,Left,Diode_CV1,HP 4192A,0.5,100000.0,0.25,,20.7,20.7,Demokritos_VPX37408_021_2-S_HM_W_Left_PQC3_DiodeHalf_CV.xml,Demokritos
37408,2S,EE,233581,109374,37408_027_2-S_HM_EE,3.944,212.45,2.78,4953000000000.0,232.5,,37408_027_2-S_HM_EE,PQC1,DIODE_HALF,Not Used,Left,Diode_CV1,HP 4192A,0.5,100000.0,0.25,,19.6,19.6,Demokritos_VPX37408_027_2-S_HM_E_Left_PQC3_DiodeHalf_CV.xml,Demokritos
37408,2S,WW,233641,109377,37408_027_2-S_HM_WW,4.109,205.378,2.755,4654000000000.0,234.6,,37408_027_2-S_HM_WW,PQC1,DIODE_HALF,Not Used,Left,Diode_CV1,HP 4192A,0.5,100000.0,0.25,,20.6,20.6,Demokritos_VPX37408_027_2-S_HM_W_Left_PQC3_DiodeHalf_CV.xml,Demokritos
37408,2S,EE,233341,109418,37408_034_2-S_HM_EE,4.145,203.845,2.751,4687000000000.0,235.0,,37408_034_2-S_HM_EE,PQC1,DIODE_HALF,Not Used,Left,Diode_CV1,HP 4192A,0.5,100000.0,0.25,,20.8,20.8,Demokritos_VPX37408_034_2-S_HM_E_Left_PQC3_DiodeHalf_CV.xml,Demokritos
37408,2S,WW,233701,109431,37408_034_2-S_HM_WW,4.169,201.689,2.756,4555000000000.0,234.6,,37408_034_2-S_HM_WW,PQC1,DIODE_HALF,Not Used,Left,Diode_CV1,HP 4192A,0.5,100000.0,0.25,,20.1,20.1,Demokritos_VPX37408_034_2-S_HM_W_Left_PQC3_DiodeHalf_CV.xml,Demokritos
37408,2S,EE,233781,109490,37408_046_2-S_HM_EE,4.217,200.37,2.765,4609000000000.0,233.7,,37408_046_2-S_HM_EE,PQC1,DIODE_HALF,Not Used,Left,Diode_CV1,HP 4192A,0.5,100000.0,0.25,,20.8,20.8,Demokritos_VPX37408_046_2-S_HM_E_Left_PQC3_DiodeHalf_CV.xml,Demokritos
37408,2S,WW,233961,109493,37408_046_2-S_HM_WW,4.069,207.378,2.774,4754000000000.0,233.0,,37408_046_2-S_HM_WW,PQC1,DIODE_HALF,Not Used,Left,Diode_CV1,HP 4192A,0.5,100000.0,0.25,,20.6,20.6,Demokritos_VPX37408_046_2-S_HM_W_Left_PQC3_DiodeHalf_CV.xml,Demokritos
37897,2S,EE,234061,109498,37897_001_2-S_HM_EE,4.178,201.107,2.744,4507000000000.0,235.5,,37897_001_2-S_HM_EE,PQC1,DIODE_HALF,Not Used,Left,Diode_CV1,HP 4192A,0.5,100000.0,0.25,,20.0,20.0,Demokritos_VPX37897_001_2-S_HM_E_Left_PQC3_DiodeHalf_CV.xml,Demokritos
37895,PSS,EE,268156,109690,37895_001_PSS_HM_EE,3.704,243.518,2.125,3.394,304.645,640000000000.0,37895_001_PSS_HM_EE,PQC3,DIODE_HALF,Not Used,Right,DiodeCV,PQC_HM_POSITION 1,3.0,10000.0,0.25,0.203,20.0,20.034,Test_HPK_VPX37895_001_PSS_HM_EE_East_South_PQC3_DiodeCV_DiodeHalf_CV_Run01_11_03_2021_01_39_11_PM.txt,Brown
37895,PSS,WW,268561,109695,37895_001_PSS_HM_WW,3.908,230.788,2.214,3.98,292.456,640000000000.0,37895_001_PSS_HM_WW,PQC3,DIODE_HALF,Not Used,Right,DiodeCV,PQC_HM_POSITION 2,3.0,10000.0,0.25,0.216,20.0,20.063,Test_HPK_VPX37895_001_PSS_HM_WW_West_North_PQC3_DiodeCV_DiodeHalf_CV_Run01_11_03_2021_02_21_05_PM.txt,Brown
37895,PSS,EE,268381,109734,37895_005_PSS_HM_EE,3.64,247.78,2.139,3.542,302.663,640000000000.0,37895_005_PSS_HM_EE,PQC3,DIODE_HALF,Not Used,Right,DiodeCV,PQC_HM_POSITION 1,3.0,10000.0,0.25,0.206,20.0,20.014,Test_HPK_VPX37895_005_PSS_HM_EE_East_South_PQC3_DiodeCV_DiodeHalf_CV_Run01_11_02_2021_05_52_15_PM.txt,Brown
37895,PSS,WW,267874,109739,37895_005_PSS_HM_WW,3.753,240.349,2.128,3.307,304.286,640000000000.0,37895_005_PSS_HM_WW,PQC3,DIODE_HALF,Not Used,Right,DiodeCV,PQC_HM_POSITION 2,3.0,10000.0,0.25,0.22,20.0,20.026,Test_HPK_VPX37895_005_PSS_HM_WW_West_North_PQC3_DiodeCV_DiodeHalf_CV_Run01_11_02_2021_06_46_36_PM.txt,Brown
37895,PSS,EE,268408,109816,37895_012_PSS_HM_EE,3.89,231.88,2.141,3.081,302.481,640000000000.0,37895_012_PSS_HM_EE,PQC3,DIODE_HALF,Not Used,Right,DiodeCV,PQC_HM_POSITION 3,3.0,10000.0,0.25,0.242,20.0,20.083,Test_HPK_VPX37895_012_PSS_HM_EE_East_South_PQC3_DiodeCV_DiodeHalf_CV_Run01_11_03_2021_03_02_59_PM.txt,Brown
37895,PSS,WW,267763,109831,37895_012_PSS_HM_WW,4.014,224.693,2.198,3.426,294.538,640000000000.0,37895_012_PSS_HM_WW,PQC3,DIODE_HALF,Not Used,Right,DiodeCV,PQC_HM_POSITION 4,3.0,10000.0,0.25,0.255,20.0,20.058,Test_HPK_VPX37895_012_PSS_HM_WW_West_North_PQC3_DiodeCV_DiodeHalf_CV_Run01_11_03_2021_03_44_59_PM.txt,Brown
37895,PSS,EE,268459,109876,37895_017_PSS_HM_EE,3.776,238.895,2.15,3.283,301.177,640000000000.0,37895_017_PSS_HM_EE,PQC3,DIODE_HALF,Not Used,Right,DiodeCV,PQC_HM_POSITION 3,3.0,10000.0,0.25,0.245,20.0,20.044,Test_HPK_VPX37895_017_PSS_HM_EE_East_South_PQC3_DiodeCV_DiodeHalf_CV_Run01_11_02_2021_07_40_46_PM.txt,Brown
37895,PSS,WW,268777,109891,37895_017_PSS_HM_WW,3.783,238.464,2.129,3.131,304.111,640000000000.0,37895_017_PSS_HM_WW,PQC3,DIODE_HALF,Not Used,Right,DiodeCV,PQC_HM_POSITION 4,3.0,10000.0,0.25,0.258,20.0,20.045,Test_HPK_VPX37895_017_PSS_HM_WW_West_North_PQC3_DiodeCV_DiodeHalf_CV_Run01_11_02_2021_08_34_55_PM.txt,Brown
37895,PSS,EE,268804,109974,37895_026_PSS_HM_EE,3.931,229.487,2.109,3.092,307.054,640000000000.0,37895_026_PSS_HM_EE,PQC3,DIODE_HALF,Not Used,Right,DiodeCV,PQC_HM_POSITION 1,3.0,10000.0,0.25,0.204,20.0,20.06,Test_HPK_VPX37895_026_PSS_HM_EE_East_South_PQC3_DiodeCV_DiodeHalf_CV_Run01_11_04_2021_04_00_43_PM.txt,Brown
37895,PSS,WW,268390,109979,37895_026_PSS_HM_WW,4.098,220.111,2.231,3.222,290.205,640000000000.0,37895_026_PSS_HM_WW,PQC3,DIODE_HALF,Not Used,Right,DiodeCV,PQC_HM_POSITION 2,3.0,10000.0,0.25,0.216,20.0,20.077,Test_HPK_VPX37895_026_PSS_HM_WW_West_North_PQC3_DiodeCV_DiodeHalf_CV_Run01_11_04_2021_04_42_39_PM.txt,Brown
37895,PSS,EE,267985,110012,37895_029_PSS_HM_EE,3.902,231.147,2.115,2.996,306.149,640000000000.0,37895_029_PSS_HM_EE,PQC3,DIODE_HALF,Not Used,Right,DiodeCV,PQC_HM_POSITION 1,3.0,10000.0,0.25,0.208,20.0,20.044,Test_HPK_VPX37895_029_PSS_HM_EE_East_South_PQC3_DiodeCV_DiodeHalf_CV_Run01_11_03_2021_06_01_44_PM.txt,Brown
37895,PSS,WW,267871,110017,37895_029_PSS_HM_WW,3.679,245.167,2.122,3.366,305.12,640000000000.0,37895_029_PSS_HM_WW,PQC3,DIODE_HALF,Not Used,Right,DiodeCV,PQC_HM_POSITION 2,3.0,10000.0,0.25,0.221,20.0,20.08,Test_HPK_VPX37895_029_PSS_HM_WW_West_North_PQC3_DiodeCV_DiodeHalf_CV_Run01_11_04_2021_11_40_31_AM.txt,Brown
37895,PSS,EE,268501,110094,37895_036_PSS_HM_EE,3.925,229.793,2.11,3.008,306.793,640000000000.0,37895_036_PSS_HM_EE,PQC3,DIODE_HALF,Not Used,Right,DiodeCV,PQC_HM_POSITION 3,3.0,10000.0,0.25,0.245,20.0,20.086,Test_HPK_VPX37895_036_PSS_HM_EE_East_South_PQC3_DiodeCV_DiodeHalf_CV_Run01_11_04_2021_05_24_31_PM.txt,Brown
37895,PSS,WW,267802,110099,37895_036_PSS_HM_WW,3.817,236.304,2.109,3.043,307.064,640000000000.0,37895_036_PSS_HM_WW,PQC3,DIODE_HALF,Not Used,Right,DiodeCV,PQC_HM_POSITION 4,3.0,10000.0,0.25,0.258,20.0,20.066,Test_HPK_VPX37895_036_PSS_HM_WW_West_North_PQC3_DiodeCV_DiodeHalf_CV_Run01_11_04_2021_06_06_22_PM.txt,Brown
37895,PSS,EE,267571,110138,37895_040_PSS_HM_EE,3.869,233.163,2.116,3.026,305.965,640000000000.0,37895_040_PSS_HM_EE,PQC3,DIODE_HALF,Not Used,Right,DiodeCV,PQC_HM_POSITION 3,3.0,10000.0,0.25,0.244,20.0,20.093,Test_HPK_VPX37895_040_PSS_HM_EE_East_South_PQC3_DiodeCV_DiodeHalf_CV_Run01_11_04_2021_12_37_18_PM.txt,Brown
37895,PSS,WW,267910,110153,37895_040_PSS_HM_WW,3.593,251.066,2.121,3.481,305.269,640000000000.0,37895_040_PSS_HM_WW,PQC3,DIODE_HALF,Not Used,Right,DiodeCV,PQC_HM_POSITION 4,3.0,10000.0,0.25,0.255,20.0,20.076,Test_HPK_VPX37895_040_PSS_HM_WW_West_North_PQC3_DiodeCV_DiodeHalf_CV_Run01_11_04_2021_01_31_47_PM.txt,Brown
37897,2S,WW,234321,111711,37897_001_2-S_HM_WW,4.048,207.317,2.806,4958000000000.0,230.4,,37897_001_2-S_HM_WW,PQC1,DIODE_HALF,Not Used,Left,Diode_CV1,HP 4192A,0.5,100000.0,0.25,,19.8,19.8,Demokritos_VPX37897_001_2-S_HM_W_Left_PQC3_DiodeHalf_CV.xml,Demokritos
37897,2S,EE,234401,111734,37897_005_2-S_HM_EE,3.841,217.419,2.78,5105000000000.0,232.5,,37897_005_2-S_HM_EE,PQC1,DIODE_HALF,Not Used,Left,Diode_CV1,HP 4192A,0.5,100000.0,0.25,,19.1,19.1,Demokritos_VPX37897_005_2-S_HM_E_Left_PQC3_DiodeHalf_CV.xml,Demokritos
37897,2S,WW,234541,111737,37897_005_2-S_HM_WW,3.892,213.972,2.772,4996000000000.0,233.2,,37897_005_2-S_HM_WW,PQC1,DIODE_HALF,Not Used,Left,Diode_CV1,HP 4192A,0.5,100000.0,0.25,,18.7,18.7,Demokritos_VPX37897_005_2-S_HM_W_Left_PQC3_DiodeHalf_CV.xml,Demokritos
37897,2S,EE,234621,111778,37897_012_2-S_HM_EE,3.629,230.246,2.76,5319000000000.0,234.2,,37897_012_2-S_HM_EE,PQC1,DIODE_HALF,Not Used,Left,Diode_CV1,HP 4192A,0.5,100000.0,0.25,,19.2,19.2,Demokritos_VPX37897_012_2-S_HM_E_Left_PQC3_DiodeHalf_CV.xml,Demokritos
37897,2S,WW,234661,111791,37897_012_2-S_HM_WW,3.916,213.819,2.789,5016000000000.0,231.7,,37897_012_2-S_HM_WW,PQC1,DIODE_HALF,Not Used,Left,Diode_CV1,HP 4192A,0.5,100000.0,0.25,,19.5,19.5,Demokritos_VPX37897_012_2-S_HM_W_Left_PQC3_DiodeHalf_CV.xml,Demokritos
37897,2S,EE,234821,111810,37897_018_2-S_HM_EE,3.253,257.452,2.756,5893000000000.0,234.5,,37897_018_2-S_HM_EE,PQC1,DIODE_HALF,Not Used,Left,Diode_CV1,HP 4192A,0.5,100000.0,0.25,,19.5,19.5,Demokritos_VPX37897_018_2-S_HM_E_Left_PQC3_DiodeHalf_CV.xml,Demokritos
37897,2S,WW,234901,111813,37897_018_2-S_HM_WW,4.029,209.609,2.779,4893000000000.0,232.6,,37897_018_2-S_HM_WW,PQC1,DIODE_HALF,Not Used,Left,Diode_CV1,HP 4192A,0.5,100000.0,0.25,,20.7,20.7,Demokritos_VPX37897_018_2-S_HM_W_Left_PQC3_DiodeHalf_CV.xml,Demokritos
37897,2S,EE,235241,111850,37897_026_2-S_HM_EE,3.965,211.215,2.744,4769000000000.0,235.6,,37897_026_2-S_HM_EE,PQC1,DIODE_HALF,Not Used,Left,Diode_CV1,HP 4192A,0.5,100000.0,0.25,,19.5,19.5,Demokritos_VPX37897_026_2-S_HM_E_Left_PQC3_DiodeHalf_CV.xml,Demokritos
37897,2S,WW,235081,111853,37897_026_2-S_HM_WW,3.901,214.978,2.758,5001000000000.0,234.3,,37897_026_2-S_HM_WW,PQC1,DIODE_HALF,Not Used,Left,Diode_CV1,HP 4192A,0.5,100000.0,0.25,,19.7,19.7,Demokritos_VPX37897_026_2-S_HM_W_Left_PQC3_DiodeHalf_CV.xml,Demokritos
37897,2S,EE,235541,111912,37897_039_2-S_HM_EE,3.798,221.276,2.754,5012000000000.0,234.7,,37897_039_2-S_HM_EE,PQC1,DIODE_HALF,Not Used,Left,Diode_CV1,HP 4192A,0.5,100000.0,0.25,,20.0,20.0,Demokritos_VPX37897_039_2-S_HM_E_Left_PQC3_DiodeHalf_CV.xml,Demokritos
37897,2S,WW,235301,111915,37897_039_2-S_HM_WW,3.849,218.77,2.772,5114000000000.0,233.2,,37897_039_2-S_HM_WW,PQC1,DIODE_HALF,Not Used,Left,Diode_CV1,HP 4192A,0.5,100000.0,0.25,,20.3,20.3,Demokritos_VPX37897_039_2-S_HM_W_Left_PQC3_DiodeHalf_CV.xml,Demokritos
37897,2S,EE,235721,111938,37897_043_2-S_HM_EE,4.058,208.251,2.749,4713000000000.0,235.2,,37897_043_2-S_HM_EE,PQC1,DIODE_HALF,Not Used,Left,Diode_CV1,HP 4192A,0.5,100000.0,0.25,,20.8,20.8,Demokritos_VPX37897_043_2-S_HM_E_Left_PQC3_DiodeHalf_CV.xml,Demokritos
37897,2S,WW,235921,111951,37897_043_2-S_HM_WW,3.814,221.532,2.759,5143000000000.0,234.3,,37897_043_2-S_HM_WW,PQC1,DIODE_HALF,Not Used,Left,Diode_CV1,HP 4192A,0.5,100000.0,0.25,,20.8,20.8,Demokritos_VPX37897_043_2-S_HM_W_Left_PQC3_DiodeHalf_CV.xml,Demokritos
37900,2S,EE,277687,112578,37900_003_2-S_HM_EE,3.737,224.92,2.607,7.674,223.846,,37900_003_2-S_HM_EE,PQC3,DIODE_HALF,Not Used,Left,DiodeCV,PQC_HM_POSITION 3,0.5,,,0.2,20.0,20.0,HPK_37900_003_2-S_HM_E_flute3_L_DiodeCV_14_10_2021_15h8m19s.txt,Perugia
37900,2S,WW,278484,112591,37900_003_2-S_HM_WW,3.862,217.647,2.676,6.388,218.074,,37900_003_2-S_HM_WW,PQC3,DIODE_HALF,Not Used,Left,DiodeCV,PQC_HM_POSITION 3,0.5,,,0.2,20.0,20.0,HPK_37900_003_2-S_HM_W_flute3_L_DiodeCV_14_10_2021_15h40m21s.txt,Perugia
37900,2S,EE,278525,112618,37900_009_2-S_HM_EE,3.231,260.122,2.607,7.757,223.846,,37900_009_2-S_HM_EE,PQC3,DIODE_HALF,Not Used,Left,DiodeCV,PQC_HM_POSITION 3,0.5,,,0.2,20.0,20.0,HPK_37900_009_2-S_HM_E_flute3_L_DiodeCV_14_10_2021_17h3m40s.txt,Perugia
37900,2S,WW,278579,112631,37900_009_2-S_HM_WW,3.956,212.482,2.653,6.512,219.965,,37900_009_2-S_HM_WW,PQC3,DIODE_HALF,Not Used,Left,DiodeCV,PQC_HM_POSITION 3,0.5,,,0.2,20.0,20.0,HPK_37900_009_2-S_HM_W_flute3_L_DiodeCV_14_10_2021_17h42m5s.txt,Perugia
37900,2S,EE,278636,112658,37900_017_2-S_HM_EE,2.921,287.712,2.61,7.675,223.589,,37900_017_2-S_HM_EE,PQC3,DIODE_HALF,Not Used,Left,DiodeCV,PQC_HM_POSITION 3,0.5,,,0.2,20.0,20.0,HPK_37900_017_2-S_HM_E_flute3_L_DiodeCV_15_10_2021_13h2m5s.txt,Perugia
37900,2S,WW,277753,112671,37900_017_2-S_HM_WW,4.007,209.763,2.759,5.956,211.514,,37900_017_2-S_HM_WW,PQC3,DIODE_HALF,Not Used,Left,DiodeCV,PQC_HM_POSITION 3,0.5,,,0.2,20.0,20.0,HPK_37900_017_2-S_HM_W_flute3_L_DiodeCV_15_10_2021_13h54m40s.txt,Perugia
37900,2S,EE,277828,112698,37900_022_2-S_HM_EE,3.252,258.466,2.601,7.58,224.363,,37900_022_2-S_HM_EE,PQC3,DIODE_HALF,Not Used,Left,DiodeCV,PQC_HM_POSITION 3,0.5,,,0.2,20.0,20.0,HPK_37900_022_2-S_HM_E_flute3_L_DiodeCV_15_10_2021_10h54m49s.txt,Perugia
37900,2S,WW,277916,112711,37900_022_2-S_HM_WW,4.009,209.638,2.723,6.104,214.31,,37900_022_2-S_HM_WW,PQC3,DIODE_HALF,Not Used,Left,DiodeCV,PQC_HM_POSITION 3,0.5,,,0.2,20.0,20.0,HPK_37900_022_2-S_HM_W_flute3_L_DiodeCV_15_10_2021_12h14m16s.txt,Perugia
37900,2S,EE,278807,112770,37900_031_2-S_HM_EE,3.713,226.355,2.602,7.473,224.276,,37900_031_2-S_HM_EE,PQC3,DIODE_HALF,Not Used,Left,DiodeCV,PQC_HM_POSITION 3,0.5,,,0.2,20.0,20.0,HPK_37900_031_2-S_HM_E_flute3_L_DiodeCV_18_10_2021_16h14m17s.txt,Perugia
37900,2S,WW,278681,112773,37900_031_2-S_HM_WW,3.906,215.165,2.659,6.357,219.469,,37900_031_2-S_HM_WW,PQC3,DIODE_HALF,Not Used,Left,DiodeCV,PQC_HM_POSITION 3,0.5,,,0.2,20.0,20.0,HPK_37900_031_2-S_HM_W_flute3_L_DiodeCV_18_10_2021_16h46m57s.txt,Perugia
37900,2S,EE,278957,112796,37900_035_2-S_HM_EE,3.763,223.383,2.603,7.483,224.19,,37900_035_2-S_HM_EE,PQC3,DIODE_HALF,Not Used,Left,DiodeCV,PQC_HM_POSITION 3,0.5,,,0.2,20.0,20.0,HPK_37900_035_2-S_HM_E_flute3_L_DiodeCV_15_10_2021_14h36m38s.txt,Perugia
37900,2S,WW,278999,112799,37900_035_2-S_HM_WW,3.928,213.954,2.668,6.214,218.728,,37900_035_2-S_HM_WW,PQC3,DIODE_HALF,Not Used,Left,DiodeCV,PQC_HM_POSITION 3,0.5,,,0.2,20.0,20.0,HPK_37900_035_2-S_HM_W_flute3_L_DiodeCV_15_10_2021_16h19m22s.txt,Perugia
37900,2S,EE,279104,112836,37900_040_2-S_HM_EE,4.149,202.577,2.606,7.31,223.932,,37900_040_2-S_HM_EE,PQC3,DIODE_HALF,Not Used,Left,DiodeCV,PQC_HM_POSITION 3,0.5,,,0.2,20.0,20.0,HPK_37900_040_2-S_HM_E_flute3_L_DiodeCV_19_10_2021_9h43m38s.txt,Perugia
37900,2S,WW,279559,112839,37900_040_2-S_HM_WW,4.055,207.278,2.654,6.227,219.882,,37900_040_2-S_HM_WW,PQC3,DIODE_HALF,Not Used,Left,DiodeCV,PQC_HM_POSITION 3,0.5,,,0.2,20.0,20.0,HPK_37900_040_2-S_HM_W_flute3_L_DiodeCV_19_10_2021_10h33m28s.txt,Perugia
37900,2S,EE,279644,112876,37900_045_2-S_HM_EE,3.645,230.587,2.621,6.923,222.651,,37900_045_2-S_HM_EE,PQC3,DIODE_HALF,Not Used,Left,DiodeCV,PQC_HM_POSITION 3,0.5,,,0.2,20.0,20.0,HPK_37900_045_2-S_HM_E_flute3_L_DiodeCV_15_10_2021_16h52m32s.txt,Perugia
37900,2S,WW,279173,112879,37900_045_2-S_HM_WW,4.373,192.192,2.699,5.814,216.216,,37900_045_2-S_HM_WW,PQC3,DIODE_HALF,Not Used,Left,DiodeCV,PQC_HM_POSITION 3,0.5,,,0.2,20.0,20.0,HPK_37900_045_2-S_HM_W_flute3_L_DiodeCV_15_10_2021_17h26m29s.txt,Perugia
37901,2S,EE,320910,112916,37901_006_2-S_HM_EE,4.43,189.711,2.612,6.299,223.418,,37901_006_2-S_HM_EE,PQC3,DIODE_HALF,Not Used,Left,DiodeCV,PQC_HM_POSITION 3,0.5,,,0.2,20.0,20.0,HPK_37901_006_2-S_HM_E_flute3_L_DiodeCV_19_10_2021_14h16m4s.txt,Perugia
37901,2S,EE,321225,112916,37901_006_2-S_HM_EE,4.321,194.493,2.619,6.259,222.821,,37901_006_2-S_HM_EE,PQC3,DIODE_HALF,Not Used,Left,DiodeCV,PQC_HM_POSITION 3,0.5,,,0.2,20.0,20.0,HPK_37901_006_2-S_HM_E_flute3_L_DiodeCV_21_10_2021_9h56m42s.txt,Perugia
37901,2S,WW,321078,112919,37901_006_2-S_HM_WW,4.34,193.671,2.622,6.041,222.566,,37901_006_2-S_HM_WW,PQC3,DIODE_HALF,Not Used,Left,DiodeCV,PQC_HM_POSITION 3,0.5,,,0.2,20.0,20.0,HPK_37901_006_2-S_HM_W_flute3_L_DiodeCV_19_10_2021_14h59m10s.txt,Perugia
37901,2S,EE,321105,112970,37901_012_2-S_HM_EE,4.133,203.356,2.605,6.713,224.018,,37901_012_2-S_HM_EE,PQC3,DIODE_HALF,Not Used,Left,DiodeCV,PQC_HM_POSITION 3,0.5,,,0.2,20.0,20.0,HPK_37901_012_2-S_HM_E_flute3_L_DiodeCV_21_10_2021_9h20m23s.txt,Perugia
37901,2S,EE,321447,113014,37901_018_2-S_HM_EE,3.843,218.685,2.616,7.337,223.076,,37901_018_2-S_HM_EE,PQC3,DIODE_HALF,Not Used,Left,DiodeCV,PQC_HM_POSITION 3,0.5,,,0.2,20.0,20.0,HPK_37901_018_2-S_HM_E_flute3_L_DiodeCV_19_10_2021_16h19m23s.txt,Perugia
37901,2S,WW,321345,113017,37901_018_2-S_HM_WW,3.866,217.389,2.647,6.633,220.464,,37901_018_2-S_HM_WW,PQC3,DIODE_HALF,Not Used,Left,DiodeCV,PQC_HM_POSITION 3,0.5,,,0.2,20.0,20.0,HPK_37901_018_2-S_HM_W_flute3_L_DiodeCV_19_10_2021_16h55m12s.txt,Perugia
37901,2S,EE,320985,113054,37901_023_2-S_HM_EE,3.558,236.196,2.609,7.418,223.675,,37901_023_2-S_HM_EE,PQC3,DIODE_HALF,Not Used,Left,DiodeCV,PQC_HM_POSITION 3,0.5,,,0.2,20.0,20.0,HPK_37901_023_2-S_HM_E_flute3_L_DiodeCV_21_10_2021_11h51m31s.txt,Perugia
37901,2S,WW,321042,113057,37901_023_2-S_HM_WW,3.895,215.814,2.637,6.703,221.3,,37901_023_2-S_HM_WW,PQC3,DIODE_HALF,Not Used,Left,DiodeCV,PQC_HM_POSITION 3,0.5,,,0.2,20.0,20.0,HPK_37901_023_2-S_HM_W_flute3_L_DiodeCV_21_10_2021_12h31m53s.txt,Perugia
37901,2S,EE,321081,113098,37901_030_2-S_HM_EE,4.678,179.677,2.61,6.189,223.589,,37901_030_2-S_HM_EE,PQC3,DIODE_HALF,Not Used,Left,DiodeCV,PQC_HM_POSITION 3,0.5,,,0.2,20.0,20.0,HPK_37901_030_2-S_HM_E_flute3_L_DiodeCV_20_10_2021_12h32m54s.txt,Perugia
37901,2S,WW,320838,113111,37901_030_2-S_HM_WW,4.37,192.326,2.63,6.021,221.889,,37901_030_2-S_HM_WW,PQC3,DIODE_HALF,Not Used,Left,DiodeCV,PQC_HM_POSITION 3,0.5,,,0.2,20.0,20.0,HPK_37901_030_2-S_HM_W_flute3_L_DiodeCV_20_10_2021_14h40m32s.txt,Perugia
37901,2S,EE,320826,113138,37901_035_2-S_HM_EE,4.37,192.354,2.609,6.25,223.675,,37901_035_2-S_HM_EE,PQC3,DIODE_HALF,Not Used,Left,DiodeCV,PQC_HM_POSITION 3,0.5,,,0.2,20.0,20.0,HPK_37901_035_2-S_HM_E_flute3_L_DiodeCV_21_10_2021_14h26m38s.txt,Perugia
37901,2S,WW,320730,113151,37901_035_2-S_HM_WW,4.4,191.01,2.608,6.317,223.76,,37901_035_2-S_HM_WW,PQC3,DIODE_HALF,Not Used,Left,DiodeCV,PQC_HM_POSITION 3,0.5,,,0.2,20.0,20.0,HPK_37901_035_2-S_HM_W_flute3_L_DiodeCV_21_10_2021_15h4m4s.txt,Perugia
37901,2S,EE,320844,113178,37901_040_2-S_HM_EE,4.545,184.911,2.611,6.351,223.503,,37901_040_2-S_HM_EE,PQC3,DIODE_HALF,Not Used,Left,DiodeCV,PQC_HM_POSITION 3,0.5,,,0.2,20.0,20.0,HPK_37901_040_2-S_HM_E_flute3_L_DiodeCV_21_10_2021_15h49m5s.txt,Perugia
37901,2S,WW,321243,113191,37901_040_2-S_HM_WW,4.375,192.098,2.638,5.988,221.216,,37901_040_2-S_HM_WW,PQC3,DIODE_HALF,Not Used,Left,DiodeCV,PQC_HM_POSITION 3,0.5,,,0.2,20.0,20.0,HPK_37901_040_2-S_HM_W_flute3_L_DiodeCV_21_10_2021_16h22m50s.txt,Perugia
37901,2S,EE,321297,113250,37901_048_2-S_HM_EE,3.853,218.166,2.618,7.183,222.906,,37901_048_2-S_HM_EE,PQC3,DIODE_HALF,Not Used,Left,DiodeCV,PQC_HM_POSITION 3,0.5,,,0.2,20.0,20.0,HPK_37901_048_2-S_HM_E_flute3_L_DiodeCV_20_10_2021_15h54m22s.txt,Perugia
37901,2S,WW,320925,113253,37901_048_2-S_HM_WW,3.842,218.77,2.637,6.706,221.3,,37901_048_2-S_HM_WW,PQC3,DIODE_HALF,Not Used,Left,DiodeCV,PQC_HM_POSITION 3,0.5,,,0.2,20.0,20.0,HPK_37901_048_2-S_HM_W_flute3_L_DiodeCV_20_10_2021_16h30m12s.txt,Perugia
37903,2S,EE,261037,113258,37903_003_2-S_HM_EE,3.783,238.451,2.126,2.94,304.53,640000000000.0,37903_003_2-S_HM_EE,PQC3,DIODE_HALF,Not Used,Right,DiodeCV,PQC_HM_POSITION 1,3.0,10000.0,0.25,0.205,20.0,20.014,Test_HPK_VPX37903_003_2-S_HM_EE_East_South_PQC3_DiodeCV_DiodeHalf_CV_Run01_10_28_2021_04_52_40_PM.txt,Brown
37903,2S,WW,262742,113271,37903_003_2-S_HM_WW,4.001,225.465,2.216,3.232,292.146,640000000000.0,37903_003_2-S_HM_WW,PQC3,DIODE_HALF,Not Used,Right,DiodeCV,PQC_HM_POSITION 2,3.0,10000.0,0.25,0.219,20.0,20.014,Test_HPK_VPX37903_003_2-S_HM_WW_West_North_PQC3_DiodeCV_DiodeHalf_CV_Run01_10_28_2021_05_34_51_PM.txt,Brown
37903,2S,EE,261674,113290,37903_006_2-S_HM_EE,3.864,233.433,2.125,2.868,304.644,640000000000.0,37903_006_2-S_HM_EE,PQC3,DIODE_HALF,Not Used,Right,DiodeCV,PQC_HM_POSITION 1,3.0,10000.0,0.25,0.205,20.0,20.044,Test_HPK_VPX37903_006_2-S_HM_EE_East_South_PQC3_DiodeCV_DiodeHalf_CV_Run01_10_29_2021_01_21_09_PM.txt,Brown
37903,2S,WW,261743,113293,37903_006_2-S_HM_WW,3.535,255.166,2.06,3.114,314.366,640000000000.0,37903_006_2-S_HM_WW,PQC3,DIODE_HALF,Not Used,Right,DiodeCV,PQC_HM_POSITION 2,3.0,10000.0,0.25,0.219,20.0,20.044,Test_HPK_VPX37903_006_2-S_HM_WW_West_North_PQC3_DiodeCV_DiodeHalf_CV_Run01_10_29_2021_02_15_30_PM.txt,Brown
37903,2S,EE,261914,113338,37903_014_2-S_HM_EE,3.8,237.402,2.148,3.121,301.372,640000000000.0,37903_014_2-S_HM_EE,PQC3,DIODE_HALF,Not Used,Right,DiodeCV,PQC_HM_POSITION 3,3.0,10000.0,0.25,0.245,20.0,20.05,Test_HPK_VPX37903_014_2-S_HM_EE_East_South_PQC3_DiodeCV_DiodeHalf_CV_Run01_10_28_2021_06_16_54_PM.txt,Brown
37903,2S,WW,262562,113351,37903_014_2-S_HM_WW,3.964,227.572,2.223,3.242,291.259,640000000000.0,37903_014_2-S_HM_WW,PQC3,DIODE_HALF,Not Used,Right,DiodeCV,PQC_HM_POSITION 4,3.0,10000.0,0.25,0.257,20.0,20.038,Test_HPK_VPX37903_014_2-S_HM_WW_West_North_PQC3_DiodeCV_DiodeHalf_CV_Run01_10_28_2021_06_58_55_PM.txt,Brown
37903,2S,EE,262826,113370,37903_018_2-S_HM_EE,3.842,234.786,2.141,3.088,302.353,640000000000.0,37903_018_2-S_HM_EE,PQC3,DIODE_HALF,Not Used,Right,DiodeCV,PQC_HM_POSITION 3,3.0,10000.0,0.25,0.245,20.0,20.089,Test_HPK_VPX37903_018_2-S_HM_EE_East_South_PQC3_DiodeCV_DiodeHalf_CV_Run01_10_29_2021_03_09_53_PM.txt,Brown
37903,2S,WW,261746,113373,37903_018_2-S_HM_WW,4.03,223.827,2.243,3.293,288.612,640000000000.0,37903_018_2-S_HM_WW,PQC3,DIODE_HALF,Not Used,Right,DiodeCV,PQC_HM_POSITION 4,3.0,10000.0,0.25,0.258,20.0,20.072,Test_HPK_VPX37903_018_2-S_HM_WW_West_North_PQC3_DiodeCV_DiodeHalf_CV_Run01_10_29_2021_04_04_17_PM.txt,Brown
37903,2S,EE,261620,113418,37903_026_2-S_HM_EE,3.834,235.244,2.126,2.864,304.572,640000000000.0,37903_026_2-S_HM_EE,PQC3,DIODE_HALF,Not Used,Right,DiodeCV,PQC_HM_POSITION 1,3.0,10000.0,0.25,0.204,20.0,20.061,Test_HPK_VPX37903_026_2-S_HM_EE_East_South_PQC3_DiodeCV_DiodeHalf_CV_Run01_11_01_2021_01_04_47_PM.txt,Brown
37903,2S,WW,262016,113431,37903_026_2-S_HM_WW,3.983,226.46,2.216,3.215,292.134,640000000000.0,37903_026_2-S_HM_WW,PQC3,DIODE_HALF,Not Used,Right,DiodeCV,PQC_HM_POSITION 2,3.0,10000.0,0.25,0.219,20.0,20.03,Test_HPK_VPX37903_026_2-S_HM_WW_West_North_PQC3_DiodeCV_DiodeHalf_CV_Run01_11_01_2021_01_46_42_PM.txt,Brown
