Repository: PanosAssiouras/Analysis_DB_data_PQC

File: Flute_1/Diodes/data.csv (part 10 of 33)
batch_number,Type,Orientation,AGGREGATED_COND_DATA_SET_ID,PART_ID,PART_NAME_LABEL,RHO_KOHMCM,VD_V,CMIN_PFRD,NA,D_UM,CMINPLNR_PFRD,PART_NAME_LABEL.1,KIND_OF_HM_FLUTE_ID,KIND_OF_HM_STRUCT_ID,KIND_OF_HM_CONFIG_ID,KIND_OF_HM_SET_ID,PROCEDURE_TYPE,EQUIPMENT,WAITING_TIME_S,AC_FREQ_HZ,AC_AMPL_V,CORR_OPEN_PFRD,TEMP_SET_DEGC,AV_TEMP_DEGC,FILE_NAME,Location
37903,2S,EE,261770,113450,37903_029_2-S_HM_EE,3.782,238.53,2.122,3.149,305.055,640000000000.0,37903_029_2-S_HM_EE,PQC3,DIODE_HALF,Not Used,Right,DiodeCV,PQC_HM_POSITION 1,3.0,10000.0,0.25,0.206,20.0,20.059,Test_HPK_VPX37903_029_2-S_HM_EE_East_South_PQC3_DiodeCV_DiodeHalf_CV_Run01_10_29_2021_07_04_42_PM.txt,Brown
37903,2S,WW,262121,113453,37903_029_2-S_HM_WW,4.135,218.121,2.246,3.187,288.324,640000000000.0,37903_029_2-S_HM_WW,PQC3,DIODE_HALF,Not Used,Right,DiodeCV,PQC_HM_POSITION 2,3.0,10000.0,0.25,0.221,20.0,20.069,Test_HPK_VPX37903_029_2-S_HM_WW_West_North_PQC3_DiodeCV_DiodeHalf_CV_Run01_10_29_2021_07_58_55_PM.txt,Brown
37903,2S,EE,261097,113498,37903_036_2-S_HM_EE,3.693,244.235,2.137,3.257,302.943,640000000000.0,37903_036_2-S_HM_EE,PQC3,DIODE_HALF,Not Used,Right,DiodeCV,PQC_HM_POSITION 3,3.0,10000.0,0.25,0.244,20.0,20.051,Test_HPK_VPX37903_036_2-S_HM_EE_East_South_PQC3_DiodeCV_DiodeHalf_CV_Run01_11_01_2021_02_28_35_PM.txt,Brown
37903,2S,WW,262253,113511,37903_036_2-S_HM_WW,3.892,231.775,2.183,3.118,296.632,640000000000.0,37903_036_2-S_HM_WW,PQC3,DIODE_HALF,Not Used,Right,DiodeCV,PQC_HM_POSITION 4,3.0,10000.0,0.25,0.258,20.0,20.051,Test_HPK_VPX37903_036_2-S_HM_WW_West_North_PQC3_DiodeCV_DiodeHalf_CV_Run01_11_01_2021_03_10_42_PM.txt,Brown
37903,2S,EE,262286,113530,37903_039_2-S_HM_EE,3.807,236.938,2.125,2.99,304.638,640000000000.0,37903_039_2-S_HM_EE,PQC3,DIODE_HALF,Not Used,Right,DiodeCV,PQC_HM_POSITION 3,3.0,10000.0,0.25,0.245,20.0,20.077,Test_HPK_VPX37903_039_2-S_HM_EE_East_South_PQC3_DiodeCV_DiodeHalf_CV_Run01_10_29_2021_08_53_10_PM.txt,Brown
37903,2S,WW,261025,113533,37903_039_2-S_HM_WW,3.614,249.582,2.096,3.081,308.961,640000000000.0,37903_039_2-S_HM_WW,PQC3,DIODE_HALF,Not Used,Right,DiodeCV,PQC_HM_POSITION 4,3.0,10000.0,0.25,0.258,20.0,20.074,Test_HPK_VPX37903_039_2-S_HM_WW_West_North_PQC3_DiodeCV_DiodeHalf_CV_Run01_10_29_2021_09_47_28_PM.txt,Brown
37896,PSS,EE,280527,114910,37896_001_PSS_HM_EE,3.854,234.035,2.078,2.795,311.547,640000000000.0,37896_001_PSS_HM_EE,PQC3,DIODE_HALF,Not Used,Right,DiodeCV,PQC_HM_POSITION 1,3.0,10000.0,0.25,0.204,20.0,20.07,Test_HPK_VPX37896_001_PSS_HM_EE_East_South_PQC3_DiodeCV_DiodeHalf_CV_Run01_11_18_2021_04_54_25_PM.txt,Brown
37896,PSS,WW,280377,114915,37896_001_PSS_HM_WW,3.706,243.409,2.117,3.092,305.882,640000000000.0,37896_001_PSS_HM_WW,PQC3,DIODE_HALF,Not Used,Right,DiodeCV,PQC_HM_POSITION 2,3.0,10000.0,0.25,0.216,20.0,20.055,Test_HPK_VPX37896_001_PSS_HM_WW_West_North_PQC3_DiodeCV_DiodeHalf_CV_Run01_11_18_2021_05_36_31_PM.txt,Brown
37896,PSS,EE,281358,114938,37896_004_PSS_HM_EE,3.838,235.029,2.09,2.841,309.73,640000000000.0,37896_004_PSS_HM_EE,PQC3,DIODE_HALF,Not Used,Right,DiodeCV,PQC_HM_POSITION 1,3.0,10000.0,0.25,0.204,20.0,20.029,Test_HPK_VPX37896_004_PSS_HM_EE_East_South_PQC3_DiodeCV_DiodeHalf_CV_Run01_11_17_2021_07_07_52_PM.txt,Brown
37896,PSS,WW,279987,114953,37896_004_PSS_HM_WW,3.789,238.06,2.074,2.834,312.129,640000000000.0,37896_004_PSS_HM_WW,PQC3,DIODE_HALF,Not Used,Right,DiodeCV,PQC_HM_POSITION 2,3.0,10000.0,0.25,0.218,20.0,20.041,Test_HPK_VPX37896_004_PSS_HM_WW_West_North_PQC3_DiodeCV_DiodeHalf_CV_Run01_11_17_2021_08_02_33_PM.txt,Brown
37896,PSS,EE,281253,115036,37896_012_PSS_HM_EE,3.84,234.909,2.099,2.928,308.483,640000000000.0,37896_012_PSS_HM_EE,PQC3,DIODE_HALF,Not Used,Right,DiodeCV,PQC_HM_POSITION 3,3.0,10000.0,0.25,0.242,20.0,20.085,Test_HPK_VPX37896_012_PSS_HM_EE_East_South_PQC3_DiodeCV_DiodeHalf_CV_Run01_11_18_2021_06_24_01_PM.txt,Brown
37896,PSS,WW,281193,115051,37896_012_PSS_HM_WW,3.737,241.38,2.125,3.097,304.664,640000000000.0,37896_012_PSS_HM_WW,PQC3,DIODE_HALF,Not Used,Right,DiodeCV,PQC_HM_POSITION 4,3.0,10000.0,0.25,0.255,20.0,20.086,Test_HPK_VPX37896_012_PSS_HM_WW_West_North_PQC3_DiodeCV_DiodeHalf_CV_Run01_11_18_2021_07_06_18_PM.txt,Brown
37896,PSS,EE,280695,115074,37896_015_PSS_HM_EE,3.942,228.85,2.087,3.1,310.212,640000000000.0,37896_015_PSS_HM_EE,PQC3,DIODE_HALF,Not Used,Right,DiodeCV,PQC_HM_POSITION 3,3.0,10000.0,0.25,0.242,20.0,20.07,Test_HPK_VPX37896_015_PSS_HM_EE_East_South_PQC3_DiodeCV_DiodeHalf_CV_Run01_11_17_2021_08_57_04_PM.txt,Brown
37896,PSS,WW,280701,115079,37896_015_PSS_HM_WW,4.405,204.791,2.2,2.931,294.252,640000000000.0,37896_015_PSS_HM_WW,PQC3,DIODE_HALF,Not Used,Right,DiodeCV,PQC_HM_POSITION 4,3.0,10000.0,0.25,0.259,20.0,20.056,Test_HPK_VPX37896_015_PSS_HM_WW_West_North_PQC3_DiodeCV_DiodeHalf_CV_Run01_11_17_2021_09_51_41_PM.txt,Brown
37896,PSS,EE,279993,115156,37896_022_PSS_HM_EE,3.942,228.827,2.096,3.226,308.849,640000000000.0,37896_022_PSS_HM_EE,PQC3,DIODE_HALF,Not Used,Right,DiodeCV,PQC_HM_POSITION 1,3.0,10000.0,0.25,0.205,20.0,20.022,Test_HPK_VPX37896_022_PSS_HM_EE_East_South_PQC3_DiodeCV_DiodeHalf_CV_Run01_11_19_2021_01_13_28_PM.txt,Brown
37896,PSS,WW,280368,115171,37896_022_PSS_HM_WW,3.719,242.517,2.106,3.149,307.475,640000000000.0,37896_022_PSS_HM_WW,PQC3,DIODE_HALF,Not Used,Right,DiodeCV,PQC_HM_POSITION 2,3.0,10000.0,0.25,0.217,20.0,20.08,Test_HPK_VPX37896_022_PSS_HM_WW_West_North_PQC3_DiodeCV_DiodeHalf_CV_Run01_11_19_2021_01_55_25_PM.txt,Brown
37896,PSS,EE,280188,115194,37896_025_PSS_HM_EE,3.905,230.983,2.091,3.121,309.629,640000000000.0,37896_025_PSS_HM_EE,PQC3,DIODE_HALF,Not Used,Right,DiodeCV,PQC_HM_POSITION 1,3.0,10000.0,0.25,0.209,20.0,20.063,Test_HPK_VPX37896_025_PSS_HM_EE_East_South_PQC3_DiodeCV_DiodeHalf_CV_Run01_11_19_2021_06_09_43_PM.txt,Brown
37896,PSS,WW,280344,115199,37896_025_PSS_HM_WW,3.625,248.803,2.076,3.098,311.881,640000000000.0,37896_025_PSS_HM_WW,PQC3,DIODE_HALF,Not Used,Right,DiodeCV,PQC_HM_POSITION 2,3.0,10000.0,0.25,0.22,20.0,20.069,Test_HPK_VPX37896_025_PSS_HM_WW_West_North_PQC3_DiodeCV_DiodeHalf_CV_Run01_11_19_2021_07_03_59_PM.txt,Brown
37896,PSS,EE,280497,115276,37896_032_PSS_HM_EE,3.939,228.978,2.08,2.983,311.276,640000000000.0,37896_032_PSS_HM_EE,PQC3,DIODE_HALF,Not Used,Right,DiodeCV,PQC_HM_POSITION 3,3.0,10000.0,0.25,0.242,20.0,20.067,Test_HPK_VPX37896_032_PSS_HM_EE_East_South_PQC3_DiodeCV_DiodeHalf_CV_Run01_11_19_2021_02_37_23_PM.txt,Brown
37896,PSS,WW,281370,115291,37896_032_PSS_HM_WW,3.9,231.296,2.085,2.864,310.549,640000000000.0,37896_032_PSS_HM_WW,PQC3,DIODE_HALF,Not Used,Right,DiodeCV,PQC_HM_POSITION 4,3.0,10000.0,0.25,0.255,20.0,20.045,Test_HPK_VPX37896_032_PSS_HM_WW_West_North_PQC3_DiodeCV_DiodeHalf_CV_Run01_11_19_2021_03_19_49_PM.txt,Brown
37896,PSS,EE,280395,115330,37896_036_PSS_HM_EE,3.935,229.214,2.088,3.134,310.151,640000000000.0,37896_036_PSS_HM_EE,PQC3,DIODE_HALF,Not Used,Right,DiodeCV,PQC_HM_POSITION 3,3.0,10000.0,0.25,0.246,20.0,20.091,Test_HPK_VPX37896_036_PSS_HM_EE_East_South_PQC3_DiodeCV_DiodeHalf_CV_Run01_11_19_2021_07_58_02_PM.txt,Brown
37896,PSS,WW,280143,115335,37896_036_PSS_HM_WW,3.912,230.575,2.079,2.974,311.365,640000000000.0,37896_036_PSS_HM_WW,PQC3,DIODE_HALF,Not Used,Right,DiodeCV,PQC_HM_POSITION 4,3.0,10000.0,0.25,0.258,20.0,20.063,Test_HPK_VPX37896_036_PSS_HM_WW_West_North_PQC3_DiodeCV_DiodeHalf_CV_Run01_11_19_2021_08_51_57_PM.txt,Brown
38212,PSS,EE,299609,115494,38212_001_PSS_HM_EE,3.931,229.44,2.085,3.01,310.507,640000000000.0,38212_001_PSS_HM_EE,PQC3,DIODE_HALF,Not Used,Right,DiodeCV,PQC_HM_POSITION 1,3.0,10000.0,0.25,0.206,20.0,20.01,Test_HPK_VPX38212_001_PSS_HM_EE_East_South_PQC3_DiodeCV_DiodeHalf_CV_Run01_11_22_2021_04_02_59_PM.txt,Brown
38212,PSS,WW,299843,115499,38212_001_PSS_HM_WW,4.166,216.501,2.241,3.104,288.923,640000000000.0,38212_001_PSS_HM_WW,PQC3,DIODE_HALF,Not Used,Right,DiodeCV,PQC_HM_POSITION 2,3.0,10000.0,0.25,0.218,20.0,20.015,Test_HPK_VPX38212_001_PSS_HM_WW_West_North_PQC3_DiodeCV_DiodeHalf_CV_Run01_11_22_2021_04_45_01_PM.txt,Brown
38212,PSS,EE,299024,115532,38212_004_PSS_HM_EE,3.662,246.297,2.11,3.289,306.787,640000000000.0,38212_004_PSS_HM_EE,PQC3,DIODE_HALF,Not Used,Right,DiodeCV,PQC_HM_POSITION 1,3.0,10000.0,0.25,0.204,20.0,20.103,Test_HPK_VPX38212_004_PSS_HM_EE_East_South_PQC3_DiodeCV_DiodeHalf_CV_Run01_11_22_2021_08_36_27_PM.txt,Brown
38212,PSS,WW,299096,115537,38212_004_PSS_HM_WW,3.776,238.887,2.118,3.061,305.69,640000000000.0,38212_004_PSS_HM_WW,PQC3,DIODE_HALF,Not Used,Right,DiodeCV,PQC_HM_POSITION 2,3.0,10000.0,0.25,0.216,20.0,20.156,Test_HPK_VPX38212_004_PSS_HM_WW_West_North_PQC3_DiodeCV_DiodeHalf_CV_Run01_11_22_2021_09_30_51_PM.txt,Brown
38212,PSS,EE,299381,115652,38212_014_PSS_HM_EE,3.829,235.572,2.129,2.956,304.168,640000000000.0,38212_014_PSS_HM_EE,PQC3,DIODE_HALF,Not Used,Right,DiodeCV,PQC_HM_POSITION 3,3.0,10000.0,0.25,0.244,20.0,20.068,Test_HPK_VPX38212_014_PSS_HM_EE_East_South_PQC3_DiodeCV_DiodeHalf_CV_Run01_11_22_2021_05_26_59_PM.txt,Brown
38212,PSS,WW,298463,115657,38212_014_PSS_HM_WW,3.889,231.946,2.138,2.865,302.779,640000000000.0,38212_014_PSS_HM_WW,PQC3,DIODE_HALF,Not Used,Right,DiodeCV,PQC_HM_POSITION 4,3.0,10000.0,0.25,0.253,20.0,20.071,Test_HPK_VPX38212_014_PSS_HM_WW_West_North_PQC3_DiodeCV_DiodeHalf_CV_Run01_11_22_2021_06_08_46_PM.txt,Brown
38212,PSS,EE,299390,115690,38212_017_PSS_HM_EE,3.942,228.842,2.124,2.944,304.795,640000000000.0,38212_017_PSS_HM_EE,PQC3,DIODE_HALF,Not Used,Right,DiodeCV,PQC_HM_POSITION 3,3.0,10000.0,0.25,0.241,20.0,20.168,Test_HPK_VPX38212_017_PSS_HM_EE_East_South_PQC3_DiodeCV_DiodeHalf_CV_Run01_11_22_2021_10_24_57_PM.txt,Brown
38212,PSS,WW,298844,115695,38212_017_PSS_HM_WW,3.681,245.065,2.095,2.761,309.046,640000000000.0,38212_017_PSS_HM_WW,PQC3,DIODE_HALF,Not Used,Right,DiodeCV,PQC_HM_POSITION 4,3.0,10000.0,0.25,0.255,20.0,20.155,Test_HPK_VPX38212_017_PSS_HM_WW_West_North_PQC3_DiodeCV_DiodeHalf_CV_Run01_11_22_2021_11_19_07_PM.txt,Brown
38212,PSS,EE,298409,115772,38212_024_PSS_HM_EE,3.747,240.738,2.101,2.938,308.143,640000000000.0,38212_024_PSS_HM_EE,PQC3,DIODE_HALF,Not Used,Right,DiodeCV,PQC_HM_POSITION 1,3.0,10000.0,0.25,0.21,20.0,20.123,Test_HPK_VPX38212_024_PSS_HM_EE_East_South_PQC3_DiodeCV_DiodeHalf_CV_Run01_11_23_2021_04_12_59_PM.txt,Brown
38212,PSS,WW,298442,115777,38212_024_PSS_HM_WW,3.999,225.577,2.227,3.02,290.673,640000000000.0,38212_024_PSS_HM_WW,PQC3,DIODE_HALF,Not Used,Right,DiodeCV,PQC_HM_POSITION 2,3.0,10000.0,0.25,0.222,20.0,20.2,Test_HPK_VPX38212_024_PSS_HM_WW_West_North_PQC3_DiodeCV_DiodeHalf_CV_Run01_11_23_2021_04_54_49_PM.txt,Brown
38212,PSS,EE,299759,115816,38212_028_PSS_HM_EE,3.933,229.37,2.091,2.935,309.664,640000000000.0,38212_028_PSS_HM_EE,PQC3,DIODE_HALF,Not Used,Right,DiodeCV,PQC_HM_POSITION 1,3.0,10000.0,0.25,0.206,20.0,20.15,Test_HPK_VPX38212_028_PSS_HM_EE_East_South_PQC3_DiodeCV_DiodeHalf_CV_Run01_11_23_2021_07_45_05_PM.txt,Brown
38212,PSS,WW,299234,115831,38212_028_PSS_HM_WW,3.943,228.786,2.118,2.898,305.702,640000000000.0,38212_028_PSS_HM_WW,PQC3,DIODE_HALF,Not Used,Right,DiodeCV,PQC_HM_POSITION 2,3.0,10000.0,0.25,0.218,20.0,20.199,Test_HPK_VPX38212_028_PSS_HM_WW_West_North_PQC3_DiodeCV_DiodeHalf_CV_Run01_11_23_2021_08_39_24_PM.txt,Brown
38212,PSS,EE,299486,115898,38212_035_PSS_HM_EE,3.849,234.375,2.119,2.926,305.567,640000000000.0,38212_035_PSS_HM_EE,PQC3,DIODE_HALF,Not Used,Right,DiodeCV,PQC_HM_POSITION 3,3.0,10000.0,0.25,0.248,20.0,20.199,Test_HPK_VPX38212_035_PSS_HM_EE_East_South_PQC3_DiodeCV_DiodeHalf_CV_Run01_11_23_2021_05_36_39_PM.txt,Brown
38212,PSS,WW,298700,115913,38212_035_PSS_HM_WW,3.897,231.485,2.12,2.985,305.402,640000000000.0,38212_035_PSS_HM_WW,PQC3,DIODE_HALF,Not Used,Right,DiodeCV,PQC_HM_POSITION 4,3.0,10000.0,0.25,0.261,20.0,20.205,Test_HPK_VPX38212_035_PSS_HM_WW_West_North_PQC3_DiodeCV_DiodeHalf_CV_Run01_11_23_2021_06_18_31_PM.txt,Brown
38212,PSS,EE,298736,115936,38212_038_PSS_HM_EE,3.877,232.66,2.114,2.962,306.31,640000000000.0,38212_038_PSS_HM_EE,PQC3,DIODE_HALF,Not Used,Right,DiodeCV,PQC_HM_POSITION 3,3.0,10000.0,0.25,0.244,20.0,20.209,Test_HPK_VPX38212_038_PSS_HM_EE_East_South_PQC3_DiodeCV_DiodeHalf_CV_Run01_11_23_2021_09_33_36_PM.txt,Brown
38212,PSS,WW,298607,115951,38212_038_PSS_HM_WW,3.795,237.695,2.16,2.9,299.7,640000000000.0,38212_038_PSS_HM_WW,PQC3,DIODE_HALF,Not Used,Right,DiodeCV,PQC_HM_POSITION 4,3.0,10000.0,0.25,0.257,20.0,20.176,Test_HPK_VPX38212_038_PSS_HM_WW_West_North_PQC3_DiodeCV_DiodeHalf_CV_Run01_11_23_2021_10_27_48_PM.txt,Brown
37904,2S,EE,287041,116098,37904_005_2-S_HM_EE,3.516,237.193,2.762,5455000000000.0,234.1,,37904_005_2-S_HM_EE,PQC1,DIODE_HALF,Not Used,Left,Diode_CV1,HP 4192A,0.5,100000.0,0.25,,18.9,18.9,Demokritos_VPX37904_005_2-S_HM_E_Left_PQC3_DiodeHalf_CV.xml,Demokritos
37904,2S,WW,287061,116111,37904_005_2-S_HM_WW,3.942,211.689,2.764,4837000000000.0,233.9,,37904_005_2-S_HM_WW,PQC1,DIODE_HALF,Not Used,Left,Diode_CV1,HP 4192A,0.5,100000.0,0.25,,19.0,19.0,Demokritos_VPX37904_005_2-S_HM_W_Left_PQC3_DiodeHalf_CV.xml,Demokritos
37904,2S,EE,287241,116130,37904_008_2-S_HM_EE,3.476,238.408,2.772,5503000000000.0,233.2,,37904_008_2-S_HM_EE,PQC1,DIODE_HALF,Not Used,Left,Diode_CV1,HP 4192A,0.5,100000.0,0.25,,18.0,18.0,Demokritos_VPX37904_008_2-S_HM_E_Left_PQC3_DiodeHalf_CV.xml,Demokritos
37904,2S,WW,287441,116133,37904_008_2-S_HM_WW,4.075,205.907,2.768,4724000000000.0,233.5,,37904_008_2-S_HM_WW,PQC1,DIODE_HALF,Not Used,Left,Diode_CV1,HP 4192A,0.5,100000.0,0.25,,19.8,19.8,Demokritos_VPX37904_008_2-S_HM_W_Left_PQC3_DiodeHalf_CV.xml,Demokritos
37904,2S,EE,287601,116170,37904_018_2-S_HM_EE,4.128,196.961,2.753,4475000000000.0,234.7,,37904_018_2-S_HM_EE,PQC1,DIODE_HALF,Not Used,Left,Diode_CV1,HP 4192A,0.5,100000.0,0.25,,15.3,15.3,Demokritos_VPX37904_018_2-S_HM_E_Left_PQC3_DiodeHalf_CV.xml,Demokritos
37904,2S,WW,287681,116173,37904_018_2-S_HM_WW,4.061,197.063,2.785,4551000000000.0,232.1,,37904_018_2-S_HM_WW,PQC1,DIODE_HALF,Not Used,Left,Diode_CV1,HP 4192A,0.5,100000.0,0.25,,13.1,13.1,Demokritos_VPX37904_018_2-S_HM_W_Left_PQC3_DiodeHalf_CV.xml,Demokritos
37904,2S,EE,287801,116192,37904_023_2-S_HM_EE,4.319,196.208,2.753,4493000000000.0,234.8,,37904_023_2-S_HM_EE,PQC1,DIODE_HALF,Not Used,Left,Diode_CV1,HP 4192A,0.5,100000.0,0.25,,21.2,21.2,Demokritos_VPX37904_023_2-S_HM_E_Left_PQC3_DiodeHalf_CV.xml,Demokritos
37904,2S,WW,288001,116195,37904_023_2-S_HM_WW,4.364,189.461,2.786,4441000000000.0,232.0,,37904_023_2-S_HM_WW,PQC1,DIODE_HALF,Not Used,Left,Diode_CV1,HP 4192A,0.5,100000.0,0.25,,17.7,17.7,Demokritos_VPX37904_023_2-S_HM_W_Left_PQC3_DiodeHalf_CV.xml,Demokritos
37904,2S,EE,288161,117014,37904_028_2-S_HM_EE,4.204,197.236,2.752,4545000000000.0,234.8,,37904_028_2-S_HM_EE,PQC1,DIODE_HALF,Not Used,Left,Diode_CV1,HP 4192A,0.5,100000.0,0.25,,18.1,18.1,Demokritos_VPX37904_028_2-S_HM_E_Left_PQC3_DiodeHalf_CV.xml,Demokritos
37904,2S,WW,288241,117017,37904_028_2-S_HM_WW,4.03,200.608,2.753,4518000000000.0,234.8,,37904_028_2-S_HM_WW,PQC1,DIODE_HALF,Not Used,Left,Diode_CV1,HP 4192A,0.5,100000.0,0.25,,14.5,14.5,Demokritos_VPX37904_028_2-S_HM_W_Left_PQC3_DiodeHalf_CV.xml,Demokritos
37904,2S,EE,288321,117032,37904_033_2-S_HM_EE,4.108,202.012,2.75,4638000000000.0,235.1,,37904_033_2-S_HM_EE,PQC1,DIODE_HALF,Not Used,Left,Diode_CV1,HP 4192A,0.5,100000.0,0.25,,18.2,18.2,Demokritos_VPX37904_033_2-S_HM_E_Left_PQC3_DiodeHalf_CV.xml,Demokritos
37904,2S,EE,288401,117032,37904_033_2-S_HM_EE,4.263,194.661,2.755,4424000000000.0,234.6,,37904_033_2-S_HM_EE,PQC1,DIODE_HALF,Not Used,Left,Diode_CV1,HP 4192A,0.5,100000.0,0.25,,18.2,18.2,Demokritos_VPX37904_033_2-S_HM_W_Left_PQC3_DiodeHalf_CV.xml,Demokritos
37904,2S,EE,288781,117130,37904_047_2-S_HM_EE,4.028,207.329,2.773,4804000000000.0,233.1,,37904_047_2-S_HM_EE,PQC1,DIODE_HALF,Not Used,Left,Diode_CV1,HP 4192A,0.5,100000.0,0.25,,19.1,19.1,Demokritos_VPX37904_047_2-S_HM_E_Left_PQC3_DiodeHalf_CV.xml,Demokritos
37904,2S,WW,288981,117133,37904_047_2-S_HM_WW,4.501,185.911,2.809,4414000000000.0,230.1,,37904_047_2-S_HM_WW,PQC1,DIODE_HALF,Not Used,Left,Diode_CV1,HP 4192A,0.5,100000.0,0.25,,19.4,19.4,Demokritos_VPX37904_047_2-S_HM_W_Left_PQC3_DiodeHalf_CV.xml,Demokritos
37905,2S,EE,295441,117170,37905_004_2-S_HM_EE,4.267,190.251,2.748,4288000000000.0,235.2,,37905_004_2-S_HM_EE,PQC1,DIODE_HALF,Not Used,Left,Diode_CV1,HP 4192A,0.5,100000.0,0.25,,15.1,15.1,Demokritos_VPX37905_004_2-S_HM_E_Left_PQC3_DiodeHalf_CV.xml,Demokritos
37905,2S,WW,295521,117173,37905_004_2-S_HM_WW,3.714,218.904,2.786,5083000000000.0,232.0,,37905_004_2-S_HM_WW,PQC1,DIODE_HALF,Not Used,Left,Diode_CV1,HP 4192A,0.5,100000.0,0.25,,15.3,15.3,Demokritos_VPX37905_004_2-S_HM_W_Left_PQC3_DiodeHalf_CV.xml,Demokritos
37905,2S,EE,295641,117196,37905_010_2-S_HM_EE,4.367,192.039,2.779,4431000000000.0,232.6,,37905_010_2-S_HM_EE,PQC1,DIODE_HALF,Not Used,Left,Diode_CV1,HP 4192A,0.5,100000.0,0.25,,19.7,19.7,Demokritos_VPX37905_010_2-S_HM_E_Left_PQC3_DiodeHalf_CV.xml,Demokritos
37905,2S,WW,295841,117199,37905_010_2-S_HM_WW,4.09,205.614,2.79,4791000000000.0,231.7,,37905_010_2-S_HM_WW,PQC1,DIODE_HALF,Not Used,Left,Diode_CV1,HP 4192A,0.5,100000.0,0.25,,20.1,20.1,Demokritos_VPX37905_010_2-S_HM_W_Left_PQC3_DiodeHalf_CV.xml,Demokritos
37905,2S,EE,296001,117236,37905_015_2-S_HM_EE,4.249,194.463,2.776,4485000000000.0,232.8,,37905_015_2-S_HM_EE,PQC1,DIODE_HALF,Not Used,Left,Diode_CV1,HP 4192A,0.5,100000.0,0.25,,17.6,17.6,Demokritos_VPX37905_015_2-S_HM_E_Left_PQC3_DiodeHalf_CV.xml,Demokritos
37905,2S,WW,296321,117239,37905_015_2-S_HM_WW,3.897,213.402,2.789,4897000000000.0,231.8,,37905_015_2-S_HM_WW,PQC1,DIODE_HALF,Not Used,Left,Diode_CV1,HP 4192A,0.5,100000.0,0.25,,18.5,18.5,Demokritos_VPX37905_015_2-S_HM_W_Left_PQC3_DiodeHalf_CV.xml,Demokritos
37905,2S,EE,296441,117272,37905_021_2-S_HM_EE,4.267,196.93,2.779,4553000000000.0,232.6,,37905_021_2-S_HM_EE,PQC1,DIODE_HALF,Not Used,Left,Diode_CV1,HP 4192A,0.5,100000.0,0.25,,20.0,20.0,Demokritos_VPX37905_021_2-S_HM_E_Left_PQC3_DiodeHalf_CV.xml,Demokritos
37905,2S,WW,296641,117275,37905_021_2-S_HM_WW,4.017,210.04,2.786,4878000000000.0,232.0,,37905_021_2-S_HM_WW,PQC1,DIODE_HALF,Not Used,Left,Diode_CV1,HP 4192A,0.5,100000.0,0.25,,20.6,20.6,Demokritos_VPX37905_021_2-S_HM_W_Left_PQC3_DiodeHalf_CV.xml,Demokritos
37905,2S,EE,296761,117338,37905_031_2-S_HM_EE,4.157,201.309,2.773,4674000000000.0,233.1,,37905_031_2-S_HM_EE,PQC1,DIODE_HALF,Not Used,Left,Diode_CV1,HP 4192A,0.5,100000.0,0.25,,19.4,19.4,Demokritos_VPX37905_031_2-S_HM_E_Left_PQC3_DiodeHalf_CV.xml,Demokritos
37905,2S,WW,296801,117351,37905_031_2-S_HM_WW,3.677,228.503,2.77,5276000000000.0,233.3,,37905_031_2-S_HM_WW,PQC1,DIODE_HALF,Not Used,Left,Diode_CV1,HP 4192A,0.5,100000.0,0.25,,20.0,20.0,Demokritos_VPX37905_031_2-S_HM_W_Left_PQC3_DiodeHalf_CV.xml,Demokritos
37905,2S,EE,296181,117418,37905_043_2-S_HM_EE,4.42,190.911,2.772,4360000000000.0,233.2,,37905_043_2-S_HM_EE,PQC1,DIODE_HALF,Not Used,Left,Diode_CV1,HP 4192A,0.5,100000.0,0.25,,20.6,20.6,Demokritos_VPX37905_043_2-S_HM_E_Left_PQC3_DiodeHalf_CV.xml,Demokritos
37905,2S,WW,296861,117431,37905_043_2-S_HM_WW,4.118,205.345,2.775,4761000000000.0,232.9,,37905_043_2-S_HM_WW,PQC1,DIODE_HALF,Not Used,Left,Diode_CV1,HP 4192A,0.5,100000.0,0.25,,20.9,20.9,Demokritos_VPX37905_043_2-S_HM_W_Left_PQC3_DiodeHalf_CV.xml,Demokritos
37905,2S,EE,296261,117454,37905_049_2-S_HM_EE,4.42,191.827,2.776,4423000000000.0,232.8,,37905_049_2-S_HM_EE,PQC1,DIODE_HALF,Not Used,Left,Diode_CV1,HP 4192A,0.5,100000.0,0.25,,21.3,21.3,Demokritos_VPX37905_049_2-S_HM_E_Left_PQC3_DiodeHalf_CV.xml,Demokritos
37905,2S,WW,297141,117457,37905_049_2-S_HM_WW,4.24,201.11,2.786,4685000000000.0,232.0,,37905_049_2-S_HM_WW,PQC1,DIODE_HALF,Not Used,Left,Diode_CV1,HP 4192A,0.5,100000.0,0.25,,22.1,22.1,Demokritos_VPX37905_049_2-S_HM_W_Left_PQC3_DiodeHalf_CV.xml,Demokritos
38194,2S,EE,710666,118090,38194_003_2-S_HM_EE,3.426,245.296,2.61,7.971,223.589,,38194_003_2-S_HM_EE,PQC3,DIODE_HALF,Not Used,Left,DiodeCV,PQC_HM_POSITION 3,0.5,,,0.2,20.0,20.0,HPK_38194_003_2-S_HM_E_flute3_L_DiodeCV_12_11_2021_10h30m36s.txt,Perugia
38194,2S,WW,714005,118093,38194_003_2-S_HM_WW,3.443,244.131,2.604,8.061,224.104,,38194_003_2-S_HM_WW,PQC3,DIODE_HALF,Not Used,Left,DiodeCV,PQC_HM_POSITION 3,0.5,,,0.2,20.0,20.0,HPK_38194_003_2-S_HM_W_flute3_L_DiodeCV_12_11_2021_11h35m26s.txt,Perugia
38194,2S,EE,711980,118130,38194_010_2-S_HM_EE,3.794,221.55,2.608,7.485,223.76,,38194_010_2-S_HM_EE,PQC3,DIODE_HALF,Not Used,Left,DiodeCV,PQC_HM_POSITION 3,0.5,,,0.2,20.0,20.0,HPK_38194_010_2-S_HM_E_flute3_L_DiodeCV_15_11_2021_10h11m20s.txt,Perugia
38194,2S,WW,709953,118133,38194_010_2-S_HM_WW,3.944,213.119,2.608,7.067,223.76,,38194_010_2-S_HM_WW,PQC3,DIODE_HALF,Not Used,Left,DiodeCV,PQC_HM_POSITION 3,0.5,,,0.2,20.0,20.0,HPK_38194_010_2-S_HM_W_flute3_L_DiodeCV_15_11_2021_11h1m23s.txt,Perugia
38194,2S,EE,710594,118170,38194_015_2-S_HM_EE,3.375,249.053,2.609,7.4,223.675,,38194_015_2-S_HM_EE,PQC3,DIODE_HALF,Not Used,Left,DiodeCV,PQC_HM_POSITION 3,0.5,,,0.2,20.0,20.0,HPK_38194_015_2-S_HM_E_flute3_L_DiodeCV_15_11_2021_12h18m29s.txt,Perugia
38194,2S,WW,712799,118173,38194_015_2-S_HM_WW,3.417,245.948,2.605,7.013,224.018,,38194_015_2-S_HM_WW,PQC3,DIODE_HALF,Not Used,Left,DiodeCV,PQC_HM_POSITION 3,0.5,,,0.2,20.0,20.0,HPK_38194_015_2-S_HM_W_flute3_L_DiodeCV_15_11_2021_14h24m23s.txt,Perugia
38194,2S,EE,710014,118214,38194_022_2-S_HM_EE,3.499,240.197,2.605,7.439,224.018,,38194_022_2-S_HM_EE,PQC3,DIODE_HALF,Not Used,Left,DiodeCV,PQC_HM_POSITION 3,0.5,,,0.2,20.0,20.0,HPK_38194_022_2-S_HM_E_flute3_L_DiodeCV_15_11_2021_15h4m58s.txt,Perugia
38194,2S,WW,712122,118217,38194_022_2-S_HM_WW,2.808,299.271,2.651,7.571,220.131,,38194_022_2-S_HM_WW,PQC3,DIODE_HALF,Not Used,Left,DiodeCV,PQC_HM_POSITION 3,0.5,,,0.2,20.0,20.0,HPK_38194_022_2-S_HM_W_flute3_L_DiodeCV_15_11_2021_15h34m50s.txt,Perugia
38194,2S,EE,712793,118254,38194_028_2-S_HM_EE,3.961,212.195,2.612,7.252,223.418,,38194_028_2-S_HM_EE,PQC3,DIODE_HALF,Not Used,Left,DiodeCV,PQC_HM_POSITION 3,0.5,,,0.2,20.0,20.0,HPK_38194_028_2-S_HM_E_flute3_L_DiodeCV_22_11_2021_9h7m12s.txt,Perugia
38194,2S,WW,709959,118257,38194_028_2-S_HM_WW,3.751,224.1,2.605,7.044,224.018,,38194_028_2-S_HM_WW,PQC3,DIODE_HALF,Not Used,Left,DiodeCV,PQC_HM_POSITION 3,0.5,,,0.2,20.0,20.0,HPK_38194_028_2-S_HM_W_flute3_L_DiodeCV_22_11_2021_9h45m20s.txt,Perugia
38194,2S,EE,712796,118298,38194_034_2-S_HM_EE,3.56,236.103,2.606,7.359,223.932,,38194_034_2-S_HM_EE,PQC3,DIODE_HALF,Not Used,Left,DiodeCV,PQC_HM_POSITION 3,0.5,,,0.2,20.0,20.0,HPK_38194_034_2-S_HM_E_flute3_L_DiodeCV_22_11_2021_15h16m56s.txt,Perugia
38194,2S,WW,710597,118311,38194_034_2-S_HM_WW,2.945,285.37,2.649,7.46,220.297,,38194_034_2-S_HM_WW,PQC3,DIODE_HALF,Not Used,Left,DiodeCV,PQC_HM_POSITION 3,0.5,,,0.2,20.0,20.0,HPK_38194_034_2-S_HM_W_flute3_L_DiodeCV_22_11_2021_16h14m18s.txt,Perugia
38194,2S,EE,713379,118338,38194_040_2-S_HM_EE,3.521,238.692,2.605,7.235,224.018,,38194_040_2-S_HM_EE,PQC3,DIODE_HALF,Not Used,Left,DiodeCV,PQC_HM_POSITION 3,0.5,,,0.2,20.0,20.0,HPK_38194_040_2-S_HM_E_flute3_L_DiodeCV_22_11_2021_13h47m35s.txt,Perugia
38194,2S,WW,713257,118351,38194_040_2-S_HM_WW,3.367,249.649,2.6,7.016,224.449,,38194_040_2-S_HM_WW,PQC3,DIODE_HALF,Not Used,Left,DiodeCV,PQC_HM_POSITION 3,0.5,,,0.2,20.0,20.0,HPK_38194_040_2-S_HM_W_flute3_L_DiodeCV_22_11_2021_14h21m10s.txt,Perugia
38195,2S,EE,691336,118410,38195_003_2-S_HM_EE,3.844,218.65,2.601,6.39,224.363,,38195_003_2-S_HM_EE,PQC3,DIODE_HALF,Not Used,Left,DiodeCV,PQC_HM_POSITION 3,0.5,,,0.2,20.0,20.0,HPK_38195_003_2-S_HM_E_flute3_L_DiodeCV_25_11_2021_16h7m0s.txt,Perugia
38195,2S,WW,691306,118413,38195_003_2-S_HM_WW,4.384,191.72,2.6,6.092,224.449,,38195_003_2-S_HM_WW,PQC3,DIODE_HALF,Not Used,Left,DiodeCV,PQC_HM_POSITION 3,0.5,,,0.2,20.0,20.0,HPK_38195_003_2-S_HM_W_flute3_L_DiodeCV_25_11_2021_16h41m22s.txt,Perugia
38195,2S,EE,693154,118436,38195_009_2-S_HM_EE,4.134,203.29,2.613,6.719,223.332,,38195_009_2-S_HM_EE,PQC3,DIODE_HALF,Not Used,Left,DiodeCV,PQC_HM_POSITION 3,0.5,,,0.2,20.0,20.0,HPK_38195_009_2-S_HM_E_flute3_L_DiodeCV_26_11_2021_12h24m5s.txt,Perugia
38195,2S,WW,691811,118439,38195_009_2-S_HM_WW,3.865,217.488,2.601,6.628,224.363,,38195_009_2-S_HM_WW,PQC3,DIODE_HALF,Not Used,Left,DiodeCV,PQC_HM_POSITION 3,0.5,,,0.2,20.0,20.0,HPK_38195_009_2-S_HM_W_flute3_L_DiodeCV_26_11_2021_14h7m15s.txt,Perugia
38195,2S,EE,692499,118458,38195_012_2-S_HM_EE,4.294,195.738,2.607,6.645,223.846,,38195_012_2-S_HM_EE,PQC3,DIODE_HALF,Not Used,Left,DiodeCV,PQC_HM_POSITION 3,0.5,,,0.2,20.0,20.0,HPK_38195_012_2-S_HM_E_flute3_L_DiodeCV_26_11_2021_10h35m44s.txt,Perugia
38195,2S,WW,689859,118471,38195_012_2-S_HM_WW,3.117,269.634,2.6,6.894,224.449,,38195_012_2-S_HM_WW,PQC3,DIODE_HALF,Not Used,Left,DiodeCV,PQC_HM_POSITION 3,0.5,,,0.2,20.0,20.0,HPK_38195_012_2-S_HM_W_flute3_L_DiodeCV_26_11_2021_11h15m41s.txt,Perugia
38195,2S,EE,688685,118512,38195_020_2-S_HM_EE,3.839,218.919,2.615,7.143,223.161,,38195_020_2-S_HM_EE,PQC3,DIODE_HALF,Not Used,Left,DiodeCV,PQC_HM_POSITION 3,0.5,,,0.2,20.0,20.0,HPK_38195_020_2-S_HM_E_flute3_L_DiodeCV_26_11_2021_14h49m1s.txt,Perugia
38195,2S,WW,691910,118515,38195_020_2-S_HM_WW,3.84,218.869,2.612,7.07,223.418,,38195_020_2-S_HM_WW,PQC3,DIODE_HALF,Not Used,Left,DiodeCV,PQC_HM_POSITION 3,0.5,,,0.2,20.0,20.0,HPK_38195_020_2-S_HM_W_flute3_L_DiodeCV_26_11_2021_15h24m7s.txt,Perugia
38195,2S,EE,689138,118552,38195_025_2-S_HM_EE,3.957,212.395,2.613,7.123,223.332,,38195_025_2-S_HM_EE,PQC3,DIODE_HALF,Not Used,Left,DiodeCV,PQC_HM_POSITION 3,0.5,,,0.2,20.0,20.0,HPK_38195_025_2-S_HM_E_flute3_L_DiodeCV_29_11_2021_9h8m28s.txt,Perugia
38195,2S,WW,691312,118555,38195_025_2-S_HM_WW,4.016,209.31,2.612,6.725,223.418,,38195_025_2-S_HM_WW,PQC3,DIODE_HALF,Not Used,Left,DiodeCV,PQC_HM_POSITION 3,0.5,,,0.2,20.0,20.0,HPK_38195_025_2-S_HM_W_flute3_L_DiodeCV_29_11_2021_9h45m30s.txt,Perugia
38195,2S,EE,689472,118596,38195_031_2-S_HM_EE,4.057,207.186,2.609,6.373,223.675,,38195_031_2-S_HM_EE,PQC3,DIODE_HALF,Not Used,Left,DiodeCV,PQC_HM_POSITION 3,0.5,,,0.2,20.0,20.0,HPK_38195_031_2-S_HM_E_flute3_L_DiodeCV_26_11_2021_16h0m31s.txt,Perugia
38195,2S,WW,692609,118599,38195_031_2-S_HM_WW,4.05,207.551,2.611,6.449,223.503,,38195_031_2-S_HM_WW,PQC3,DIODE_HALF,Not Used,Left,DiodeCV,PQC_HM_POSITION 3,0.5,,,0.2,20.0,20.0,HPK_38195_031_2-S_HM_W_flute3_L_DiodeCV_26_11_2021_16h34m28s.txt,Perugia
38195,2S,EE,689262,118618,38195_034_2-S_HM_EE,4.045,207.797,2.615,6.49,223.161,,38195_034_2-S_HM_EE,PQC3,DIODE_HALF,Not Used,Left,DiodeCV,PQC_HM_POSITION 3,0.5,,,0.2,20.0,20.0,HPK_38195_034_2-S_HM_E_flute3_L_DiodeCV_29_11_2021_10h59m22s.txt,Perugia
38195,2S,WW,689126,118631,38195_034_2-S_HM_WW,3.938,213.457,2.598,6.585,224.622,,38195_034_2-S_HM_WW,PQC3,DIODE_HALF,Not Used,Left,DiodeCV,PQC_HM_POSITION 3,0.5,,,0.2,20.0,20.0,HPK_38195_034_2-S_HM_W_flute3_L_DiodeCV_29_11_2021_11h36m50s.txt,Perugia
38195,2S,EE,691478,118690,38195_043_2-S_HM_EE,4.225,198.913,2.611,6.258,223.503,,38195_043_2-S_HM_EE,PQC3,DIODE_HALF,Not Used,Left,DiodeCV,PQC_HM_POSITION 3,0.5,,,0.2,20.0,20.0,HPK_38195_043_2-S_HM_E_flute3_L_DiodeCV_29_11_2021_12h43m53s.txt,Perugia
38195,2S,WW,691536,118693,38195_043_2-S_HM_WW,4.161,201.99,2.606,6.343,223.932,,38195_043_2-S_HM_WW,PQC3,DIODE_HALF,Not Used,Left,DiodeCV,PQC_HM_POSITION 3,0.5,,,0.2,20.0,20.0,HPK_38195_043_2-S_HM_W_flute3_L_DiodeCV_29_11_2021_14h6m40s.txt,Perugia
38213,PSS,EE,348441,120692,38213_003_PSS_HM_EE,3.516,239.049,2.608,7.308,223.76,,38213_003_PSS_HM_EE,PQC3,DIODE_HALF,Not Used,Left,DiodeCV,PQC_HM_POSITION 3,0.5,,,0.2,20.0,20.0,HPK_38213_003_PSS_HM_E_flute3_L_DiodeCV_13_1_2022_15h34m9s.txt,Perugia
38213,PSS,WW,348559,120697,38213_003_PSS_HM_WW,3.516,239.039,2.613,7.142,223.332,,38213_003_PSS_HM_WW,PQC3,DIODE_HALF,Not Used,Left,DiodeCV,PQC_HM_POSITION 3,0.5,,,0.2,20.0,20.0,HPK_38213_003_PSS_HM_W_flute3_L_DiodeCV_13_1_2022_16h11m40s.txt,Perugia
38213,PSS,EE,348756,120758,38213_009_PSS_HM_EE,3.501,240.083,2.606,7.392,223.932,,38213_009_PSS_HM_EE,PQC3,DIODE_HALF,Not Used,Left,DiodeCV,PQC_HM_POSITION 3,0.5,,,0.2,20.0,20.0,HPK_38213_009_PSS_HM_E_flute3_L_DiodeCV_12_1_2022_16h23m10s.txt,Perugia
38213,PSS,WW,348656,120773,38213_009_PSS_HM_WW,3.532,237.975,2.618,7.192,222.906,,38213_009_PSS_HM_WW,PQC3,DIODE_HALF,Not Used,Left,DiodeCV,PQC_HM_POSITION 3,0.5,,,0.2,20.0,20.0,HPK_38213_009_PSS_HM_W_flute3_L_DiodeCV_12_1_2022_17h0m28s.txt,Perugia
38213,PSS,EE,349137,120834,38213_015_PSS_HM_EE,3.497,240.325,2.608,7.434,223.76,,38213_015_PSS_HM_EE,PQC3,DIODE_HALF,Not Used,Left,DiodeCV,PQC_HM_POSITION 3,0.5,,,0.2,20.0,20.0,HPK_38213_015_PSS_HM_E_flute3_L_DiodeCV_14_1_2022_9h11m36s.txt,Perugia
38213,PSS,WW,348858,120839,38213_015_PSS_HM_WW,3.516,239.08,2.615,7.218,223.161,,38213_015_PSS_HM_WW,PQC3,DIODE_HALF,Not Used,Left,DiodeCV,PQC_HM_POSITION 3,0.5,,,0.2,20.0,20.0,HPK_38213_015_PSS_HM_W_flute3_L_DiodeCV_14_1_2022_9h56m10s.txt,Perugia
38213,PSS,EE,348911,120932,38213_023_PSS_HM_EE,3.49,240.846,2.614,7.486,223.247,,38213_023_PSS_HM_EE,PQC3,DIODE_HALF,Not Used,Left,DiodeCV,PQC_HM_POSITION 3,0.5,,,0.2,20.0,20.0,HPK_38213_023_PSS_HM_E_flute3_L_DiodeCV_13_1_2022_17h17m24s.txt,Perugia
38213,PSS,WW,349224,120937,38213_023_PSS_HM_WW,3.518,238.915,2.62,7.277,222.736,,38213_023_PSS_HM_WW,PQC3,DIODE_HALF,Not Used,Left,DiodeCV,PQC_HM_POSITION 3,0.5,,,0.2,20.0,20.0,HPK_38213_023_PSS_HM_W_flute3_L_DiodeCV_13_1_2022_18h5m57s.txt,Perugia
38213,PSS,EE,349284,120998,38213_030_PSS_HM_EE,3.481,241.465,2.614,7.098,223.247,,38213_030_PSS_HM_EE,PQC3,DIODE_HALF,Not Used,Left,DiodeCV,PQC_HM_POSITION 3,0.5,,,0.2,20.0,20.0,HPK_38213_030_PSS_HM_E_flute3_L_DiodeCV_14_1_2022_11h9m56s.txt,Perugia
38213,PSS,WW,349006,121013,38213_030_PSS_HM_WW,3.485,241.184,2.617,6.916,222.991,,38213_030_PSS_HM_WW,PQC3,DIODE_HALF,Not Used,Left,DiodeCV,PQC_HM_POSITION 3,0.5,,,0.2,20.0,20.0,HPK_38213_030_PSS_HM_W_flute3_L_DiodeCV_14_1_2022_11h43m35s.txt,Perugia
38213,PSS,EE,349420,121090,38213_037_PSS_HM_EE,3.507,239.694,2.614,7.191,223.247,,38213_037_PSS_HM_EE,PQC3,DIODE_HALF,Not Used,Left,DiodeCV,PQC_HM_POSITION 3,0.5,,,0.2,20.0,20.0,HPK_38213_037_PSS_HM_E_flute3_L_DiodeCV_13_1_2022_18h40m19s.txt,Perugia
38213,PSS,WW,349080,121095,38213_037_PSS_HM_WW,3.538,237.584,2.631,6.807,221.804,,38213_037_PSS_HM_WW,PQC3,DIODE_HALF,Not Used,Left,DiodeCV,PQC_HM_POSITION 3,0.5,,,0.2,20.0,20.0,HPK_38213_037_PSS_HM_W_flute3_L_DiodeCV_13_1_2022_19h16m25s.txt,Perugia
38213,PSS,EE,348301,121172,38213_044_PSS_HM_EE,3.502,239.998,2.626,7.115,222.227,,38213_044_PSS_HM_EE,PQC3,DIODE_HALF,Not Used,Left,DiodeCV,PQC_HM_POSITION 3,0.5,,,0.2,20.0,20.0,HPK_38213_044_PSS_HM_E_flute3_L_DiodeCV_14_1_2022_12h55m37s.txt,Perugia
38213,PSS,WW,349592,121177,38213_044_PSS_HM_WW,3.51,239.484,2.619,6.994,222.821,,38213_044_PSS_HM_WW,PQC3,DIODE_HALF,Not Used,Left,DiodeCV,PQC_HM_POSITION 3,0.5,,,0.2,20.0,20.0,HPK_38213_044_PSS_HM_W_flute3_L_DiodeCV_14_1_2022_13h24m49s.txt,Perugia
38711,PSS,EE,426954,121254,38711_003_PSS_HM_EE,3.866,217.399,2.594,7.064,224.968,,38711_003_PSS_HM_EE,PQC3,DIODE_HALF,Not Used,Left,DiodeCV,PQC_HM_POSITION 3,0.5,,,0.2,20.0,20.0,HPK_38711_003_PSS_HM_E_flute3_L_DiodeCV_24_1_2022_13h9m26s.txt,Perugia
38711,PSS,WW,427002,121259,38711_003_PSS_HM_WW,3.521,238.733,2.588,6.935,225.49,,38711_003_PSS_HM_WW,PQC3,DIODE_HALF,Not Used,Left,DiodeCV,PQC_HM_POSITION 3,0.5,,,0.2,20.0,20.0,HPK_38711_003_PSS_HM_W_flute3_L_DiodeCV_24_1_2022_14h30m9s.txt,Perugia
38711,PSS,EE,426537,121292,38711_007_PSS_HM_EE,3.494,240.558,2.593,7.085,225.055,,38711_007_PSS_HM_EE,PQC3,DIODE_HALF,Not Used,Left,DiodeCV,PQC_HM_POSITION 3,0.5,,,0.2,20.0,20.0,HPK_38711_007_PSS_HM_E_flute3_L_DiodeCV_19_1_2022_13h44m43s.txt,Perugia
38711,PSS,WW,426813,121297,38711_007_PSS_HM_WW,4.054,207.304,2.591,6.726,225.229,,38711_007_PSS_HM_WW,PQC3,DIODE_HALF,Not Used,Left,DiodeCV,PQC_HM_POSITION 3,0.5,,,0.2,20.0,20.0,HPK_38711_007_PSS_HM_W_flute3_L_DiodeCV_19_1_2022_10h25m1s.txt,Perugia
38711,PSS,EE,426257,121390,38711_015_PSS_HM_EE,3.946,213.022,2.593,6.849,225.055,,38711_015_PSS_HM_EE,PQC3,DIODE_HALF,Not Used,Left,DiodeCV,PQC_HM_POSITION 3,0.5,,,0.2,20.0,20.0,HPK_38711_015_PSS_HM_E_flute3_L_DiodeCV_24_1_2022_17h26m20s.txt,Perugia
38711,PSS,WW,426382,121395,38711_015_PSS_HM_WW,3.421,245.706,2.583,6.986,225.926,,38711_015_PSS_HM_WW,PQC3,DIODE_HALF,Not Used,Left,DiodeCV,PQC_HM_POSITION 3,0.5,,,0.2,20.0,20.0,HPK_38711_015_PSS_HM_W_flute3_L_DiodeCV_24_1_2022_17h58m39s.txt,Perugia
38711,PSS,EE,426119,121494,38711_024_PSS_HM_EE,4.078,206.125,2.591,6.841,225.229,,38711_024_PSS_HM_EE,PQC3,DIODE_HALF,Not Used,Left,DiodeCV,PQC_HM_POSITION 3,0.5,,,0.2,20.0,20.0,HPK_38711_024_PSS_HM_E_flute3_L_DiodeCV_24_1_2022_9h9m27s.txt,Perugia
38711,PSS,WW,426945,121499,38711_024_PSS_HM_WW,3.454,243.349,2.591,7.169,225.229,,38711_024_PSS_HM_WW,PQC3,DIODE_HALF,Not Used,Left,DiodeCV,PQC_HM_POSITION 3,0.5,,,0.2,20.0,20.0,HPK_38711_024_PSS_HM_W_flute3_L_DiodeCV_24_1_2022_9h53m39s.txt,Perugia
38711,PSS,EE,426765,121592,38711_032_PSS_HM_EE,4.016,209.29,2.592,6.805,225.142,,38711_032_PSS_HM_EE,PQC3,DIODE_HALF,Not Used,Left,DiodeCV,PQC_HM_POSITION 3,0.5,,,0.2,20.0,20.0,HPK_38711_032_PSS_HM_E_flute3_L_DiodeCV_25_1_2022_9h24m24s.txt,Perugia
38711,PSS,WW,426122,121597,38711_032_PSS_HM_WW,3.571,235.335,2.585,6.797,225.751,,38711_032_PSS_HM_WW,PQC3,DIODE_HALF,Not Used,Left,DiodeCV,PQC_HM_POSITION 3,0.5,,,0.2,20.0,20.0,HPK_38711_032_PSS_HM_W_flute3_L_DiodeCV_25_1_2022_9h58m42s.txt,Perugia
38711,PSS,WW,426552,121673,38711_038_PSS_HM_WW,3.346,251.199,2.591,7.053,225.229,,38711_038_PSS_HM_WW,PQC3,DIODE_HALF,Not Used,Left,DiodeCV,PQC_HM_POSITION 3,0.5,,,0.2,20.0,20.0,HPK_38711_038_PSS_HM_W_flute3_L_DiodeCV_24_1_2022_11h55m59s.txt,Perugia
38711,PSS,WW,426870,121673,38711_038_PSS_HM_WW,3.683,228.199,2.598,7.012,224.622,,38711_038_PSS_HM_WW,PQC3,DIODE_HALF,Not Used,Left,DiodeCV,PQC_HM_POSITION 3,0.5,,,0.2,20.0,20.0,HPK_38711_038_PSS_HM_W_flute3_L_DiodeCV_24_1_2022_11h11m2s.txt,Perugia
38711,PSS,EE,426783,121718,38711_043_PSS_HM_EE,3.392,247.804,2.596,7.118,224.795,,38711_043_PSS_HM_EE,PQC3,DIODE_HALF,Not Used,Left,DiodeCV,PQC_HM_POSITION 3,0.5,,,0.2,20.0,20.0,HPK_38711_043_PSS_HM_E_flute3_L_DiodeCV_25_1_2022_10h45m44s.txt,Perugia
38711,PSS,WW,426600,121733,38711_043_PSS_HM_WW,4.113,204.352,2.59,6.712,225.315,,38711_043_PSS_HM_WW,PQC3,DIODE_HALF,Not Used,Left,DiodeCV,PQC_HM_POSITION 3,0.5,,,0.2,20.0,20.0,HPK_38711_043_PSS_HM_W_flute3_L_DiodeCV_25_1_2022_12h30m38s.txt,Perugia
38711,PSS,EE,426062,121734,38711_044_PSS_HM_EE,4.052,207.42,2.593,6.912,225.055,,38711_044_PSS_HM_EE,PQC3,DIODE_HALF,Not Used,Left,DiodeCV,PQC_HM_POSITION 3,0.5,,,0.2,20.0,20.0,HPK_38711_044_PSS_HM_E_flute3_L_DiodeCV_24_1_2022_15h17m6s.txt,Perugia
38711,PSS,WW,426463,121739,38711_044_PSS_HM_WW,4.261,197.26,2.587,6.914,225.577,,38711_044_PSS_HM_WW,PQC3,DIODE_HALF,Not Used,Left,DiodeCV,PQC_HM_POSITION 3,0.5,,,0.2,20.0,20.0,HPK_38711_044_PSS_HM_W_flute3_L_DiodeCV_24_1_2022_16h6m38s.txt,Perugia
38196,2S,EE,376401,123430,38196_001_2-S_HM_EE,4.126,203.113,2.767,4633000000000.0,233.6,,38196_001_2-S_HM_EE,PQC1,DIODE_HALF,Not Used,Left,Diode_CV1,HP 4192A,0.5,100000.0,0.25,,19.6,19.6,Demokritos_VPX38196_001_2-S_HM_E_Left_PQC3_DiodeHalf_CV.xml,Demokritos
38196,2S,WW,376481,123433,38196_001_2-S_HM_WW,4.179,203.328,2.843,5021000000000.0,227.4,,38196_001_2-S_HM_WW,PQC1,DIODE_HALF,Not Used,Left,Diode_CV1,HP 4192A,0.5,100000.0,0.25,,21.6,21.6,Demokritos_VPX38196_001_2-S_HM_W_Left_PQC3_DiodeHalf_CV.xml,Demokritos
38196,2S,EE,376601,123434,38196_002_2-S_HM_EE,4.195,205.09,2.775,4737000000000.0,232.9,,38196_002_2-S_HM_EE,PQC1,DIODE_HALF,Not Used,Left,Diode_CV1,HP 4192A,0.5,100000.0,0.25,,23.4,23.4,Demokritos_VPX38196_002_2-S_HM_E_Left_PQC3_DiodeHalf_CV.xml,Demokritos
38196,2S,WW,376801,123437,38196_002_2-S_HM_WW,4.036,209.657,2.796,4961000000000.0,231.1,,38196_002_2-S_HM_WW,PQC1,DIODE_HALF,Not Used,Left,Diode_CV1,HP 4192A,0.5,100000.0,0.25,,21.0,21.0,Demokritos_VPX38196_002_2-S_HM_W_Left_PQC3_DiodeHalf_CV.xml,Demokritos
38196,2S,EE,377241,123456,38196_005_2-S_HM_EE,4.001,212.347,2.751,4789000000000.0,235.0,,38196_005_2-S_HM_EE,PQC1,DIODE_HALF,Not Used,Left,Diode_CV1,HP 4192A,0.5,100000.0,0.25,,21.6,21.6,Demokritos_VPX38196_005_2-S_HM_E_Left_PQC3_DiodeHalf_CV.xml,Demokritos
38196,2S,WW,376941,123459,38196_005_2-S_HM_WW,4.301,197.981,2.91,5117000000000.0,222.1,,38196_005_2-S_HM_WW,PQC1,DIODE_HALF,Not Used,Left,Diode_CV1,HP 4192A,0.5,100000.0,0.25,,21.9,21.9,Demokritos_VPX38196_005_2-S_HM_W_Left_PQC3_DiodeHalf_CV.xml,Demokritos
38196,2S,EE,377101,123532,38196_016_2-S_HM_EE,3.936,217.966,2.755,4990000000000.0,234.7,,38196_016_2-S_HM_EE,PQC1,DIODE_HALF,Not Used,Left,Diode_CV1,HP 4192A,0.5,100000.0,0.25,,23.0,23.0,Demokritos_VPX38196_016_2-S_HM_E_Left_PQC3_DiodeHalf_CV.xml,Demokritos
38196,2S,WW,377581,123535,38196_016_2-S_HM_WW,4.227,197.005,2.911,5105000000000.0,222.1,,38196_016_2-S_HM_WW,PQC1,DIODE_HALF,Not Used,Left,Diode_CV1,HP 4192A,0.5,100000.0,0.25,,18.7,18.7,Demokritos_VPX38196_016_2-S_HM_W_Left_PQC3_DiodeHalf_CV.xml,Demokritos
38196,2S,EE,377681,123536,38196_019_2-S_HM_EE,4.188,203.876,2.766,4647000000000.0,233.7,,38196_019_2-S_HM_EE,PQC1,DIODE_HALF,Not Used,Left,Diode_CV1,HP 4192A,0.5,100000.0,0.25,,22.3,22.3,Demokritos_VPX38196_019_2-S_HM_E_Left_PQC3_DiodeHalf_CV.xml,Demokritos
38196,2S,WW,377421,123539,38196_019_2-S_HM_WW,4.228,202.374,2.871,5091000000000.0,225.1,,38196_019_2-S_HM_WW,PQC1,DIODE_HALF,Not Used,Left,Diode_CV1,HP 4192A,0.5,100000.0,0.25,,22.6,22.6,Demokritos_VPX38196_019_2-S_HM_W_Left_PQC3_DiodeHalf_CV.xml,Demokritos
38196,2S,EE,377921,124736,38196_029_2-S_HM_EE,4.179,204.162,2.753,4665000000000.0,234.8,,38196_029_2-S_HM_EE,PQC1,DIODE_HALF,Not Used,Left,Diode_CV1,HP 4192A,0.5,100000.0,0.25,,22.2,22.2,Demokritos_VPX38196_029_2-S_HM_E_Left_PQC3_DiodeHalf_CV.xml,Demokritos
38196,2S,WW,378001,124739,38196_029_2-S_HM_WW,4.492,190.611,2.928,4990000000000.0,220.8,,38196_029_2-S_HM_WW,PQC1,DIODE_HALF,Not Used,Left,Diode_CV1,HP 4192A,0.5,100000.0,0.25,,22.7,22.7,Demokritos_VPX38196_029_2-S_HM_W_Left_PQC3_DiodeHalf_CV.xml,Demokritos
38196,2S,EE,378081,124750,38196_030_2-S_HM_EE,4.238,199.505,2.763,4556000000000.0,233.9,,38196_030_2-S_HM_EE,PQC1,DIODE_HALF,Not Used,Left,Diode_CV1,HP 4192A,0.5,100000.0,0.25,,20.9,20.9,Demokritos_VPX38196_030_2-S_HM_E_Left_PQC3_DiodeHalf_CV.xml,Demokritos
38196,2S,WW,377501,124753,38196_030_2-S_HM_WW,4.297,197.9,2.845,4885000000000.0,227.2,,38196_030_2-S_HM_WW,PQC1,DIODE_HALF,Not Used,Left,Diode_CV1,HP 4192A,0.5,100000.0,0.25,,21.7,21.7,Demokritos_VPX38196_030_2-S_HM_W_Left_PQC3_DiodeHalf_CV.xml,Demokritos
38198,2S,EE,343389,125154,38198_003_2-S_HM_EE,3.258,257.954,2.599,6.669,224.535,,38198_003_2-S_HM_EE,PQC3,DIODE_HALF,Not Used,Left,DiodeCV,PQC_HM_POSITION 3,0.5,,,0.2,20.0,20.0,HPK_38198_003_2-S_HM_E_flute3_L_DiodeCV_20_12_2021_9h23m54s.txt,Perugia
38198,2S,WW,343681,125157,38198_003_2-S_HM_WW,2.67,314.824,2.646,6.739,220.547,,38198_003_2-S_HM_WW,PQC3,DIODE_HALF,Not Used,Left,DiodeCV,PQC_HM_POSITION 3,0.5,,,0.2,20.0,20.0,HPK_38198_003_2-S_HM_W_flute3_L_DiodeCV_20_12_2021_9h58m28s.txt,Perugia
38198,2S,EE,344476,125190,38198_009_2-S_HM_EE,3.198,262.804,2.602,6.8,224.276,,38198_009_2-S_HM_EE,PQC3,DIODE_HALF,Not Used,Left,DiodeCV,PQC_HM_POSITION 3,0.5,,,0.2,20.0,20.0,HPK_38198_009_2-S_HM_E_flute3_L_DiodeCV_21_12_2021_9h5m31s.txt,Perugia
38198,2S,WW,343840,125193,38198_009_2-S_HM_WW,2.89,290.829,2.645,6.698,220.63,,38198_009_2-S_HM_WW,PQC3,DIODE_HALF,Not Used,Left,DiodeCV,PQC_HM_POSITION 3,0.5,,,0.2,20.0,20.0,HPK_38198_009_2-S_HM_W_flute3_L_DiodeCV_21_12_2021_9h46m5s.txt,Perugia
38198,2S,EE,344101,125212,38198_013_2-S_HM_EE,3.369,249.492,2.6,6.559,224.449,,38198_013_2-S_HM_EE,PQC3,DIODE_HALF,Not Used,Left,DiodeCV,PQC_HM_POSITION 3,0.5,,,0.2,20.0,20.0,HPK_38198_013_2-S_HM_E_flute3_L_DiodeCV_20_12_2021_11h32m24s.txt,Perugia
38198,2S,WW,344161,125215,38198_013_2-S_HM_WW,2.618,321.0,2.654,6.434,219.882,,38198_013_2-S_HM_WW,PQC3,DIODE_HALF,Not Used,Left,DiodeCV,PQC_HM_POSITION 3,0.5,,,0.2,20.0,20.0,HPK_38198_013_2-S_HM_W_flute3_L_DiodeCV_20_12_2021_12h0m48s.txt,Perugia
38198,2S,EE,343477,125238,38198_019_2-S_HM_EE,3.469,242.272,2.604,6.896,224.104,,38198_019_2-S_HM_EE,PQC3,DIODE_HALF,Not Used,Left,DiodeCV,PQC_HM_POSITION 3,0.5,,,0.2,20.0,20.0,HPK_38198_019_2-S_HM_E_flute3_L_DiodeCV_21_12_2021_10h21m6s.txt,Perugia
38198,2S,WW,344541,125251,38198_019_2-S_HM_WW,2.656,316.425,2.648,6.732,220.38,,38198_019_2-S_HM_WW,PQC3,DIODE_HALF,Not Used,Left,DiodeCV,PQC_HM_POSITION 3,0.5,,,0.2,20.0,20.0,HPK_38198_019_2-S_HM_W_flute3_L_DiodeCV_21_12_2021_11h3m28s.txt,Perugia
38198,2S,EE,344218,125292,38198_027_2-S_HM_EE,3.617,232.401,2.602,6.221,224.276,,38198_027_2-S_HM_EE,PQC3,DIODE_HALF,Not Used,Left,DiodeCV,PQC_HM_POSITION 3,0.5,,,0.2,20.0,20.0,HPK_38198_027_2-S_HM_E_flute3_L_DiodeCV_20_12_2021_13h11m50s.txt,Perugia
