Repository: PanosAssiouras/Analysis_DB_data_PQC

File: Flute_1/Diodes/data.csv (part 11 of 33)
batch_number,Type,Orientation,AGGREGATED_COND_DATA_SET_ID,PART_ID,PART_NAME_LABEL,RHO_KOHMCM,VD_V,CMIN_PFRD,NA,D_UM,CMINPLNR_PFRD,PART_NAME_LABEL.1,KIND_OF_HM_FLUTE_ID,KIND_OF_HM_STRUCT_ID,KIND_OF_HM_CONFIG_ID,KIND_OF_HM_SET_ID,PROCEDURE_TYPE,EQUIPMENT,WAITING_TIME_S,AC_FREQ_HZ,AC_AMPL_V,CORR_OPEN_PFRD,TEMP_SET_DEGC,AV_TEMP_DEGC,FILE_NAME,Location
38198,2S,WW,344203,125295,38198_027_2-S_HM_WW,3.062,274.472,2.598,6.043,224.622,,38198_027_2-S_HM_WW,PQC3,DIODE_HALF,Not Used,Left,DiodeCV,PQC_HM_POSITION 3,0.5,,,0.2,20.0,20.0,HPK_38198_027_2-S_HM_W_flute3_L_DiodeCV_20_12_2021_13h41m32s.txt,Perugia
38198,2S,EE,343804,125336,38198_038_2-S_HM_EE,3.682,228.251,2.602,6.605,224.276,,38198_038_2-S_HM_EE,PQC3,DIODE_HALF,Not Used,Left,DiodeCV,PQC_HM_POSITION 3,0.5,,,0.2,20.0,20.0,HPK_38198_038_2-S_HM_E_flute3_L_DiodeCV_21_12_2021_11h41m14s.txt,Perugia
38198,2S,WW,344089,125339,38198_038_2-S_HM_WW,2.826,297.411,2.645,6.608,220.63,,38198_038_2-S_HM_WW,PQC3,DIODE_HALF,Not Used,Left,DiodeCV,PQC_HM_POSITION 3,0.5,,,0.2,20.0,20.0,HPK_38198_038_2-S_HM_W_flute3_L_DiodeCV_21_12_2021_12h24m42s.txt,Perugia
38198,2S,EE,344038,125390,38198_046_2-S_HM_EE,3.511,239.374,2.598,6.816,224.622,,38198_046_2-S_HM_EE,PQC3,DIODE_HALF,Not Used,Left,DiodeCV,PQC_HM_POSITION 3,0.5,,,0.2,20.0,20.0,HPK_38198_046_2-S_HM_E_flute3_L_DiodeCV_20_12_2021_16h40m30s.txt,Perugia
38198,2S,WW,344284,125393,38198_046_2-S_HM_WW,2.788,301.455,2.645,6.733,220.63,,38198_046_2-S_HM_WW,PQC3,DIODE_HALF,Not Used,Left,DiodeCV,PQC_HM_POSITION 3,0.5,,,0.2,20.0,20.0,HPK_38198_046_2-S_HM_W_flute3_L_DiodeCV_20_12_2021_17h10m4s.txt,Perugia
38199,2S,EE,380441,125430,38199_003_2-S_HM_EE,4.752,175.588,2.758,3994000000000.0,234.3,,38199_003_2-S_HM_EE,PQC1,DIODE_HALF,Not Used,Left,Diode_CV1,HP 4192A,0.5,100000.0,0.25,,19.0,19.0,Demokritos_VPX38199_003_2-S_HM_E_Left_PQC3_DiodeHalf_CV.xml,Demokritos
38199,2S,WW,380501,125433,38199_003_2-S_HM_WW,3.876,216.642,2.775,5056000000000.0,232.9,,38199_003_2-S_HM_WW,PQC1,DIODE_HALF,Not Used,Left,Diode_CV1,HP 4192A,0.5,100000.0,0.25,,19.9,19.9,Demokritos_VPX38199_003_2-S_HM_W_Left_PQC3_DiodeHalf_CV.xml,Demokritos
38199,2S,EE,380581,125510,38199_015_2-S_HM_EE,4.872,173.076,2.77,3985000000000.0,233.3,,38199_015_2-S_HM_EE,PQC1,DIODE_HALF,Not Used,Left,Diode_CV1,HP 4192A,0.5,100000.0,0.25,,20.5,20.5,Demokritos_VPX38199_015_2-S_HM_E_Left_PQC3_DiodeHalf_CV.xml,Demokritos
38199,2S,WW,380641,125513,38199_015_2-S_HM_WW,4.039,209.492,2.781,4919000000000.0,232.4,,38199_015_2-S_HM_WW,PQC1,DIODE_HALF,Not Used,Left,Diode_CV1,HP 4192A,0.5,100000.0,0.25,,21.0,21.0,Demokritos_VPX38199_015_2-S_HM_W_Left_PQC3_DiodeHalf_CV.xml,Demokritos
38199,2S,EE,380081,125532,38199_019_2-S_HM_EE,4.797,175.06,2.767,4023000000000.0,233.6,,38199_019_2-S_HM_EE,PQC1,DIODE_HALF,Not Used,Left,Diode_CV1,HP 4192A,0.5,100000.0,0.25,,19.9,19.9,Demokritos_VPX38199_019_2-S_HM_E_Left_PQC3_DiodeHalf_CV.xml,Demokritos
38199,2S,WW,380201,125535,38199_019_2-S_HM_WW,3.873,218.304,2.787,5167000000000.0,231.9,,38199_019_2-S_HM_WW,PQC1,DIODE_HALF,Not Used,Left,Diode_CV1,HP 4192A,0.5,100000.0,0.25,,20.9,20.9,Demokritos_VPX38199_019_2-S_HM_W_Left_PQC3_DiodeHalf_CV.xml,Demokritos
38199,2S,EE,380861,125572,38199_027_2-S_HM_EE,4.471,189.778,2.788,4466000000000.0,231.8,,38199_027_2-S_HM_EE,PQC1,DIODE_HALF,Not Used,Left,Diode_CV1,HP 4192A,0.5,100000.0,0.25,,21.4,21.4,Demokritos_VPX38199_027_2-S_HM_E_Left_PQC3_DiodeHalf_CV.xml,Demokritos
38199,2S,WW,381161,125575,38199_027_2-S_HM_WW,4.281,198.459,2.784,4607000000000.0,232.1,,38199_027_2-S_HM_WW,PQC1,DIODE_HALF,Not Used,Left,Diode_CV1,HP 4192A,0.5,100000.0,0.25,,21.6,21.6,Demokritos_VPX38199_027_2-S_HM_W_Left_PQC3_DiodeHalf_CV.xml,Demokritos
38199,2S,EE,380961,125638,38199_039_2-S_HM_EE,4.366,195.409,2.782,4598000000000.0,232.3,,38199_039_2-S_HM_EE,PQC1,DIODE_HALF,Not Used,Left,Diode_CV1,HP 4192A,0.5,100000.0,0.25,,22.2,22.2,Demokritos_VPX38199_039_2-S_HM_E_Left_PQC3_DiodeHalf_CV.xml,Demokritos
38199,2S,WW,381081,125651,38199_039_2-S_HM_WW,3.99,214.28,2.762,4956000000000.0,234.0,,38199_039_2-S_HM_WW,PQC1,DIODE_HALF,Not Used,Left,Diode_CV1,HP 4192A,0.5,100000.0,0.25,,22.5,22.5,Demokritos_VPX38199_039_2-S_HM_W_Left_PQC3_DiodeHalf_CV.xml,Demokritos
38199,2S,EE,381681,125656,38199_043_2-S_HM_EE,4.37,193.243,2.757,4413000000000.0,234.4,,38199_043_2-S_HM_EE,PQC1,DIODE_HALF,Not Used,Left,Diode_CV1,HP 4192A,0.5,100000.0,0.25,,20.7,20.7,Demokritos_VPX38199_043_2-S_HM_E_Left_PQC3_DiodeHalf_CV.xml,Demokritos
38199,2S,WW,381881,125659,38199_043_2-S_HM_WW,3.931,215.837,2.758,4896000000000.0,234.4,,38199_043_2-S_HM_WW,PQC1,DIODE_HALF,Not Used,Left,Diode_CV1,HP 4192A,0.5,100000.0,0.25,,21.4,21.4,Demokritos_VPX38199_043_2-S_HM_W_Left_PQC3_DiodeHalf_CV.xml,Demokritos
38199,2S,EE,382041,125692,38199_047_2-S_HM_EE,4.378,194.751,2.782,4503000000000.0,232.3,,38199_047_2-S_HM_EE,PQC1,DIODE_HALF,Not Used,Left,Diode_CV1,HP 4192A,0.5,100000.0,0.25,,22.1,22.1,Demokritos_VPX38199_047_2-S_HM_E_Left_PQC3_DiodeHalf_CV.xml,Demokritos
38199,2S,WW,382121,125695,38199_047_2-S_HM_WW,3.857,220.889,2.781,5147000000000.0,232.4,,38199_047_2-S_HM_WW,PQC1,DIODE_HALF,Not Used,Left,Diode_CV1,HP 4192A,0.5,100000.0,0.25,,22.0,22.0,Demokritos_VPX38199_047_2-S_HM_W_Left_PQC3_DiodeHalf_CV.xml,Demokritos
38201,2S,EE,345776,125972,38201_003_2-S_HM_EE,3.922,214.286,2.618,6.679,222.906,,38201_003_2-S_HM_EE,PQC3,DIODE_HALF,Not Used,Left,DiodeCV,PQC_HM_POSITION 3,0.5,,,0.2,20.0,20.0,HPK_38201_003_2-S_HM_E_flute3_L_DiodeCV_11_1_2022_10h31m24s.txt,Perugia
38201,2S,WW,345305,125975,38201_003_2-S_HM_WW,3.925,214.12,2.631,6.488,221.804,,38201_003_2-S_HM_WW,PQC3,DIODE_HALF,Not Used,Left,DiodeCV,PQC_HM_POSITION 3,0.5,,,0.2,20.0,20.0,HPK_38201_003_2-S_HM_W_flute3_L_DiodeCV_11_1_2022_11h30m12s.txt,Perugia
38201,2S,EE,345423,125998,38201_010_2-S_HM_EE,3.848,218.433,2.611,6.792,223.503,,38201_010_2-S_HM_EE,PQC3,DIODE_HALF,Not Used,Left,DiodeCV,PQC_HM_POSITION 3,0.5,,,0.2,20.0,20.0,HPK_38201_010_2-S_HM_E_flute3_L_DiodeCV_11_1_2022_12h46m11s.txt,Perugia
38201,2S,WW,345900,126011,38201_010_2-S_HM_WW,3.908,215.06,2.631,6.537,221.804,,38201_010_2-S_HM_WW,PQC3,DIODE_HALF,Not Used,Left,DiodeCV,PQC_HM_POSITION 3,0.5,,,0.2,20.0,20.0,HPK_38201_010_2-S_HM_W_flute3_L_DiodeCV_11_1_2022_14h15m42s.txt,Perugia
38201,2S,EE,345957,126016,38201_014_2-S_HM_EE,3.909,215.017,2.618,6.775,222.906,,38201_014_2-S_HM_EE,PQC3,DIODE_HALF,Not Used,Left,DiodeCV,PQC_HM_POSITION 3,0.5,,,0.2,20.0,20.0,HPK_38201_014_2-S_HM_E_flute3_L_DiodeCV_11_1_2022_14h56m22s.txt,Perugia
38201,2S,WW,346013,126019,38201_014_2-S_HM_WW,3.908,215.059,2.634,6.505,221.552,,38201_014_2-S_HM_WW,PQC3,DIODE_HALF,Not Used,Left,DiodeCV,PQC_HM_POSITION 3,0.5,,,0.2,20.0,20.0,HPK_38201_014_2-S_HM_W_flute3_L_DiodeCV_11_1_2022_15h34m25s.txt,Perugia
38201,2S,EE,345481,126056,38201_020_2-S_HM_EE,3.982,211.095,2.605,6.982,224.018,,38201_020_2-S_HM_EE,PQC3,DIODE_HALF,Not Used,Left,DiodeCV,PQC_HM_POSITION 3,0.5,,,0.2,20.0,20.0,HPK_38201_020_2-S_HM_E_flute3_L_DiodeCV_11_1_2022_16h36m13s.txt,Perugia
38201,2S,WW,346114,126059,38201_020_2-S_HM_WW,3.94,213.315,2.627,6.374,222.142,,38201_020_2-S_HM_WW,PQC3,DIODE_HALF,Not Used,Left,DiodeCV,PQC_HM_POSITION 3,0.5,,,0.2,20.0,20.0,HPK_38201_020_2-S_HM_W_flute3_L_DiodeCV_11_1_2022_17h19m34s.txt,Perugia
38201,2S,EE,346156,126110,38201_030_2-S_HM_EE,3.913,214.781,2.617,6.652,222.991,,38201_030_2-S_HM_EE,PQC3,DIODE_HALF,Not Used,Left,DiodeCV,PQC_HM_POSITION 3,0.5,,,0.2,20.0,20.0,HPK_38201_030_2-S_HM_E_flute3_L_DiodeCV_12_1_2022_9h9m24s.txt,Perugia
38201,2S,WW,346295,126113,38201_030_2-S_HM_WW,3.866,217.38,2.616,6.651,223.076,,38201_030_2-S_HM_WW,PQC3,DIODE_HALF,Not Used,Left,DiodeCV,PQC_HM_POSITION 3,0.5,,,0.2,20.0,20.0,HPK_38201_030_2-S_HM_W_flute3_L_DiodeCV_12_1_2022_9h39m22s.txt,Perugia
38201,2S,EE,346756,126154,38201_037_2-S_HM_EE,3.806,220.834,2.61,6.808,223.589,,38201_037_2-S_HM_EE,PQC3,DIODE_HALF,Not Used,Left,DiodeCV,PQC_HM_POSITION 3,0.5,,,0.2,20.0,20.0,HPK_38201_037_2-S_HM_E_flute3_L_DiodeCV_12_1_2022_10h47m51s.txt,Perugia
38201,2S,WW,346840,126157,38201_037_2-S_HM_WW,3.862,217.61,2.627,6.27,222.142,,38201_037_2-S_HM_WW,PQC3,DIODE_HALF,Not Used,Left,DiodeCV,PQC_HM_POSITION 3,0.5,,,0.2,20.0,20.0,HPK_38201_037_2-S_HM_W_flute3_L_DiodeCV_12_1_2022_11h32m47s.txt,Perugia
38201,2S,EE,346894,126194,38201_042_2-S_HM_EE,3.842,218.766,2.609,6.962,223.675,,38201_042_2-S_HM_EE,PQC3,DIODE_HALF,Not Used,Left,DiodeCV,PQC_HM_POSITION 3,0.5,,,0.2,20.0,20.0,HPK_38201_042_2-S_HM_E_flute3_L_DiodeCV_12_1_2022_12h18m55s.txt,Perugia
38201,2S,WW,346982,126197,38201_042_2-S_HM_WW,3.863,217.565,2.621,6.58,222.651,,38201_042_2-S_HM_WW,PQC3,DIODE_HALF,Not Used,Left,DiodeCV,PQC_HM_POSITION 3,0.5,,,0.2,20.0,20.0,HPK_38201_042_2-S_HM_W_flute3_L_DiodeCV_12_1_2022_13h5m59s.txt,Perugia
38201,2S,EE,347076,126230,38201_048_2-S_HM_EE,3.946,212.984,2.623,6.639,222.481,,38201_048_2-S_HM_EE,PQC3,DIODE_HALF,Not Used,Left,DiodeCV,PQC_HM_POSITION 3,0.5,,,0.2,20.0,20.0,HPK_38201_048_2-S_HM_E_flute3_L_DiodeCV_12_1_2022_15h3m25s.txt,Perugia
38201,2S,WW,347160,126233,38201_048_2-S_HM_WW,3.932,213.76,2.624,6.603,222.396,,38201_048_2-S_HM_WW,PQC3,DIODE_HALF,Not Used,Left,DiodeCV,PQC_HM_POSITION 3,0.5,,,0.2,20.0,20.0,HPK_38201_048_2-S_HM_W_flute3_L_DiodeCV_12_1_2022_15h44m18s.txt,Perugia
38202,2S,EE,332563,126234,38202_001_2-S_HM_EE,4.007,225.115,2.126,3.149,304.482,640000000000.0,38202_001_2-S_HM_EE,PQC3,DIODE_HALF,Not Used,Right,DiodeCV,PQC_HM_POSITION 1,3.0,10000.0,0.25,0.21,20.0,20.017,Test_HPK_VPX38202_001_2-S_HM_EE_East_South_PQC3_DiodeCV_DiodeHalf_CV_Run01_01_06_2022_03_04_37_PM.txt,Brown
38202,2S,WW,332107,126237,38202_001_2-S_HM_WW,4.348,207.444,2.267,3.142,285.546,640000000000.0,38202_001_2-S_HM_WW,PQC3,DIODE_HALF,Not Used,Right,DiodeCV,PQC_HM_POSITION 2,3.0,10000.0,0.25,0.222,20.0,20.017,Test_HPK_VPX38202_001_2-S_HM_WW_West_North_PQC3_DiodeCV_DiodeHalf_CV_Run01_01_06_2022_03_47_30_PM.txt,Brown
38202,2S,EE,333115,126256,38202_004_2-S_HM_EE,4.049,222.757,2.103,3.305,307.914,640000000000.0,38202_004_2-S_HM_EE,PQC3,DIODE_HALF,Not Used,Right,DiodeCV,PQC_HM_POSITION 1,3.0,10000.0,0.25,0.205,20.0,20.024,Test_HPK_VPX38202_004_2-S_HM_EE_East_South_PQC3_DiodeCV_DiodeHalf_CV_Run01_01_06_2022_07_07_57_PM.txt,Brown
38202,2S,WW,331957,126259,38202_004_2-S_HM_WW,4.08,221.097,2.24,3.52,288.992,640000000000.0,38202_004_2-S_HM_WW,PQC3,DIODE_HALF,Not Used,Right,DiodeCV,PQC_HM_POSITION 2,3.0,10000.0,0.25,0.219,20.0,20.019,Test_HPK_VPX38202_004_2-S_HM_WW_West_North_PQC3_DiodeCV_DiodeHalf_CV_Run01_01_06_2022_08_02_27_PM.txt,Brown
38202,2S,EE,333235,126318,38202_014_2-S_HM_EE,4.08,221.089,2.112,3.502,306.562,640000000000.0,38202_014_2-S_HM_EE,PQC3,DIODE_HALF,Not Used,Right,DiodeCV,PQC_HM_POSITION 3,3.0,10000.0,0.25,0.247,20.0,20.022,Test_HPK_VPX38202_014_2-S_HM_EE_East_South_PQC3_DiodeCV_DiodeHalf_CV_Run01_01_06_2022_04_29_16_PM.txt,Brown
38202,2S,WW,333391,126331,38202_014_2-S_HM_WW,4.142,217.774,2.197,3.232,294.642,640000000000.0,38202_014_2-S_HM_WW,PQC3,DIODE_HALF,Not Used,Right,DiodeCV,PQC_HM_POSITION 4,3.0,10000.0,0.25,0.26,20.0,20.019,Test_HPK_VPX38202_014_2-S_HM_WW_West_North_PQC3_DiodeCV_DiodeHalf_CV_Run01_01_06_2022_05_12_06_PM.txt,Brown
38202,2S,EE,332749,126350,38202_019_2-S_HM_EE,4.049,222.765,2.133,3.43,303.573,640000000000.0,38202_019_2-S_HM_EE,PQC3,DIODE_HALF,Not Used,Right,DiodeCV,PQC_HM_POSITION 3,3.0,10000.0,0.25,0.244,20.0,20.023,Test_HPK_VPX38202_019_2-S_HM_EE_East_South_PQC3_DiodeCV_DiodeHalf_CV_Run01_01_06_2022_08_56_49_PM.txt,Brown
38202,2S,WW,333253,126353,38202_019_2-S_HM_WW,4.293,210.099,2.243,3.387,288.71,640000000000.0,38202_019_2-S_HM_WW,PQC3,DIODE_HALF,Not Used,Right,DiodeCV,PQC_HM_POSITION 4,3.0,10000.0,0.25,0.256,20.0,20.024,Test_HPK_VPX38202_019_2-S_HM_WW_West_North_PQC3_DiodeCV_DiodeHalf_CV_Run01_01_06_2022_09_51_10_PM.txt,Brown
38202,2S,EE,333304,126398,38202_028_2-S_HM_EE,4.009,224.98,2.123,2.869,305.036,640000000000.0,38202_028_2-S_HM_EE,PQC3,DIODE_HALF,Not Used,Right,DiodeCV,PQC_HM_POSITION 1,3.0,10000.0,0.25,0.214,20.0,20.011,Test_HPK_VPX38202_028_2-S_HM_EE_East_South_PQC3_DiodeCV_DiodeHalf_CV_Run01_01_10_2022_04_26_02_PM.txt,Brown
38202,2S,WW,332806,126411,38202_028_2-S_HM_WW,3.628,248.649,2.064,3.315,313.744,640000000000.0,38202_028_2-S_HM_WW,PQC3,DIODE_HALF,Not Used,Right,DiodeCV,PQC_HM_POSITION 2,3.0,10000.0,0.25,0.223,20.0,20.009,Test_HPK_VPX38202_028_2-S_HM_WW_West_North_PQC3_DiodeCV_DiodeHalf_CV_Run01_01_10_2022_05_08_08_PM.txt,Brown
38202,2S,EE,333118,126430,38202_031_2-S_HM_EE,4.079,221.146,2.11,3.452,306.8,640000000000.0,38202_031_2-S_HM_EE,PQC3,DIODE_HALF,Not Used,Right,DiodeCV,PQC_HM_POSITION 1,3.0,10000.0,0.25,0.211,20.0,20.015,Test_HPK_VPX38202_031_2-S_HM_EE_East_South_PQC3_DiodeCV_DiodeHalf_CV_Run01_01_07_2022_06_15_56_PM.txt,Brown
38202,2S,WW,333040,126433,38202_031_2-S_HM_WW,3.862,233.591,2.114,3.269,306.269,640000000000.0,38202_031_2-S_HM_WW,PQC3,DIODE_HALF,Not Used,Right,DiodeCV,PQC_HM_POSITION 2,3.0,10000.0,0.25,0.223,20.0,20.013,Test_HPK_VPX38202_031_2-S_HM_WW_West_North_PQC3_DiodeCV_DiodeHalf_CV_Run01_01_07_2022_07_10_22_PM.txt,Brown
38202,2S,EE,332449,126478,38202_042_2-S_HM_EE,4.021,224.354,2.116,3.177,305.934,640000000000.0,38202_042_2-S_HM_EE,PQC3,DIODE_HALF,Not Used,Right,DiodeCV,PQC_HM_POSITION 3,3.0,10000.0,0.25,0.251,20.0,20.01,Test_HPK_VPX38202_042_2-S_HM_EE_East_South_PQC3_DiodeCV_DiodeHalf_CV_Run01_01_10_2022_05_50_16_PM.txt,Brown
38202,2S,WW,332470,126491,38202_042_2-S_HM_WW,3.958,227.92,2.205,3.339,293.619,640000000000.0,38202_042_2-S_HM_WW,PQC3,DIODE_HALF,Not Used,Right,DiodeCV,PQC_HM_POSITION 4,3.0,10000.0,0.25,0.261,20.0,20.008,Test_HPK_VPX38202_042_2-S_HM_WW_West_North_PQC3_DiodeCV_DiodeHalf_CV_Run01_01_10_2022_06_32_21_PM.txt,Brown
38202,2S,EE,332278,126510,38202_046_2-S_HM_EE,4.005,225.247,2.119,3.132,305.609,640000000000.0,38202_046_2-S_HM_EE,PQC3,DIODE_HALF,Not Used,Right,DiodeCV,PQC_HM_POSITION 3,3.0,10000.0,0.25,0.245,20.0,20.009,Test_HPK_VPX38202_046_2-S_HM_EE_East_South_PQC3_DiodeCV_DiodeHalf_CV_Run01_01_07_2022_08_04_52_PM.txt,Brown
38202,2S,WW,332533,126513,38202_046_2-S_HM_WW,4.328,208.43,2.257,3.524,286.835,640000000000.0,38202_046_2-S_HM_WW,PQC3,DIODE_HALF,Not Used,Right,DiodeCV,PQC_HM_POSITION 4,3.0,10000.0,0.25,0.262,20.0,20.008,Test_HPK_VPX38202_046_2-S_HM_WW_West_North_PQC3_DiodeCV_DiodeHalf_CV_Run01_01_07_2022_08_59_11_PM.txt,Brown
38693,2S,EE,333754,126776,38693_001_2-S_HM_EE,4.079,221.151,2.122,3.306,305.062,640000000000.0,38693_001_2-S_HM_EE,PQC3,DIODE_HALF,Not Used,Right,DiodeCV,PQC_HM_POSITION 1,3.0,10000.0,0.25,0.208,20.0,20.015,Test_HPK_VPX38693_001_2-S_HM_EE_East_South_PQC3_DiodeCV_DiodeHalf_CV_Run01_01_07_2022_02_25_31_PM.txt,Brown
38693,2S,WW,334708,126779,38693_001_2-S_HM_WW,4.289,210.318,2.238,3.666,289.311,640000000000.0,38693_001_2-S_HM_WW,PQC3,DIODE_HALF,Not Used,Right,DiodeCV,PQC_HM_POSITION 2,3.0,10000.0,0.25,0.22,20.0,20.017,Test_HPK_VPX38693_001_2-S_HM_WW_West_North_PQC3_DiodeCV_DiodeHalf_CV_Run01_01_07_2022_03_07_30_PM.txt,Brown
38693,2S,EE,334360,126798,38693_004_2-S_HM_EE,3.848,234.394,2.12,3.624,305.339,640000000000.0,38693_004_2-S_HM_EE,PQC3,DIODE_HALF,Not Used,Right,DiodeCV,PQC_HM_POSITION 1,3.0,10000.0,0.25,0.215,20.0,20.007,Test_HPK_VPX38693_004_2-S_HM_EE_East_South_PQC3_DiodeCV_DiodeHalf_CV_Run01_01_10_2022_08_30_20_PM.txt,Brown
38693,2S,WW,334258,126811,38693_004_2-S_HM_WW,3.852,234.167,2.143,3.829,302.191,640000000000.0,38693_004_2-S_HM_WW,PQC3,DIODE_HALF,Not Used,Right,DiodeCV,PQC_HM_POSITION 2,3.0,10000.0,0.25,0.223,20.0,20.005,Test_HPK_VPX38693_004_2-S_HM_WW_West_North_PQC3_DiodeCV_DiodeHalf_CV_Run01_01_10_2022_09_22_12_PM.txt,Brown
38693,2S,EE,334324,126856,38693_013_2-S_HM_EE,4.129,218.441,2.128,3.45,304.311,640000000000.0,38693_013_2-S_HM_EE,PQC3,DIODE_HALF,Not Used,Right,DiodeCV,PQC_HM_POSITION 3,3.0,10000.0,0.25,0.247,20.0,20.014,Test_HPK_VPX38693_013_2-S_HM_EE_East_South_PQC3_DiodeCV_DiodeHalf_CV_Run01_01_07_2022_03_49_32_PM.txt,Brown
38693,2S,WW,334636,126859,38693_013_2-S_HM_WW,4.007,225.139,2.125,3.343,304.663,640000000000.0,38693_013_2-S_HM_WW,PQC3,DIODE_HALF,Not Used,Right,DiodeCV,PQC_HM_POSITION 4,3.0,10000.0,0.25,0.261,20.0,20.012,Test_HPK_VPX38693_013_2-S_HM_WW_West_North_PQC3_DiodeCV_DiodeHalf_CV_Run01_01_07_2022_04_31_35_PM.txt,Brown
38693,2S,EE,334669,126878,38693_016_2-S_HM_EE,4.11,219.493,2.131,3.494,303.769,640000000000.0,38693_016_2-S_HM_EE,PQC3,DIODE_HALF,Not Used,Right,DiodeCV,PQC_HM_POSITION 3,3.0,10000.0,0.25,0.248,20.0,20.008,Test_HPK_VPX38693_016_2-S_HM_EE_East_South_PQC3_DiodeCV_DiodeHalf_CV_Run01_01_10_2022_10_14_07_PM.txt,Brown
38693,2S,WW,334240,126891,38693_016_2-S_HM_WW,4.113,219.327,2.114,3.201,306.221,640000000000.0,38693_016_2-S_HM_WW,PQC3,DIODE_HALF,Not Used,Right,DiodeCV,PQC_HM_POSITION 4,3.0,10000.0,0.25,0.262,20.0,20.006,Test_HPK_VPX38693_016_2-S_HM_WW_West_North_PQC3_DiodeCV_DiodeHalf_CV_Run01_01_10_2022_11_06_03_PM.txt,Brown
38693,2S,EE,333607,126936,38693_024_2-S_HM_EE,4.069,221.706,2.135,3.301,303.209,640000000000.0,38693_024_2-S_HM_EE,PQC3,DIODE_HALF,Not Used,Right,DiodeCV,PQC_HM_POSITION 1,3.0,10000.0,0.25,0.215,20.0,20.007,Test_HPK_VPX38693_024_2-S_HM_EE_East_South_PQC3_DiodeCV_DiodeHalf_CV_Run01_01_12_2022_11_48_35_AM.txt,Brown
38693,2S,WW,334318,126939,38693_024_2-S_HM_WW,3.98,226.661,2.143,3.036,302.157,640000000000.0,38693_024_2-S_HM_WW,PQC3,DIODE_HALF,Not Used,Right,DiodeCV,PQC_HM_POSITION 2,3.0,10000.0,0.25,0.224,20.0,20.011,Test_HPK_VPX38693_024_2-S_HM_WW_West_North_PQC3_DiodeCV_DiodeHalf_CV_Run01_01_12_2022_12_29_27_PM.txt,Brown
38693,2S,EE,334366,126958,38693_030_2-S_HM_EE,4.049,222.767,2.107,3.095,307.325,640000000000.0,38693_030_2-S_HM_EE,PQC3,DIODE_HALF,Not Used,Right,DiodeCV,PQC_HM_POSITION 1,3.0,10000.0,0.25,0.216,20.0,20.01,Test_HPK_VPX38693_030_2-S_HM_EE_East_South_PQC3_DiodeCV_DiodeHalf_CV_Run01_01_11_2022_04_27_47_PM.txt,Brown
38693,2S,WW,334126,126971,38693_030_2-S_HM_WW,3.905,230.966,2.1,3.153,308.248,640000000000.0,38693_030_2-S_HM_WW,PQC3,DIODE_HALF,Not Used,Right,DiodeCV,PQC_HM_POSITION 2,3.0,10000.0,0.25,0.229,20.0,20.008,Test_HPK_VPX38693_030_2-S_HM_WW_West_North_PQC3_DiodeCV_DiodeHalf_CV_Run01_01_11_2022_05_20_02_PM.txt,Brown
38693,2S,EE,334162,127016,38693_041_2-S_HM_EE,4.04,223.266,2.113,3.185,306.48,640000000000.0,38693_041_2-S_HM_EE,PQC3,DIODE_HALF,Not Used,Right,DiodeCV,PQC_HM_POSITION 3,3.0,10000.0,0.25,0.249,20.0,20.021,Test_HPK_VPX38693_041_2-S_HM_EE_East_South_PQC3_DiodeCV_DiodeHalf_CV_Run01_01_12_2022_01_10_18_PM.txt,Brown
38693,2S,WW,334501,127019,38693_041_2-S_HM_WW,3.79,238.0,2.111,3.277,306.717,640000000000.0,38693_041_2-S_HM_WW,PQC3,DIODE_HALF,Not Used,Right,DiodeCV,PQC_HM_POSITION 4,3.0,10000.0,0.25,0.262,20.0,20.009,Test_HPK_VPX38693_041_2-S_HM_WW_West_North_PQC3_DiodeCV_DiodeHalf_CV_Run01_01_12_2022_01_51_11_PM.txt,Brown
38693,2S,EE,333646,127038,38693_044_2-S_HM_EE,4.03,223.838,2.1,2.976,308.353,640000000000.0,38693_044_2-S_HM_EE,PQC3,DIODE_HALF,Not Used,Right,DiodeCV,PQC_HM_POSITION 3,3.0,10000.0,0.25,0.253,20.0,20.007,Test_HPK_VPX38693_044_2-S_HM_EE_East_South_PQC3_DiodeCV_DiodeHalf_CV_Run01_01_11_2022_06_12_09_PM.txt,Brown
38693,2S,WW,333856,127051,38693_044_2-S_HM_WW,3.642,247.644,2.087,3.323,310.233,640000000000.0,38693_044_2-S_HM_WW,PQC3,DIODE_HALF,Not Used,Right,DiodeCV,PQC_HM_POSITION 4,3.0,10000.0,0.25,0.263,20.0,20.009,Test_HPK_VPX38693_044_2-S_HM_WW_West_North_PQC3_DiodeCV_DiodeHalf_CV_Run01_01_11_2022_07_04_11_PM.txt,Brown
38694,2S,EE,422902,127092,38694_003_2-S_HM_EE,4.065,221.892,2.116,3.387,306.033,640000000000.0,38694_003_2-S_HM_EE,PQC3,DIODE_HALF,Not Used,Right,DiodeCV,PQC_HM_POSITION 1,3.0,10000.0,0.25,0.215,20.0,20.006,Test_HPK_VPX38694_003_2-S_HM_EE_East_South_PQC3_DiodeCV_DiodeHalf_CV_Run01_01_12_2022_03_21_47_PM.txt,Brown
38694,2S,WW,423523,127095,38694_003_2-S_HM_WW,3.83,235.529,2.126,3.297,304.594,640000000000.0,38694_003_2-S_HM_WW,PQC3,DIODE_HALF,Not Used,Right,DiodeCV,PQC_HM_POSITION 2,3.0,10000.0,0.25,0.223,20.0,20.017,Test_HPK_VPX38694_003_2-S_HM_WW_West_North_PQC3_DiodeCV_DiodeHalf_CV_Run01_01_12_2022_04_02_41_PM.txt,Brown
38694,2S,EE,423241,127114,38694_008_2-S_HM_EE,4.05,222.741,2.123,3.327,304.924,640000000000.0,38694_008_2-S_HM_EE,PQC3,DIODE_HALF,Not Used,Right,DiodeCV,PQC_HM_POSITION 1,3.0,10000.0,0.25,0.211,20.0,20.009,Test_HPK_VPX38694_008_2-S_HM_EE_East_South_PQC3_DiodeCV_DiodeHalf_CV_Run01_01_12_2022_07_45_03_PM.txt,Brown
38694,2S,WW,423004,127117,38694_008_2-S_HM_WW,4.012,224.832,2.124,2.933,304.829,640000000000.0,38694_008_2-S_HM_WW,PQC3,DIODE_HALF,Not Used,Right,DiodeCV,PQC_HM_POSITION 2,3.0,10000.0,0.25,0.223,20.0,20.011,Test_HPK_VPX38694_008_2-S_HM_WW_West_North_PQC3_DiodeCV_DiodeHalf_CV_Run01_01_12_2022_08_37_11_PM.txt,Brown
38694,2S,EE,423232,127172,38694_015_2-S_HM_EE,3.912,230.558,2.143,2.916,302.112,640000000000.0,38694_015_2-S_HM_EE,PQC3,DIODE_HALF,Not Used,Right,DiodeCV,PQC_HM_POSITION 3,3.0,10000.0,0.25,0.249,20.0,20.036,Test_HPK_VPX38694_015_2-S_HM_EE_East_South_PQC3_DiodeCV_DiodeHalf_CV_Run01_01_12_2022_04_43_37_PM.txt,Brown
38694,2S,WW,423112,127175,38694_015_2-S_HM_WW,3.846,234.526,2.133,3.19,303.528,640000000000.0,38694_015_2-S_HM_WW,PQC3,DIODE_HALF,Not Used,Right,DiodeCV,PQC_HM_POSITION 4,3.0,10000.0,0.25,0.261,20.0,20.011,Test_HPK_VPX38694_015_2-S_HM_WW_West_North_PQC3_DiodeCV_DiodeHalf_CV_Run01_01_12_2022_05_24_27_PM.txt,Brown
38694,2S,EE,423160,127194,38694_018_2-S_HM_EE,4.048,222.823,2.123,3.116,304.943,640000000000.0,38694_018_2-S_HM_EE,PQC3,DIODE_HALF,Not Used,Right,DiodeCV,PQC_HM_POSITION 3,3.0,10000.0,0.25,0.249,20.0,20.027,Test_HPK_VPX38694_018_2-S_HM_EE_East_South_PQC3_DiodeCV_DiodeHalf_CV_Run01_01_12_2022_09_29_12_PM.txt,Brown
38694,2S,WW,423289,127197,38694_018_2-S_HM_WW,3.782,238.512,2.132,3.265,303.623,640000000000.0,38694_018_2-S_HM_WW,PQC3,DIODE_HALF,Not Used,Right,DiodeCV,PQC_HM_POSITION 4,3.0,10000.0,0.25,0.262,20.0,20.012,Test_HPK_VPX38694_018_2-S_HM_WW_West_North_PQC3_DiodeCV_DiodeHalf_CV_Run01_01_12_2022_10_21_15_PM.txt,Brown
38694,2S,EE,423412,127252,38694_027_2-S_HM_EE,4.014,224.699,2.113,2.915,306.43,640000000000.0,38694_027_2-S_HM_EE,PQC3,DIODE_HALF,Not Used,Right,DiodeCV,PQC_HM_POSITION 1,3.0,10000.0,0.25,0.215,20.0,20.006,Test_HPK_VPX38694_027_2-S_HM_EE_East_South_PQC3_DiodeCV_DiodeHalf_CV_Run01_01_13_2022_12_03_49_PM.txt,Brown
38694,2S,WW,423757,127255,38694_027_2-S_HM_WW,3.888,231.99,2.128,2.906,304.322,640000000000.0,38694_027_2-S_HM_WW,PQC3,DIODE_HALF,Not Used,Right,DiodeCV,PQC_HM_POSITION 2,3.0,10000.0,0.25,0.227,20.0,20.006,Test_HPK_VPX38694_027_2-S_HM_WW_West_North_PQC3_DiodeCV_DiodeHalf_CV_Run01_01_13_2022_12_44_40_PM.txt,Brown
38694,2S,EE,423667,127274,38694_030_2-S_HM_EE,4.007,225.095,2.114,2.961,306.251,640000000000.0,38694_030_2-S_HM_EE,PQC3,DIODE_HALF,Not Used,Right,DiodeCV,PQC_HM_POSITION 1,3.0,10000.0,0.25,0.209,20.0,20.011,Test_HPK_VPX38694_030_2-S_HM_EE_East_South_PQC3_DiodeCV_DiodeHalf_CV_Run01_01_13_2022_07_23_10_PM.txt,Brown
38694,2S,WW,423469,127277,38694_030_2-S_HM_WW,3.866,233.317,2.147,2.894,301.534,640000000000.0,38694_030_2-S_HM_WW,PQC3,DIODE_HALF,Not Used,Right,DiodeCV,PQC_HM_POSITION 2,3.0,10000.0,0.25,0.221,20.0,20.017,Test_HPK_VPX38694_030_2-S_HM_WW_West_North_PQC3_DiodeCV_DiodeHalf_CV_Run01_01_13_2022_08_15_10_PM.txt,Brown
38694,2S,EE,422434,127332,38694_037_2-S_HM_EE,4.025,224.108,2.14,3.3,302.486,640000000000.0,38694_037_2-S_HM_EE,PQC3,DIODE_HALF,Not Used,Right,DiodeCV,PQC_HM_POSITION 3,3.0,10000.0,0.25,0.252,20.0,20.024,Test_HPK_VPX38694_037_2-S_HM_EE_East_South_PQC3_DiodeCV_DiodeHalf_CV_Run01_01_13_2022_01_25_36_PM.txt,Brown
38694,2S,WW,422854,127335,38694_037_2-S_HM_WW,3.929,229.57,2.099,2.918,308.499,640000000000.0,38694_037_2-S_HM_WW,PQC3,DIODE_HALF,Not Used,Right,DiodeCV,PQC_HM_POSITION 4,3.0,10000.0,0.25,0.266,20.0,20.014,Test_HPK_VPX38694_037_2-S_HM_WW_West_North_PQC3_DiodeCV_DiodeHalf_CV_Run01_01_13_2022_02_06_28_PM.txt,Brown
38694,2S,EE,422536,127354,38694_041_2-S_HM_EE,4.031,223.798,2.107,3.113,307.311,640000000000.0,38694_041_2-S_HM_EE,PQC3,DIODE_HALF,Not Used,Right,DiodeCV,PQC_HM_POSITION 3,3.0,10000.0,0.25,0.246,20.0,20.033,Test_HPK_VPX38694_041_2-S_HM_EE_East_South_PQC3_DiodeCV_DiodeHalf_CV_Run01_01_13_2022_09_07_10_PM.txt,Brown
38694,2S,WW,422815,127357,38694_041_2-S_HM_WW,3.827,235.71,2.159,3.425,299.929,640000000000.0,38694_041_2-S_HM_WW,PQC3,DIODE_HALF,Not Used,Right,DiodeCV,PQC_HM_POSITION 4,3.0,10000.0,0.25,0.259,20.0,20.011,Test_HPK_VPX38694_041_2-S_HM_WW_West_North_PQC3_DiodeCV_DiodeHalf_CV_Run01_01_13_2022_09_59_06_PM.txt,Brown
38713,2S,EE,424582,127416,38713_001_2-S_HM_EE,3.602,250.455,2.051,2.757,315.613,640000000000.0,38713_001_2-S_HM_EE,PQC3,DIODE_HALF,Not Used,Right,DiodeCV,PQC_HM_POSITION 1,3.0,10000.0,0.25,0.212,20.0,20.012,Test_HPK_VPX38713_001_2-S_HM_EE_East_South_PQC3_DiodeCV_DiodeHalf_CV_Run01_01_13_2022_03_38_36_PM.txt,Brown
38713,2S,WW,424699,127419,38713_001_2-S_HM_WW,3.926,229.74,2.284,3.268,283.492,640000000000.0,38713_001_2-S_HM_WW,PQC3,DIODE_HALF,Not Used,Right,DiodeCV,PQC_HM_POSITION 2,3.0,10000.0,0.25,0.223,20.0,20.036,Test_HPK_VPX38713_001_2-S_HM_WW_West_North_PQC3_DiodeCV_DiodeHalf_CV_Run01_01_13_2022_04_19_32_PM.txt,Brown
38713,2S,EE,424492,127438,38713_004_2-S_HM_EE,3.702,243.664,2.122,3.017,305.149,640000000000.0,38713_004_2-S_HM_EE,PQC3,DIODE_HALF,Not Used,Right,DiodeCV,PQC_HM_POSITION 1,3.0,10000.0,0.25,0.213,20.0,20.006,Test_HPK_VPX38713_004_2-S_HM_EE_East_South_PQC3_DiodeCV_DiodeHalf_CV_Run01_01_14_2022_12_27_16_PM.txt,Brown
38713,2S,WW,423910,127451,38713_004_2-S_HM_WW,4.086,220.78,2.295,3.153,282.092,640000000000.0,38713_004_2-S_HM_WW,PQC3,DIODE_HALF,Not Used,Right,DiodeCV,PQC_HM_POSITION 2,3.0,10000.0,0.25,0.224,20.0,20.015,Test_HPK_VPX38713_004_2-S_HM_WW_West_North_PQC3_DiodeCV_DiodeHalf_CV_Run01_01_14_2022_01_19_10_PM.txt,Brown
38713,2S,EE,424804,127496,38713_011_2-S_HM_EE,3.758,240.011,2.138,2.905,302.821,640000000000.0,38713_011_2-S_HM_EE,PQC3,DIODE_HALF,Not Used,Right,DiodeCV,PQC_HM_POSITION 3,3.0,10000.0,0.25,0.248,20.0,20.05,Test_HPK_VPX38713_011_2-S_HM_EE_East_South_PQC3_DiodeCV_DiodeHalf_CV_Run01_01_13_2022_05_00_28_PM.txt,Brown
38713,2S,WW,424498,127499,38713_011_2-S_HM_WW,4.132,218.304,2.441,3.6,265.289,640000000000.0,38713_011_2-S_HM_WW,PQC3,DIODE_HALF,Not Used,Right,DiodeCV,PQC_HM_POSITION 4,3.0,10000.0,0.25,0.261,20.0,20.031,Test_HPK_VPX38713_011_2-S_HM_WW_West_North_PQC3_DiodeCV_DiodeHalf_CV_Run01_01_13_2022_05_41_28_PM.txt,Brown
38713,2S,EE,424963,127518,38713_014_2-S_HM_EE,3.716,242.758,2.096,2.888,308.973,640000000000.0,38713_014_2-S_HM_EE,PQC3,DIODE_HALF,Not Used,Right,DiodeCV,PQC_HM_POSITION 3,3.0,10000.0,0.25,0.247,20.0,20.032,Test_HPK_VPX38713_014_2-S_HM_EE_East_South_PQC3_DiodeCV_DiodeHalf_CV_Run01_01_14_2022_02_11_07_PM.txt,Brown
38713,2S,WW,424105,127531,38713_014_2-S_HM_WW,4.069,221.671,2.293,3.175,282.413,640000000000.0,38713_014_2-S_HM_WW,PQC3,DIODE_HALF,Not Used,Right,DiodeCV,PQC_HM_POSITION 4,3.0,10000.0,0.25,0.26,20.0,20.021,Test_HPK_VPX38713_014_2-S_HM_WW_West_North_PQC3_DiodeCV_DiodeHalf_CV_Run01_01_14_2022_03_03_04_PM.txt,Brown
38713,2S,EE,424006,127576,38713_021_2-S_HM_EE,3.682,244.996,2.049,2.649,316.018,640000000000.0,38713_021_2-S_HM_EE,PQC3,DIODE_HALF,Not Used,Right,DiodeCV,PQC_HM_POSITION 1,3.0,10000.0,0.25,0.209,20.0,20.007,Test_HPK_VPX38713_021_2-S_HM_EE_East_South_PQC3_DiodeCV_DiodeHalf_CV_Run01_01_17_2022_01_33_34_PM.txt,Brown
38713,2S,WW,424426,127579,38713_021_2-S_HM_WW,3.972,227.119,2.264,3.208,285.987,640000000000.0,38713_021_2-S_HM_WW,PQC3,DIODE_HALF,Not Used,Right,DiodeCV,PQC_HM_POSITION 2,3.0,10000.0,0.25,0.221,20.0,20.015,Test_HPK_VPX38713_021_2-S_HM_WW_West_North_PQC3_DiodeCV_DiodeHalf_CV_Run01_01_17_2022_02_14_30_PM.txt,Brown
38713,2S,EE,425278,127598,38713_027_2-S_HM_EE,3.585,251.588,2.104,3.409,307.704,640000000000.0,38713_027_2-S_HM_EE,PQC3,DIODE_HALF,Not Used,Right,DiodeCV,PQC_HM_POSITION 1,3.0,10000.0,0.25,0.214,20.0,20.011,Test_HPK_VPX38713_027_2-S_HM_EE_East_South_PQC3_DiodeCV_DiodeHalf_CV_Run01_01_14_2022_06_22_17_PM.txt,Brown
38713,2S,WW,424051,127611,38713_027_2-S_HM_WW,4.064,221.957,2.208,2.96,293.27,640000000000.0,38713_027_2-S_HM_WW,PQC3,DIODE_HALF,Not Used,Right,DiodeCV,PQC_HM_POSITION 2,3.0,10000.0,0.25,0.225,20.0,20.025,Test_HPK_VPX38713_027_2-S_HM_WW_West_North_PQC3_DiodeCV_DiodeHalf_CV_Run01_01_14_2022_07_14_21_PM.txt,Brown
38713,2S,EE,425182,127656,38713_035_2-S_HM_EE,3.673,245.575,2.101,3.182,308.214,640000000000.0,38713_035_2-S_HM_EE,PQC3,DIODE_HALF,Not Used,Right,DiodeCV,PQC_HM_POSITION 3,3.0,10000.0,0.25,0.246,20.0,20.029,Test_HPK_VPX38713_035_2-S_HM_EE_East_South_PQC3_DiodeCV_DiodeHalf_CV_Run01_01_17_2022_02_55_25_PM.txt,Brown
38713,2S,WW,424645,127659,38713_035_2-S_HM_WW,3.526,255.851,2.062,3.065,314.025,640000000000.0,38713_035_2-S_HM_WW,PQC3,DIODE_HALF,Not Used,Right,DiodeCV,PQC_HM_POSITION 4,3.0,10000.0,0.25,0.259,20.0,20.012,Test_HPK_VPX38713_035_2-S_HM_WW_West_North_PQC3_DiodeCV_DiodeHalf_CV_Run01_01_17_2022_03_36_22_PM.txt,Brown
38713,2S,EE,424318,127678,38713_040_2-S_HM_EE,3.822,236.012,2.146,2.858,301.708,640000000000.0,38713_040_2-S_HM_EE,PQC3,DIODE_HALF,Not Used,Right,DiodeCV,PQC_HM_POSITION 3,3.0,10000.0,0.25,0.25,20.0,20.041,Test_HPK_VPX38713_040_2-S_HM_EE_East_South_PQC3_DiodeCV_DiodeHalf_CV_Run01_01_14_2022_08_06_16_PM.txt,Brown
38713,2S,WW,424345,127691,38713_040_2-S_HM_WW,3.627,248.717,2.07,2.934,312.742,640000000000.0,38713_040_2-S_HM_WW,PQC3,DIODE_HALF,Not Used,Right,DiodeCV,PQC_HM_POSITION 4,3.0,10000.0,0.25,0.261,20.0,20.017,Test_HPK_VPX38713_040_2-S_HM_WW_West_North_PQC3_DiodeCV_DiodeHalf_CV_Run01_01_14_2022_08_58_13_PM.txt,Brown
38714,2S,EE,391521,127776,38714_006_2-S_HM_EE,4.203,202.85,2.769,4707000000000.0,233.4,,38714_006_2-S_HM_EE,PQC1,DIODE_HALF,Not Used,Left,Diode_CV1,HP 4192A,0.5,100000.0,0.25,,22.1,22.1,Demokritos_VPX38714_006_2-S_HM_E_Left_PQC3_DiodeHalf_CV.xml,Demokritos
38714,2S,WW,391661,127779,38714_006_2-S_HM_WW,4.288,199.269,2.804,4755000000000.0,230.5,,38714_006_2-S_HM_WW,PQC1,DIODE_HALF,Not Used,Left,Diode_CV1,HP 4192A,0.5,100000.0,0.25,,22.4,22.4,Demokritos_VPX38714_006_2-S_HM_W_Left_PQC3_DiodeHalf_CV.xml,Demokritos
38714,2S,EE,391901,127798,38714_009_2-S_HM_EE,4.213,203.231,2.781,4719000000000.0,232.4,,38714_009_2-S_HM_EE,PQC1,DIODE_HALF,Not Used,Left,Diode_CV1,HP 4192A,0.5,100000.0,0.25,,22.7,22.7,Demokritos_VPX38714_009_2-S_HM_E_Left_PQC3_DiodeHalf_CV.xml,Demokritos
38714,2S,WW,392561,127811,38714_009_2-S_HM_WW,4.147,204.168,2.767,4735000000000.0,233.6,,38714_009_2-S_HM_WW,PQC1,DIODE_HALF,Not Used,Left,Diode_CV1,HP 4192A,0.5,100000.0,0.25,,21.1,21.1,Demokritos_VPX38714_009_2-S_HM_W_Left_PQC3_DiodeHalf_CV.xml,Demokritos
38714,2S,EE,392881,127852,38714_018_2-S_HM_EE,4.158,202.38,2.748,4618000000000.0,235.2,,38714_018_2-S_HM_EE,PQC1,DIODE_HALF,Not Used,Left,Diode_CV1,HP 4192A,0.5,100000.0,0.25,,20.2,20.2,Demokritos_VPX38714_018_2-S_HM_E_Left_PQC3_DiodeHalf_CV.xml,Demokritos
38714,2S,WW,393181,127855,38714_018_2-S_HM_WW,3.944,214.411,2.785,4979000000000.0,232.1,,38714_018_2-S_HM_WW,PQC1,DIODE_HALF,Not Used,Left,Diode_CV1,HP 4192A,0.5,100000.0,0.25,,20.9,20.9,Demokritos_VPX38714_018_2-S_HM_W_Left_PQC3_DiodeHalf_CV.xml,Demokritos
38714,2S,EE,393541,127910,38714_026_2-S_HM_EE,4.192,202.853,2.762,4701000000000.0,234.0,,38714_026_2-S_HM_EE,PQC1,DIODE_HALF,Not Used,Left,Diode_CV1,HP 4192A,0.5,100000.0,0.25,,21.7,21.7,Demokritos_VPX38714_026_2-S_HM_E_Left_PQC3_DiodeHalf_CV.xml,Demokritos
38714,2S,WW,393821,127913,38714_026_2-S_HM_WW,4.206,202.455,2.768,4655000000000.0,233.5,,38714_026_2-S_HM_WW,PQC1,DIODE_HALF,Not Used,Left,Diode_CV1,HP 4192A,0.5,100000.0,0.25,,21.9,21.9,Demokritos_VPX38714_026_2-S_HM_W_Left_PQC3_DiodeHalf_CV.xml,Demokritos
38714,2S,EE,394481,127954,38714_034_2-S_HM_EE,4.171,203.98,2.768,4769000000000.0,233.5,,38714_034_2-S_HM_EE,PQC1,DIODE_HALF,Not Used,Left,Diode_CV1,HP 4192A,0.5,100000.0,0.25,,21.8,21.8,Demokritos_VPX38714_034_2-S_HM_E_Left_PQC3_DiodeHalf_CV.xml,Demokritos
38714,2S,WW,394621,127957,38714_034_2-S_HM_WW,4.192,203.401,2.741,4598000000000.0,235.8,,38714_034_2-S_HM_WW,PQC1,DIODE_HALF,Not Used,Left,Diode_CV1,HP 4192A,0.5,100000.0,0.25,,22.1,22.1,Demokritos_VPX38714_034_2-S_HM_W_Left_PQC3_DiodeHalf_CV.xml,Demokritos
38714,2S,EE,394961,128016,38714_044_2-S_HM_EE,4.243,201.247,2.778,4713000000000.0,232.7,,38714_044_2-S_HM_EE,PQC1,DIODE_HALF,Not Used,Left,Diode_CV1,HP 4192A,0.5,100000.0,0.25,,22.3,22.3,Demokritos_VPX38714_044_2-S_HM_E_Left_PQC3_DiodeHalf_CV.xml,Demokritos
38714,2S,WW,395221,128019,38714_044_2-S_HM_WW,4.466,191.299,2.744,4126000000000.0,235.5,,38714_044_2-S_HM_WW,PQC1,DIODE_HALF,Not Used,Left,Diode_CV1,HP 4192A,0.5,100000.0,0.25,,22.4,22.4,Demokritos_VPX38714_044_2-S_HM_W_Left_PQC3_DiodeHalf_CV.xml,Demokritos
38714,2S,EE,395321,128052,38714_048_2-S_HM_EE,4.133,206.564,2.773,4801000000000.0,233.1,,38714_048_2-S_HM_EE,PQC1,DIODE_HALF,Not Used,Left,Diode_CV1,HP 4192A,0.5,100000.0,0.25,,22.3,22.3,Demokritos_VPX38714_048_2-S_HM_E_Left_PQC3_DiodeHalf_CV.xml,Demokritos
38714,2S,WW,396361,128055,38714_048_2-S_HM_WW,4.217,202.314,2.74,4566000000000.0,235.9,,38714_048_2-S_HM_WW,PQC1,DIODE_HALF,Not Used,Left,Diode_CV1,HP 4192A,0.5,100000.0,0.25,,22.2,22.2,Demokritos_VPX38714_048_2-S_HM_W_Left_PQC3_DiodeHalf_CV.xml,Demokritos
38715,2S,EE,396701,128096,38715_007_2-S_HM_EE,4.539,186.444,2.789,4399000000000.0,231.8,,38715_007_2-S_HM_EE,PQC1,DIODE_HALF,Not Used,Left,Diode_CV1,HP 4192A,0.5,100000.0,0.25,,21.0,21.0,Demokritos_VPX38715_007_2-S_HM_E_Left_PQC3_DiodeHalf_CV.xml,Demokritos
38715,2S,WW,397221,128099,38715_007_2-S_HM_WW,4.61,183.533,2.819,4436000000000.0,229.3,,38715_007_2-S_HM_WW,PQC1,DIODE_HALF,Not Used,Left,Diode_CV1,HP 4192A,0.5,100000.0,0.25,,21.0,21.0,Demokritos_VPX38715_007_2-S_HM_W_Left_PQC3_DiodeHalf_CV.xml,Demokritos
38715,2S,EE,397081,128118,38715_010_2-S_HM_EE,4.572,186.752,2.794,4418000000000.0,231.3,,38715_010_2-S_HM_EE,PQC1,DIODE_HALF,Not Used,Left,Diode_CV1,HP 4192A,0.5,100000.0,0.25,,22.3,22.3,Demokritos_VPX38715_010_2-S_HM_E_Left_PQC3_DiodeHalf_CV.xml,Demokritos
38715,2S,WW,398181,128131,38715_010_2-S_HM_WW,4.539,186.562,2.784,4388000000000.0,232.1,,38715_010_2-S_HM_WW,PQC1,DIODE_HALF,Not Used,Left,Diode_CV1,HP 4192A,0.5,100000.0,0.25,,21.1,21.1,Demokritos_VPX38715_010_2-S_HM_W_Left_PQC3_DiodeHalf_CV.xml,Demokritos
38715,2S,EE,397861,128158,38715_015_2-S_HM_EE,4.561,185.407,2.807,4437000000000.0,230.3,,38715_015_2-S_HM_EE,PQC1,DIODE_HALF,Not Used,Left,Diode_CV1,HP 4192A,0.5,100000.0,0.25,,20.9,20.9,Demokritos_VPX38715_015_2-S_HM_E_Left_PQC3_DiodeHalf_CV.xml,Demokritos
38715,2S,WW,398761,128171,38715_015_2-S_HM_WW,4.575,184.823,2.795,4347000000000.0,231.3,,38715_015_2-S_HM_WW,PQC1,DIODE_HALF,Not Used,Left,Diode_CV1,HP 4192A,0.5,100000.0,0.25,,20.9,20.9,Demokritos_VPX38715_015_2-S_HM_W_Left_PQC3_DiodeHalf_CV.xml,Demokritos
38715,2S,EE,398841,128256,38715_028_2-S_HM_EE,4.557,186.481,2.819,4516000000000.0,229.3,,38715_028_2-S_HM_EE,PQC1,DIODE_HALF,Not Used,Left,Diode_CV1,HP 4192A,0.5,100000.0,0.25,,21.6,21.6,Demokritos_VPX38715_028_2-S_HM_E_Left_PQC3_DiodeHalf_CV.xml,Demokritos
38715,2S,WW,398621,128259,38715_028_2-S_HM_WW,4.663,182.609,2.823,4433000000000.0,229.0,,38715_028_2-S_HM_WW,PQC1,DIODE_HALF,Not Used,Left,Diode_CV1,HP 4192A,0.5,100000.0,0.25,,21.9,21.9,Demokritos_VPX38715_028_2-S_HM_W_Left_PQC3_DiodeHalf_CV.xml,Demokritos
38715,2S,EE,399241,128278,38715_032_2-S_HM_EE,4.602,185.021,2.812,4430000000000.0,229.8,,38715_032_2-S_HM_EE,PQC1,DIODE_HALF,Not Used,Left,Diode_CV1,HP 4192A,0.5,100000.0,0.25,,21.9,21.9,Demokritos_VPX38715_032_2-S_HM_E_Left_PQC3_DiodeHalf_CV.xml,Demokritos
38715,2S,WW,399901,128291,38715_032_2-S_HM_WW,4.452,191.01,2.771,4467000000000.0,233.3,,38715_032_2-S_HM_WW,PQC1,DIODE_HALF,Not Used,Left,Diode_CV1,HP 4192A,0.5,100000.0,0.25,,21.7,21.7,Demokritos_VPX38715_032_2-S_HM_W_Left_PQC3_DiodeHalf_CV.xml,Demokritos
38715,2S,EE,400501,128332,38715_039_2-S_HM_EE,4.575,185.347,2.811,4449000000000.0,229.9,,38715_039_2-S_HM_EE,PQC1,DIODE_HALF,Not Used,Left,Diode_CV1,HP 4192A,0.5,100000.0,0.25,,21.3,21.3,Demokritos_VPX38715_039_2-S_HM_E_Left_PQC3_DiodeHalf_CV.xml,Demokritos
38715,2S,WW,401101,128335,38715_039_2-S_HM_WW,4.48,188.879,2.775,4401000000000.0,232.9,,38715_039_2-S_HM_WW,PQC1,DIODE_HALF,Not Used,Left,Diode_CV1,HP 4192A,0.5,100000.0,0.25,,21.0,21.0,Demokritos_VPX38715_039_2-S_HM_W_Left_PQC3_DiodeHalf_CV.xml,Demokritos
38715,2S,EE,401601,128350,38715_041_2-S_HM_EE,4.617,184.547,2.814,4444000000000.0,229.7,,38715_041_2-S_HM_EE,PQC1,DIODE_HALF,Not Used,Left,Diode_CV1,HP 4192A,0.5,100000.0,0.25,,22.0,22.0,Demokritos_VPX38715_041_2-S_HM_E_Left_PQC3_DiodeHalf_CV.xml,Demokritos
38715,2S,WW,401761,128353,38715_041_2-S_HM_WW,4.606,185.104,2.805,4433000000000.0,230.4,,38715_041_2-S_HM_WW,PQC1,DIODE_HALF,Not Used,Left,Diode_CV1,HP 4192A,0.5,100000.0,0.25,,22.1,22.1,Demokritos_VPX38715_041_2-S_HM_W_Left_PQC3_DiodeHalf_CV.xml,Demokritos
38716,2S,EE,346353,128416,38716_004_2-S_HM_EE,4.174,201.356,2.642,6.256,220.881,,38716_004_2-S_HM_EE,PQC3,DIODE_HALF,Not Used,Left,DiodeCV,PQC_HM_POSITION 3,0.5,,,0.2,20.0,20.0,HPK_38716_004_2-S_HM_E_flute3_L_DiodeCV_21_12_2021_15h28m14s.txt,Perugia
38716,2S,WW,346498,128419,38716_004_2-S_HM_WW,4.2,200.137,2.614,6.858,223.247,,38716_004_2-S_HM_WW,PQC3,DIODE_HALF,Not Used,Left,DiodeCV,PQC_HM_POSITION 3,0.5,,,0.2,20.0,20.0,HPK_38716_004_2-S_HM_W_flute3_L_DiodeCV_21_12_2021_16h0m28s.txt,Perugia
38716,2S,EE,346556,128470,38716_012_2-S_HM_EE,4.197,200.277,2.635,6.28,221.468,,38716_012_2-S_HM_EE,PQC3,DIODE_HALF,Not Used,Left,DiodeCV,PQC_HM_POSITION 3,0.5,,,0.2,20.0,20.0,HPK_38716_012_2-S_HM_E_flute3_L_DiodeCV_21_12_2021_13h2m45s.txt,Perugia
38716,2S,WW,346631,128473,38716_012_2-S_HM_WW,4.225,198.955,2.611,6.814,223.503,,38716_012_2-S_HM_WW,PQC3,DIODE_HALF,Not Used,Left,DiodeCV,PQC_HM_POSITION 3,0.5,,,0.2,20.0,20.0,HPK_38716_012_2-S_HM_W_flute3_L_DiodeCV_21_12_2021_13h35m56s.txt,Perugia
38716,2S,EE,346700,128510,38716_019_2-S_HM_EE,4.225,198.947,2.631,6.387,221.804,,38716_019_2-S_HM_EE,PQC3,DIODE_HALF,Not Used,Left,DiodeCV,PQC_HM_POSITION 3,0.5,,,0.2,20.0,20.0,HPK_38716_019_2-S_HM_E_flute3_L_DiodeCV_7_1_2022_9h44m59s.txt,Perugia
38716,2S,WW,347226,128513,38716_019_2-S_HM_WW,4.214,199.431,2.622,6.576,222.566,,38716_019_2-S_HM_WW,PQC3,DIODE_HALF,Not Used,Left,DiodeCV,PQC_HM_POSITION 3,0.5,,,0.2,20.0,20.0,HPK_38716_019_2-S_HM_W_flute3_L_DiodeCV_7_1_2022_10h18m11s.txt,Perugia
38716,2S,EE,347602,128550,38716_029_2-S_HM_EE,4.191,200.556,2.619,6.244,222.821,,38716_029_2-S_HM_EE,PQC3,DIODE_HALF,Not Used,Left,DiodeCV,PQC_HM_POSITION 3,0.5,,,0.2,20.0,20.0,HPK_38716_029_2-S_HM_E_flute3_L_DiodeCV_21_12_2021_17h7m32s.txt,Perugia
38716,2S,WW,347644,128553,38716_029_2-S_HM_WW,3.909,214.992,2.598,6.87,224.622,,38716_029_2-S_HM_WW,PQC3,DIODE_HALF,Not Used,Left,DiodeCV,PQC_HM_POSITION 3,0.5,,,0.2,20.0,20.0,HPK_38716_029_2-S_HM_W_flute3_L_DiodeCV_21_12_2021_17h49m35s.txt,Perugia
38716,2S,EE,347719,128594,38716_041_2-S_HM_EE,4.185,200.844,2.62,6.294,222.736,,38716_041_2-S_HM_EE,PQC3,DIODE_HALF,Not Used,Left,DiodeCV,PQC_HM_POSITION 3,0.5,,,0.2,20.0,20.0,HPK_38716_041_2-S_HM_E_flute3_L_DiodeCV_7_1_2022_11h38m33s.txt,Perugia
38716,2S,WW,347810,128597,38716_041_2-S_HM_WW,4.211,199.601,2.596,6.747,224.795,,38716_041_2-S_HM_WW,PQC3,DIODE_HALF,Not Used,Left,DiodeCV,PQC_HM_POSITION 3,0.5,,,0.2,20.0,20.0,HPK_38716_041_2-S_HM_W_flute3_L_DiodeCV_7_1_2022_12h17m22s.txt,Perugia
38716,2S,EE,347940,128612,38716_043_2-S_HM_EE,4.204,199.933,2.621,6.31,222.651,,38716_043_2-S_HM_EE,PQC3,DIODE_HALF,Not Used,Left,DiodeCV,PQC_HM_POSITION 3,0.5,,,0.2,20.0,20.0,HPK_38716_043_2-S_HM_E_flute3_L_DiodeCV_7_1_2022_13h23m53s.txt,Perugia
38716,2S,WW,347973,128615,38716_043_2-S_HM_WW,3.685,228.101,2.601,6.831,224.363,,38716_043_2-S_HM_WW,PQC3,DIODE_HALF,Not Used,Left,DiodeCV,PQC_HM_POSITION 3,0.5,,,0.2,20.0,20.0,HPK_38716_043_2-S_HM_W_flute3_L_DiodeCV_7_1_2022_14h0m19s.txt,Perugia
38695,2S,EE,807462,139430,38695_002_2-S_HM_EE,4.05,222.724,2.123,3.501,304.979,640000000000.0,38695_002_2-S_HM_EE,PQC3,DIODE_HALF,Not Used,Right,DiodeCV,PQC_HM_POSITION 1,3.0,10000.0,0.25,0.213,20.0,20.008,Test_HPK_VPX38695_002_2-S_HM_EE_East_South_PQC3_DiodeCV_DiodeHalf_CV_Run01_01_28_2022_01_31_34_PM.txt,Brown
38695,2S,WW,807828,139433,38695_002_2-S_HM_WW,4.042,223.145,2.286,3.718,283.189,640000000000.0,38695_002_2-S_HM_WW,PQC3,DIODE_HALF,Not Used,Right,DiodeCV,PQC_HM_POSITION 2,3.0,10000.0,0.25,0.222,20.0,20.025,Test_HPK_VPX38695_002_2-S_HM_WW_West_North_PQC3_DiodeCV_DiodeHalf_CV_Run01_01_28_2022_02_12_23_PM.txt,Brown
