Repository: PanosAssiouras/Analysis_DB_data_PQC

File: Flute_1/Diodes/data.csv (part 12 of 33)
batch_number,Type,Orientation,AGGREGATED_COND_DATA_SET_ID,PART_ID,PART_NAME_LABEL,RHO_KOHMCM,VD_V,CMIN_PFRD,NA,D_UM,CMINPLNR_PFRD,PART_NAME_LABEL.1,KIND_OF_HM_FLUTE_ID,KIND_OF_HM_STRUCT_ID,KIND_OF_HM_CONFIG_ID,KIND_OF_HM_SET_ID,PROCEDURE_TYPE,EQUIPMENT,WAITING_TIME_S,AC_FREQ_HZ,AC_AMPL_V,CORR_OPEN_PFRD,TEMP_SET_DEGC,AV_TEMP_DEGC,FILE_NAME,Location
38695,2S,EE,807654,139452,38695_007_2-S_HM_EE,4.034,223.594,2.147,3.151,301.633,640000000000.0,38695_007_2-S_HM_EE,PQC3,DIODE_HALF,Not Used,Right,DiodeCV,PQC_HM_POSITION 1,3.0,10000.0,0.25,0.21,20.0,20.007,Test_HPK_VPX38695_007_2-S_HM_EE_East_South_PQC3_DiodeCV_DiodeHalf_CV_Run01_01_27_2022_06_48_24_PM.txt,Brown
38695,2S,WW,808038,139455,38695_007_2-S_HM_WW,4.176,215.998,2.245,3.384,288.413,640000000000.0,38695_007_2-S_HM_WW,PQC3,DIODE_HALF,Not Used,Right,DiodeCV,PQC_HM_POSITION 2,3.0,10000.0,0.25,0.222,20.0,20.01,Test_HPK_VPX38695_007_2-S_HM_WW_West_North_PQC3_DiodeCV_DiodeHalf_CV_Run01_01_27_2022_07_40_27_PM.txt,Brown
38695,2S,EE,807231,139510,38695_015_2-S_HM_EE,4.048,222.837,2.119,3.473,305.542,640000000000.0,38695_015_2-S_HM_EE,PQC3,DIODE_HALF,Not Used,Right,DiodeCV,PQC_HM_POSITION 3,3.0,10000.0,0.25,0.248,20.0,20.042,Test_HPK_VPX38695_015_2-S_HM_EE_East_South_PQC3_DiodeCV_DiodeHalf_CV_Run01_01_28_2022_02_53_14_PM.txt,Brown
38695,2S,WW,807945,139513,38695_015_2-S_HM_WW,4.319,208.832,2.278,3.133,284.258,640000000000.0,38695_015_2-S_HM_WW,PQC3,DIODE_HALF,Not Used,Right,DiodeCV,PQC_HM_POSITION 4,3.0,10000.0,0.25,0.261,20.0,20.03,Test_HPK_VPX38695_015_2-S_HM_WW_West_North_PQC3_DiodeCV_DiodeHalf_CV_Run01_01_28_2022_03_34_02_PM.txt,Brown
38695,2S,EE,806910,139532,38695_019_2-S_HM_EE,4.062,222.039,2.131,3.514,303.823,640000000000.0,38695_019_2-S_HM_EE,PQC3,DIODE_HALF,Not Used,Right,DiodeCV,PQC_HM_POSITION 3,3.0,10000.0,0.25,0.248,20.0,20.018,Test_HPK_VPX38695_019_2-S_HM_EE_East_South_PQC3_DiodeCV_DiodeHalf_CV_Run01_01_27_2022_08_32_29_PM.txt,Brown
38695,2S,WW,807591,139535,38695_019_2-S_HM_WW,4.222,213.658,2.422,3.671,267.301,640000000000.0,38695_019_2-S_HM_WW,PQC3,DIODE_HALF,Not Used,Right,DiodeCV,PQC_HM_POSITION 4,3.0,10000.0,0.25,0.261,20.0,20.009,Test_HPK_VPX38695_019_2-S_HM_WW_West_North_PQC3_DiodeCV_DiodeHalf_CV_Run01_01_27_2022_09_25_03_PM.txt,Brown
38695,2S,EE,807690,139590,38695_027_2-S_HM_EE,4.084,220.861,2.111,2.43,306.69,640000000000.0,38695_027_2-S_HM_EE,PQC3,DIODE_HALF,Not Used,Right,DiodeCV,PQC_HM_POSITION 1,3.0,10000.0,0.25,0.214,20.0,20.018,Test_HPK_VPX38695_027_2-S_HM_EE_East_South_PQC3_DiodeCV_DiodeHalf_CV_Run01_01_31_2022_04_05_34_PM.txt,Brown
38695,2S,WW,807210,139593,38695_027_2-S_HM_WW,3.668,245.911,2.14,3.806,302.6,640000000000.0,38695_027_2-S_HM_WW,PQC3,DIODE_HALF,Not Used,Right,DiodeCV,PQC_HM_POSITION 2,3.0,10000.0,0.25,0.225,20.0,20.043,Test_HPK_VPX38695_027_2-S_HM_WW_West_North_PQC3_DiodeCV_DiodeHalf_CV_Run01_01_31_2022_04_46_28_PM.txt,Brown
38695,2S,EE,808023,139612,38695_031_2-S_HM_EE,3.987,226.225,2.107,3.51,307.32,640000000000.0,38695_031_2-S_HM_EE,PQC3,DIODE_HALF,Not Used,Right,DiodeCV,PQC_HM_POSITION 1,3.0,10000.0,0.25,0.215,20.0,20.009,Test_HPK_VPX38695_031_2-S_HM_EE_East_South_PQC3_DiodeCV_DiodeHalf_CV_Run01_01_28_2022_06_27_59_PM.txt,Brown
38695,2S,WW,807495,139615,38695_031_2-S_HM_WW,3.716,242.711,2.116,3.454,306.031,640000000000.0,38695_031_2-S_HM_WW,PQC3,DIODE_HALF,Not Used,Right,DiodeCV,PQC_HM_POSITION 2,3.0,10000.0,0.25,0.225,20.0,20.034,Test_HPK_VPX38695_031_2-S_HM_WW_West_North_PQC3_DiodeCV_DiodeHalf_CV_Run01_01_28_2022_07_20_01_PM.txt,Brown
38695,2S,EE,806988,139670,38695_039_2-S_HM_EE,4.018,224.52,2.164,3.651,299.195,640000000000.0,38695_039_2-S_HM_EE,PQC3,DIODE_HALF,Not Used,Right,DiodeCV,PQC_HM_POSITION 3,3.0,10000.0,0.25,0.251,20.0,20.06,Test_HPK_VPX38695_039_2-S_HM_EE_East_South_PQC3_DiodeCV_DiodeHalf_CV_Run01_01_31_2022_05_27_23_PM.txt,Brown
38695,2S,WW,807738,139673,38695_039_2-S_HM_WW,3.595,250.904,2.09,3.535,309.786,640000000000.0,38695_039_2-S_HM_WW,PQC3,DIODE_HALF,Not Used,Right,DiodeCV,PQC_HM_POSITION 4,3.0,10000.0,0.25,0.264,20.0,20.039,Test_HPK_VPX38695_039_2-S_HM_WW_West_North_PQC3_DiodeCV_DiodeHalf_CV_Run01_01_31_2022_06_08_14_PM.txt,Brown
38695,2S,EE,808206,139692,38695_042_2-S_HM_EE,4.036,223.481,2.149,3.645,301.25,640000000000.0,38695_042_2-S_HM_EE,PQC3,DIODE_HALF,Not Used,Right,DiodeCV,PQC_HM_POSITION 3,3.0,10000.0,0.25,0.251,20.0,20.051,Test_HPK_VPX38695_042_2-S_HM_EE_East_South_PQC3_DiodeCV_DiodeHalf_CV_Run01_01_28_2022_08_12_12_PM.txt,Brown
38695,2S,WW,807771,139695,38695_042_2-S_HM_WW,4.213,214.101,2.229,3.321,290.481,640000000000.0,38695_042_2-S_HM_WW,PQC3,DIODE_HALF,Not Used,Right,DiodeCV,PQC_HM_POSITION 4,3.0,10000.0,0.25,0.264,20.0,20.03,Test_HPK_VPX38695_042_2-S_HM_WW_West_North_PQC3_DiodeCV_DiodeHalf_CV_Run01_01_28_2022_09_04_14_PM.txt,Brown
38696,2S,EE,809887,139736,38696_001_2-S_HM_EE,3.993,225.921,2.116,2.994,305.925,640000000000.0,38696_001_2-S_HM_EE,PQC3,DIODE_HALF,Not Used,Right,DiodeCV,PQC_HM_POSITION 1,3.0,10000.0,0.25,0.212,20.0,20.005,Test_HPK_VPX38696_001_2-S_HM_EE_East_South_PQC3_DiodeCV_DiodeHalf_CV_Run01_02_01_2022_03_06_09_PM.txt,Brown
38696,2S,WW,808834,139739,38696_001_2-S_HM_WW,4.009,224.982,2.122,2.909,305.177,640000000000.0,38696_001_2-S_HM_WW,PQC3,DIODE_HALF,Not Used,Right,DiodeCV,PQC_HM_POSITION 2,3.0,10000.0,0.25,0.225,20.0,20.013,Test_HPK_VPX38696_001_2-S_HM_WW_West_North_PQC3_DiodeCV_DiodeHalf_CV_Run01_02_01_2022_03_47_04_PM.txt,Brown
38696,2S,EE,806643,139758,38696_004_2-S_HM_EE,4.053,222.584,2.121,3.276,305.309,640000000000.0,38696_004_2-S_HM_EE,PQC3,DIODE_HALF,Not Used,Right,DiodeCV,PQC_HM_POSITION 1,3.0,10000.0,0.25,0.21,20.0,20.009,Test_HPK_VPX38696_004_2-S_HM_EE_East_South_PQC3_DiodeCV_DiodeHalf_CV_Run01_02_01_2022_07_30_09_PM.txt,Brown
38696,2S,WW,809494,139771,38696_004_2-S_HM_WW,4.061,222.1,2.116,3.06,305.984,640000000000.0,38696_004_2-S_HM_WW,PQC3,DIODE_HALF,Not Used,Right,DiodeCV,PQC_HM_POSITION 2,3.0,10000.0,0.25,0.222,20.0,20.015,Test_HPK_VPX38696_004_2-S_HM_WW_West_North_PQC3_DiodeCV_DiodeHalf_CV_Run01_02_01_2022_08_22_09_PM.txt,Brown
38696,2S,EE,806631,139816,38696_011_2-S_HM_EE,4.022,224.293,2.11,3.084,306.898,640000000000.0,38696_011_2-S_HM_EE,PQC3,DIODE_HALF,Not Used,Right,DiodeCV,PQC_HM_POSITION 3,3.0,10000.0,0.25,0.248,20.0,20.037,Test_HPK_VPX38696_011_2-S_HM_EE_East_South_PQC3_DiodeCV_DiodeHalf_CV_Run01_02_01_2022_04_28_00_PM.txt,Brown
38696,2S,WW,808426,139819,38696_011_2-S_HM_WW,3.854,234.06,2.111,3.096,306.701,640000000000.0,38696_011_2-S_HM_WW,PQC3,DIODE_HALF,Not Used,Right,DiodeCV,PQC_HM_POSITION 4,3.0,10000.0,0.25,0.261,20.0,20.015,Test_HPK_VPX38696_011_2-S_HM_WW_West_North_PQC3_DiodeCV_DiodeHalf_CV_Run01_02_01_2022_05_08_52_PM.txt,Brown
38696,2S,EE,809296,139838,38696_015_2-S_HM_EE,4.006,225.179,2.112,3.007,306.56,640000000000.0,38696_015_2-S_HM_EE,PQC3,DIODE_HALF,Not Used,Right,DiodeCV,PQC_HM_POSITION 3,3.0,10000.0,0.25,0.247,20.0,20.038,Test_HPK_VPX38696_015_2-S_HM_EE_East_South_PQC3_DiodeCV_DiodeHalf_CV_Run01_02_01_2022_09_14_08_PM.txt,Brown
38696,2S,WW,809944,139851,38696_015_2-S_HM_WW,4.01,224.924,2.1,3.062,308.387,640000000000.0,38696_015_2-S_HM_WW,PQC3,DIODE_HALF,Not Used,Right,DiodeCV,PQC_HM_POSITION 4,3.0,10000.0,0.25,0.26,20.0,20.015,Test_HPK_VPX38696_015_2-S_HM_WW_West_North_PQC3_DiodeCV_DiodeHalf_CV_Run01_02_01_2022_10_06_09_PM.txt,Brown
38696,2S,EE,808921,139896,38696_022_2-S_HM_EE,4.023,224.238,2.108,3.141,307.13,640000000000.0,38696_022_2-S_HM_EE,PQC3,DIODE_HALF,Not Used,Right,DiodeCV,PQC_HM_POSITION 1,3.0,10000.0,0.25,0.21,20.0,20.011,Test_HPK_VPX38696_022_2-S_HM_EE_East_South_PQC3_DiodeCV_DiodeHalf_CV_Run01_02_02_2022_12_19_29_PM.txt,Brown
38696,2S,WW,809404,139899,38696_022_2-S_HM_WW,3.839,234.938,2.124,3.132,304.789,640000000000.0,38696_022_2-S_HM_WW,PQC3,DIODE_HALF,Not Used,Right,DiodeCV,PQC_HM_POSITION 2,3.0,10000.0,0.25,0.222,20.0,20.01,Test_HPK_VPX38696_022_2-S_HM_WW_West_North_PQC3_DiodeCV_DiodeHalf_CV_Run01_02_02_2022_01_00_21_PM.txt,Brown
38696,2S,EE,809137,139918,38696_025_2-S_HM_EE,3.991,226.042,2.096,3.094,308.853,640000000000.0,38696_025_2-S_HM_EE,PQC3,DIODE_HALF,Not Used,Right,DiodeCV,PQC_HM_POSITION 1,3.0,10000.0,0.25,0.213,20.0,20.007,Test_HPK_VPX38696_025_2-S_HM_EE_East_South_PQC3_DiodeCV_DiodeHalf_CV_Run01_02_02_2022_06_26_52_PM.txt,Brown
38696,2S,WW,809938,139931,38696_025_2-S_HM_WW,3.944,228.704,2.122,2.975,305.145,640000000000.0,38696_025_2-S_HM_WW,PQC3,DIODE_HALF,Not Used,Right,DiodeCV,PQC_HM_POSITION 2,3.0,10000.0,0.25,0.224,20.0,20.01,Test_HPK_VPX38696_025_2-S_HM_WW_West_North_PQC3_DiodeCV_DiodeHalf_CV_Run01_02_02_2022_07_18_54_PM.txt,Brown
38696,2S,EE,809020,139976,38696_032_2-S_HM_EE,4.014,224.727,2.108,3.241,307.128,640000000000.0,38696_032_2-S_HM_EE,PQC3,DIODE_HALF,Not Used,Right,DiodeCV,PQC_HM_POSITION 3,3.0,10000.0,0.25,0.247,20.0,20.031,Test_HPK_VPX38696_032_2-S_HM_EE_East_South_PQC3_DiodeCV_DiodeHalf_CV_Run01_02_02_2022_01_41_16_PM.txt,Brown
38696,2S,WW,810001,139979,38696_032_2-S_HM_WW,4.022,224.261,2.106,3.102,307.501,640000000000.0,38696_032_2-S_HM_WW,PQC3,DIODE_HALF,Not Used,Right,DiodeCV,PQC_HM_POSITION 4,3.0,10000.0,0.25,0.26,20.0,20.016,Test_HPK_VPX38696_032_2-S_HM_WW_West_North_PQC3_DiodeCV_DiodeHalf_CV_Run01_02_02_2022_02_22_07_PM.txt,Brown
38696,2S,EE,808819,139998,38696_035_2-S_HM_EE,4.073,221.463,2.11,3.368,306.86,640000000000.0,38696_035_2-S_HM_EE,PQC3,DIODE_HALF,Not Used,Right,DiodeCV,PQC_HM_POSITION 3,3.0,10000.0,0.25,0.249,20.0,20.026,Test_HPK_VPX38696_035_2-S_HM_EE_East_South_PQC3_DiodeCV_DiodeHalf_CV_Run01_02_02_2022_08_10_58_PM.txt,Brown
38696,2S,WW,808411,140011,38696_035_2-S_HM_WW,4.063,221.984,2.111,3.12,306.714,640000000000.0,38696_035_2-S_HM_WW,PQC3,DIODE_HALF,Not Used,Right,DiodeCV,PQC_HM_POSITION 4,3.0,10000.0,0.25,0.262,20.0,20.009,Test_HPK_VPX38696_035_2-S_HM_WW_West_North_PQC3_DiodeCV_DiodeHalf_CV_Run01_02_02_2022_09_03_09_PM.txt,Brown
38696,2S,EE,808900,140056,38696_042_2-S_HM_EE,4.063,222.024,2.103,3.295,307.831,640000000000.0,38696_042_2-S_HM_EE,PQC3,DIODE_HALF,Not Used,Right,DiodeCV,PQC_HM_POSITION 1,3.0,10000.0,0.25,0.212,20.0,20.005,Test_HPK_VPX38696_042_2-S_HM_EE_East_South_PQC3_DiodeCV_DiodeHalf_CV_Run01_02_03_2022_01_50_13_PM.txt,Brown
38696,2S,WW,809827,140059,38696_042_2-S_HM_WW,3.948,228.481,2.106,3.094,307.447,640000000000.0,38696_042_2-S_HM_WW,PQC3,DIODE_HALF,Not Used,Right,DiodeCV,PQC_HM_POSITION 2,3.0,10000.0,0.25,0.222,20.0,20.005,Test_HPK_VPX38696_042_2-S_HM_WW_West_North_PQC3_DiodeCV_DiodeHalf_CV_Run01_02_03_2022_02_31_04_PM.txt,Brown
38696,2S,EE,809824,140078,38696_046_2-S_HM_EE,4.008,225.055,2.117,3.032,305.829,640000000000.0,38696_046_2-S_HM_EE,PQC3,DIODE_HALF,Not Used,Right,DiodeCV,PQC_HM_POSITION 3,3.0,10000.0,0.25,0.248,20.0,20.019,Test_HPK_VPX38696_046_2-S_HM_EE_East_South_PQC3_DiodeCV_DiodeHalf_CV_Run01_02_03_2022_03_15_26_PM.txt,Brown
38696,2S,WW,809803,140091,38696_046_2-S_HM_WW,4.064,221.98,2.123,2.991,304.986,640000000000.0,38696_046_2-S_HM_WW,PQC3,DIODE_HALF,Not Used,Right,DiodeCV,PQC_HM_POSITION 4,3.0,10000.0,0.25,0.262,20.0,20.008,Test_HPK_VPX38696_046_2-S_HM_WW_West_North_PQC3_DiodeCV_DiodeHalf_CV_Run01_02_03_2022_04_07_27_PM.txt,Brown
38869,2S,EE,442221,140318,38869_005_2-S_HM_EE,4.554,188.381,2.814,4531000000000.0,229.7,,38869_005_2-S_HM_EE,PQC1,DIODE_HALF,Not Used,Left,Diode_CV1,HP 4192A,0.5,100000.0,0.25,,23.0,23.0,Demokritos_VPX38869_005_2-S_HM_E_Left_PQC3_DiodeHalf_CV.xml,Demokritos
38869,2S,WW,441821,140331,38869_005_2-S_HM_WW,4.541,189.08,2.822,4565000000000.0,229.0,,38869_005_2-S_HM_WW,PQC1,DIODE_HALF,Not Used,Left,Diode_CV1,HP 4192A,0.5,100000.0,0.25,,23.1,23.1,Demokritos_VPX38869_005_2-S_HM_W_Left_PQC3_DiodeHalf_CV.xml,Demokritos
38869,2S,EE,442741,140372,38869_012_2-S_HM_EE,4.526,189.559,2.823,4586000000000.0,228.9,,38869_012_2-S_HM_EE,PQC1,DIODE_HALF,Not Used,Left,Diode_CV1,HP 4192A,0.5,100000.0,0.25,,23.0,23.0,Demokritos_VPX38869_012_2-S_HM_E_Left_PQC3_DiodeHalf_CV.xml,Demokritos
38869,2S,EE,442781,140372,38869_012_2-S_HM_EE,4.426,190.779,2.797,4528000000000.0,231.1,,38869_012_2-S_HM_EE,PQC1,DIODE_HALF,Not Used,Left,Diode_CV1,HP 4192A,0.5,100000.0,0.25,,20.7,20.7,Demokritos_VPX38869_012_2-S_HM_W_Left_PQC3_DiodeHalf_CV.xml,Demokritos
38869,2S,EE,442821,140452,38869_022_2-S_HM_EE,4.722,180.305,2.821,4351000000000.0,229.1,,38869_022_2-S_HM_EE,PQC1,DIODE_HALF,Not Used,Left,Diode_CV1,HP 4192A,0.5,100000.0,0.25,,21.9,21.9,Demokritos_VPX38869_022_2-S_HM_E_Left_PQC3_DiodeHalf_CV.xml,Demokritos
38869,2S,WW,442501,140455,38869_022_2-S_HM_WW,4.771,178.835,2.783,4169000000000.0,232.3,,38869_022_2-S_HM_WW,PQC1,DIODE_HALF,Not Used,Left,Diode_CV1,HP 4192A,0.5,100000.0,0.25,,22.2,22.2,Demokritos_VPX38869_022_2-S_HM_W_Left_PQC3_DiodeHalf_CV.xml,Demokritos
38869,2S,EE,442621,140474,38869_025_2-S_HM_EE,4.712,180.838,2.799,4292000000000.0,231.0,,38869_025_2-S_HM_EE,PQC1,DIODE_HALF,Not Used,Left,Diode_CV1,HP 4192A,0.5,100000.0,0.25,,22.0,22.0,Demokritos_VPX38869_025_2-S_HM_E_Left_PQC3_DiodeHalf_CV.xml,Demokritos
38869,2S,WW,442901,140477,38869_025_2-S_HM_WW,4.777,179.232,2.836,4390000000000.0,227.9,,38869_025_2-S_HM_WW,PQC1,DIODE_HALF,Not Used,Left,Diode_CV1,HP 4192A,0.5,100000.0,0.25,,22.7,22.7,Demokritos_VPX38869_025_2-S_HM_W_Left_PQC3_DiodeHalf_CV.xml,Demokritos
38869,2S,EE,443221,140576,38869_038_2-S_HM_EE,4.508,189.908,2.81,4578000000000.0,230.0,,38869_038_2-S_HM_EE,PQC1,DIODE_HALF,Not Used,Left,Diode_CV1,HP 4192A,0.5,100000.0,0.25,,22.7,22.7,Demokritos_VPX38869_038_2-S_HM_E_Left_PQC3_DiodeHalf_CV.xml,Demokritos
38869,2S,WW,443281,140579,38869_038_2-S_HM_WW,4.365,193.733,2.781,4560000000000.0,232.4,,38869_038_2-S_HM_WW,PQC1,DIODE_HALF,Not Used,Left,Diode_CV1,HP 4192A,0.5,100000.0,0.25,,20.9,20.9,Demokritos_VPX38869_038_2-S_HM_W_Left_PQC3_DiodeHalf_CV.xml,Demokritos
38869,2S,EE,443081,140638,38869_047_2-S_HM_EE,4.399,192.63,2.783,4512000000000.0,232.3,,38869_047_2-S_HM_EE,PQC1,DIODE_HALF,Not Used,Left,Diode_CV1,HP 4192A,0.5,100000.0,0.25,,21.2,21.2,Demokritos_VPX38869_047_2-S_HM_E_Left_PQC3_DiodeHalf_CV.xml,Demokritos
38869,2S,WW,443561,140651,38869_047_2-S_HM_WW,4.477,189.798,2.793,4492000000000.0,231.4,,38869_047_2-S_HM_WW,PQC1,DIODE_HALF,Not Used,Left,Diode_CV1,HP 4192A,0.5,100000.0,0.25,,21.6,21.6,Demokritos_VPX38869_047_2-S_HM_W_Left_PQC3_DiodeHalf_CV.xml,Demokritos
38869,2S,EE,443621,140652,38869_048_2-S_HM_EE,4.752,178.947,2.815,4304000000000.0,229.6,,38869_048_2-S_HM_EE,PQC1,DIODE_HALF,Not Used,Left,Diode_CV1,HP 4192A,0.5,100000.0,0.25,,21.7,21.7,Demokritos_VPX38869_048_2-S_HM_E_Left_PQC3_DiodeHalf_CV.xml,Demokritos
38869,2S,WW,443661,140655,38869_048_2-S_HM_WW,4.721,181.242,2.831,4416000000000.0,228.3,,38869_048_2-S_HM_WW,PQC1,DIODE_HALF,Not Used,Left,Diode_CV1,HP 4192A,0.5,100000.0,0.25,,22.6,22.6,Demokritos_VPX38869_048_2-S_HM_W_Left_PQC3_DiodeHalf_CV.xml,Demokritos
38870,2S,EE,445881,140674,38870_005_2-S_HM_EE,4.1,207.081,2.793,4873000000000.0,231.4,,38870_005_2-S_HM_EE,PQC1,DIODE_HALF,Not Used,Left,Diode_CV1,HP 4192A,0.5,100000.0,0.25,,21.5,21.5,Demokritos_VPX38870_005_2-S_HM_E_Left_PQC3_DiodeHalf_CV.xml,Demokritos
38870,2S,WW,445941,140677,38870_005_2-S_HM_WW,4.449,190.862,2.812,4541000000000.0,229.9,,38870_005_2-S_HM_WW,PQC1,DIODE_HALF,Not Used,Left,Diode_CV1,HP 4192A,0.5,100000.0,0.25,,21.5,21.5,Demokritos_VPX38870_005_2-S_HM_W_Left_PQC3_DiodeHalf_CV.xml,Demokritos
38870,2S,EE,445501,140696,38870_013_2-S_HM_EE,3.599,236.107,2.782,5498000000000.0,232.4,,38870_013_2-S_HM_EE,PQC1,DIODE_HALF,Not Used,Left,Diode_CV1,HP 4192A,0.5,100000.0,0.25,,21.6,21.6,Demokritos_VPX38870_013_2-S_HM_E_Left_PQC3_DiodeHalf_CV.xml,Demokritos
38870,2S,WW,446081,140699,38870_013_2-S_HM_WW,4.015,211.205,2.785,4936000000000.0,232.1,,38870_013_2-S_HM_WW,PQC1,DIODE_HALF,Not Used,Left,Diode_CV1,HP 4192A,0.5,100000.0,0.25,,21.3,21.3,Demokritos_VPX38870_013_2-S_HM_W_Left_PQC3_DiodeHalf_CV.xml,Demokritos
38870,2S,EE,446461,140732,38870_019_2-S_HM_EE,3.615,235.03,2.803,5534000000000.0,230.6,,38870_019_2-S_HM_EE,PQC1,DIODE_HALF,Not Used,Left,Diode_CV1,HP 4192A,0.5,100000.0,0.25,,21.6,21.6,Demokritos_VPX38870_019_2-S_HM_E_Left_PQC3_DiodeHalf_CV.xml,Demokritos
38870,2S,WW,446521,140735,38870_019_2-S_HM_WW,3.956,213.319,2.806,5054000000000.0,230.3,,38870_019_2-S_HM_WW,PQC1,DIODE_HALF,Not Used,Left,Diode_CV1,HP 4192A,0.5,100000.0,0.25,,20.6,20.6,Demokritos_VPX38870_019_2-S_HM_W_Left_PQC3_DiodeHalf_CV.xml,Demokritos
38870,2S,EE,446601,140772,38870_026_2-S_HM_EE,4.167,203.493,2.787,4724000000000.0,231.9,,38870_026_2-S_HM_EE,PQC1,DIODE_HALF,Not Used,Left,Diode_CV1,HP 4192A,0.5,100000.0,0.25,,21.3,21.3,Demokritos_VPX38870_026_2-S_HM_E_Left_PQC3_DiodeHalf_CV.xml,Demokritos
38870,2S,WW,446721,140775,38870_026_2-S_HM_WW,4.6,185.372,2.802,4335000000000.0,230.7,,38870_026_2-S_HM_WW,PQC1,DIODE_HALF,Not Used,Left,Diode_CV1,HP 4192A,0.5,100000.0,0.25,,22.1,22.1,Demokritos_VPX38870_026_2-S_HM_W_Left_PQC3_DiodeHalf_CV.xml,Demokritos
38870,2S,EE,446801,140830,38870_034_2-S_HM_EE,4.05,209.215,2.78,4849000000000.0,232.5,,38870_034_2-S_HM_EE,PQC1,DIODE_HALF,Not Used,Left,Diode_CV1,HP 4192A,0.5,100000.0,0.25,,21.2,21.2,Demokritos_VPX38870_034_2-S_HM_E_Left_PQC3_DiodeHalf_CV.xml,Demokritos
38870,2S,WW,447321,140833,38870_034_2-S_HM_WW,4.526,188.244,2.795,4410000000000.0,231.3,,38870_034_2-S_HM_WW,PQC1,DIODE_HALF,Not Used,Left,Diode_CV1,HP 4192A,0.5,100000.0,0.25,,22.0,22.0,Demokritos_VPX38870_034_2-S_HM_W_Left_PQC3_DiodeHalf_CV.xml,Demokritos
38870,2S,EE,447401,140834,38870_035_2-S_HM_EE,4.376,193.656,2.803,4566000000000.0,230.6,,38870_035_2-S_HM_EE,PQC1,DIODE_HALF,Not Used,Left,Diode_CV1,HP 4192A,0.5,100000.0,0.25,,21.2,21.2,Demokritos_VPX38870_035_2-S_HM_E_Left_PQC3_DiodeHalf_CV.xml,Demokritos
38870,2S,WW,447441,140837,38870_035_2-S_HM_WW,4.573,185.805,2.799,4350000000000.0,231.0,,38870_035_2-S_HM_WW,PQC1,DIODE_HALF,Not Used,Left,Diode_CV1,HP 4192A,0.5,100000.0,0.25,,21.6,21.6,Demokritos_VPX38870_035_2-S_HM_W_Left_PQC3_DiodeHalf_CV.xml,Demokritos
38870,2S,EE,447101,140878,38870_044_2-S_HM_EE,4.05,210.991,2.785,4936000000000.0,232.1,,38870_044_2-S_HM_EE,PQC1,DIODE_HALF,Not Used,Left,Diode_CV1,HP 4192A,0.5,100000.0,0.25,,22.4,22.4,Demokritos_VPX38870_044_2-S_HM_E_Left_PQC3_DiodeHalf_CV.xml,Demokritos
38870,2S,WW,447521,140891,38870_044_2-S_HM_WW,4.616,184.952,2.81,4357000000000.0,230.0,,38870_044_2-S_HM_WW,PQC1,DIODE_HALF,Not Used,Left,Diode_CV1,HP 4192A,0.5,100000.0,0.25,,22.3,22.3,Demokritos_VPX38870_044_2-S_HM_W_Left_PQC3_DiodeHalf_CV.xml,Demokritos
38920,PSS,EE,428176,141552,38920_004_PSS_HM_EE,3.821,219.98,2.631,7.193,221.804,,38920_004_PSS_HM_EE,PQC3,DIODE_HALF,Not Used,Left,DiodeCV,PQC_HM_POSITION 3,0.5,,,0.2,20.0,20.0,HPK_38920_004_PSS_HM_E_flute3_L_DiodeCV_25_1_2022_14h38m38s.txt,Perugia
38920,PSS,WW,428110,141557,38920_004_PSS_HM_WW,3.555,236.404,2.607,7.332,223.846,,38920_004_PSS_HM_WW,PQC3,DIODE_HALF,Not Used,Left,DiodeCV,PQC_HM_POSITION 3,0.5,,,0.2,20.0,20.0,HPK_38920_004_PSS_HM_W_flute3_L_DiodeCV_25_1_2022_15h11m23s.txt,Perugia
38920,PSS,EE,428920,141596,38920_008_PSS_HM_EE,3.755,223.824,2.63,7.183,221.889,,38920_008_PSS_HM_EE,PQC3,DIODE_HALF,Not Used,Left,DiodeCV,PQC_HM_POSITION 3,0.5,,,0.2,20.0,20.0,HPK_38920_008_PSS_HM_E_flute3_L_DiodeCV_26_1_2022_13h2m5s.txt,Perugia
38920,PSS,WW,428644,141611,38920_008_PSS_HM_WW,2.507,335.287,2.732,7.874,213.604,,38920_008_PSS_HM_WW,PQC3,DIODE_HALF,Not Used,Left,DiodeCV,PQC_HM_POSITION 3,0.5,,,0.2,20.0,20.0,HPK_38920_008_PSS_HM_W_flute3_L_DiodeCV_26_1_2022_14h29m31s.txt,Perugia
38920,PSS,EE,428518,141672,38920_014_PSS_HM_EE,3.783,222.156,2.624,7.418,222.396,,38920_014_PSS_HM_EE,PQC3,DIODE_HALF,Not Used,Left,DiodeCV,PQC_HM_POSITION 3,0.5,,,0.2,20.0,20.0,HPK_38920_014_PSS_HM_E_flute3_L_DiodeCV_25_1_2022_16h20m11s.txt,Perugia
38920,PSS,WW,428167,141677,38920_014_PSS_HM_WW,3.343,251.391,2.608,7.54,223.76,,38920_014_PSS_HM_WW,PQC3,DIODE_HALF,Not Used,Left,DiodeCV,PQC_HM_POSITION 3,0.5,,,0.2,20.0,20.0,HPK_38920_014_PSS_HM_W_flute3_L_DiodeCV_25_1_2022_17h1m54s.txt,Perugia
38920,PSS,EE,428359,141738,38920_020_PSS_HM_EE,3.756,223.784,2.622,7.557,222.566,,38920_020_PSS_HM_EE,PQC3,DIODE_HALF,Not Used,Left,DiodeCV,PQC_HM_POSITION 3,0.5,,,0.2,20.0,20.0,HPK_38920_020_PSS_HM_E_flute3_L_DiodeCV_26_1_2022_15h12m12s.txt,Perugia
38920,PSS,WW,428632,141753,38920_020_PSS_HM_WW,3.175,264.683,2.606,7.669,223.932,,38920_020_PSS_HM_WW,PQC3,DIODE_HALF,Not Used,Left,DiodeCV,PQC_HM_POSITION 3,0.5,,,0.2,20.0,20.0,HPK_38920_020_PSS_HM_W_flute3_L_DiodeCV_26_1_2022_16h9m13s.txt,Perugia
38920,PSS,EE,428098,141792,38920_024_PSS_HM_EE,3.757,223.688,2.634,7.294,221.552,,38920_024_PSS_HM_EE,PQC3,DIODE_HALF,Not Used,Left,DiodeCV,PQC_HM_POSITION 3,0.5,,,0.2,20.0,20.0,HPK_38920_024_PSS_HM_E_flute3_L_DiodeCV_26_1_2022_9h0m11s.txt,Perugia
38920,PSS,WW,428953,141797,38920_024_PSS_HM_WW,3.056,275.022,2.61,8.03,223.589,,38920_024_PSS_HM_WW,PQC3,DIODE_HALF,Not Used,Left,DiodeCV,PQC_HM_POSITION 3,0.5,,,0.2,20.0,20.0,HPK_38920_024_PSS_HM_W_flute3_L_DiodeCV_26_1_2022_9h35m18s.txt,Perugia
38920,PSS,EE,428719,141912,38920_034_PSS_HM_EE,3.76,223.539,2.631,7.214,221.804,,38920_034_PSS_HM_EE,PQC3,DIODE_HALF,Not Used,Left,DiodeCV,PQC_HM_POSITION 3,0.5,,,0.2,20.0,20.0,HPK_38920_034_PSS_HM_E_flute3_L_DiodeCV_26_1_2022_16h43m54s.txt,Perugia
38920,PSS,WW,428566,141917,38920_034_PSS_HM_WW,2.929,286.935,2.656,7.904,219.717,,38920_034_PSS_HM_WW,PQC3,DIODE_HALF,Not Used,Left,DiodeCV,PQC_HM_POSITION 3,0.5,,,0.2,20.0,20.0,HPK_38920_034_PSS_HM_W_flute3_L_DiodeCV_26_1_2022_17h17m7s.txt,Perugia
38920,PSS,EE,428146,141956,38920_038_PSS_HM_EE,4.276,196.553,2.652,6.633,220.048,,38920_038_PSS_HM_EE,PQC3,DIODE_HALF,Not Used,Left,DiodeCV,PQC_HM_POSITION 3,0.5,,,0.2,20.0,20.0,HPK_38920_038_PSS_HM_E_flute3_L_DiodeCV_27_1_2022_8h48m4s.txt,Perugia
38920,PSS,WW,428482,141971,38920_038_PSS_HM_WW,3.88,216.632,2.619,6.808,222.821,,38920_038_PSS_HM_WW,PQC3,DIODE_HALF,Not Used,Left,DiodeCV,PQC_HM_POSITION 3,0.5,,,0.2,20.0,20.0,HPK_38920_038_PSS_HM_W_flute3_L_DiodeCV_27_1_2022_9h21m13s.txt,Perugia
38920,PSS,EE,428155,142016,38920_043_PSS_HM_EE,4.037,208.198,2.642,6.783,220.881,,38920_043_PSS_HM_EE,PQC3,DIODE_HALF,Not Used,Left,DiodeCV,PQC_HM_POSITION 3,0.5,,,0.2,20.0,20.0,HPK_38920_043_PSS_HM_E_flute3_L_DiodeCV_26_1_2022_11h8m15s.txt,Perugia
38920,PSS,WW,428182,142031,38920_043_PSS_HM_WW,4.051,207.495,2.615,7.11,223.161,,38920_043_PSS_HM_WW,PQC3,DIODE_HALF,Not Used,Left,DiodeCV,PQC_HM_POSITION 3,0.5,,,0.2,20.0,20.0,HPK_38920_043_PSS_HM_W_flute3_L_DiodeCV_26_1_2022_11h45m23s.txt,Perugia
38921,PSS,EE,435179,142114,38921_002_PSS_HM_EE,3.968,211.808,2.61,6.673,223.589,,38921_002_PSS_HM_EE,PQC3,DIODE_HALF,Not Used,Left,DiodeCV,PQC_HM_POSITION 3,0.5,,,0.2,20.0,20.0,HPK_38921_002_PSS_HM_E_flute3_L_DiodeCV_27_1_2022_10h2m42s.txt,Perugia
38921,PSS,WW,435380,142119,38921_002_PSS_HM_WW,3.928,213.99,2.624,7.19,222.396,,38921_002_PSS_HM_WW,PQC3,DIODE_HALF,Not Used,Left,DiodeCV,PQC_HM_POSITION 3,0.5,,,0.2,20.0,20.0,HPK_38921_002_PSS_HM_W_flute3_L_DiodeCV_27_1_2022_10h52m25s.txt,Perugia
38921,PSS,EE,435236,142190,38921_008_PSS_HM_EE,4.114,204.282,2.617,6.541,222.991,,38921_008_PSS_HM_EE,PQC3,DIODE_HALF,Not Used,Left,DiodeCV,PQC_HM_POSITION 3,0.5,,,0.2,20.0,20.0,HPK_38921_008_PSS_HM_E_flute3_L_DiodeCV_27_1_2022_14h25m20s.txt,Perugia
38921,PSS,WW,436257,142195,38921_008_PSS_HM_WW,4.116,204.203,2.626,6.544,222.227,,38921_008_PSS_HM_WW,PQC3,DIODE_HALF,Not Used,Left,DiodeCV,PQC_HM_POSITION 3,0.5,,,0.2,20.0,20.0,HPK_38921_008_PSS_HM_W_flute3_L_DiodeCV_27_1_2022_14h59m41s.txt,Perugia
38921,PSS,EE,435948,142250,38921_013_PSS_HM_EE,3.974,211.492,2.619,6.757,222.821,,38921_013_PSS_HM_EE,PQC3,DIODE_HALF,Not Used,Left,DiodeCV,PQC_HM_POSITION 3,0.5,,,0.2,20.0,20.0,HPK_38921_013_PSS_HM_E_flute3_L_DiodeCV_27_1_2022_12h3m38s.txt,Perugia
38921,PSS,WW,436080,142255,38921_013_PSS_HM_WW,3.945,213.046,2.617,7.284,222.991,,38921_013_PSS_HM_WW,PQC3,DIODE_HALF,Not Used,Left,DiodeCV,PQC_HM_POSITION 3,0.5,,,0.2,20.0,20.0,HPK_38921_013_PSS_HM_W_flute3_L_DiodeCV_27_1_2022_12h39m52s.txt,Perugia
38921,PSS,EE,436134,142354,38921_024_PSS_HM_EE,3.883,216.466,2.611,6.765,223.503,,38921_024_PSS_HM_EE,PQC3,DIODE_HALF,Not Used,Left,DiodeCV,PQC_HM_POSITION 3,0.5,,,0.2,20.0,20.0,HPK_38921_024_PSS_HM_E_flute3_L_DiodeCV_27_1_2022_15h53m37s.txt,Perugia
38921,PSS,WW,435930,142359,38921_024_PSS_HM_WW,4.062,206.937,2.62,6.777,222.736,,38921_024_PSS_HM_WW,PQC3,DIODE_HALF,Not Used,Left,DiodeCV,PQC_HM_POSITION 3,0.5,,,0.2,20.0,20.0,HPK_38921_024_PSS_HM_W_flute3_L_DiodeCV_27_1_2022_16h27m54s.txt,Perugia
38921,PSS,EE,436455,142398,38921_034_PSS_HM_EE,3.956,212.463,2.621,6.53,222.651,,38921_034_PSS_HM_EE,PQC3,DIODE_HALF,Not Used,Left,DiodeCV,PQC_HM_POSITION 3,0.5,,,0.2,20.0,20.0,HPK_38921_034_PSS_HM_E_flute3_L_DiodeCV_28_1_2022_9h1m5s.txt,Perugia
38921,PSS,WW,436431,142413,38921_034_PSS_HM_WW,4.026,208.775,2.625,7.207,222.311,,38921_034_PSS_HM_WW,PQC3,DIODE_HALF,Not Used,Left,DiodeCV,PQC_HM_POSITION 3,0.5,,,0.2,20.0,20.0,HPK_38921_034_PSS_HM_W_flute3_L_DiodeCV_28_1_2022_9h39m55s.txt,Perugia
38921,PSS,EE,435221,142496,38921_043_PSS_HM_EE,3.279,256.338,2.604,6.382,224.104,,38921_043_PSS_HM_EE,PQC3,DIODE_HALF,Not Used,Left,DiodeCV,PQC_HM_POSITION 3,0.5,,,0.2,20.0,20.0,HPK_38921_043_PSS_HM_E_flute3_L_DiodeCV_27_1_2022_17h3m40s.txt,Perugia
38921,PSS,WW,436491,142511,38921_043_PSS_HM_WW,4.2,200.102,2.622,7.047,222.566,,38921_043_PSS_HM_WW,PQC3,DIODE_HALF,Not Used,Left,DiodeCV,PQC_HM_POSITION 3,0.5,,,0.2,20.0,20.0,HPK_38921_043_PSS_HM_W_flute3_L_DiodeCV_27_1_2022_17h38m3s.txt,Perugia
38921,PSS,EE,436419,142518,38921_045_PSS_HM_EE,3.942,213.242,2.61,6.436,223.589,,38921_045_PSS_HM_EE,PQC3,DIODE_HALF,Not Used,Left,DiodeCV,PQC_HM_POSITION 3,0.5,,,0.2,20.0,20.0,HPK_38921_045_PSS_HM_E_flute3_L_DiodeCV_28_1_2022_10h51m39s.txt,Perugia
38921,PSS,WW,435951,142533,38921_045_PSS_HM_WW,4.18,201.057,2.614,6.948,223.247,,38921_045_PSS_HM_WW,PQC3,DIODE_HALF,Not Used,Left,DiodeCV,PQC_HM_POSITION 3,0.5,,,0.2,20.0,20.0,HPK_38921_045_PSS_HM_W_flute3_L_DiodeCV_28_1_2022_11h22m11s.txt,Perugia
38872,2S,EE,811601,144094,38872_037_2-S_HM_EE,4.356,195.075,2.789,4536000000000.0,231.8,,38872_037_2-S_HM_EE,PQC1,DIODE_HALF,Not Used,Left,Diode_CV1,HP 4192A,0.5,100000.0,0.25,,21.6,21.6,Demokritos_VPX38872_037_2-S_HM_E_Left_PQC3_DiodeHalf_CV.xml,Demokritos
38872,2S,WW,811641,144097,38872_037_2-S_HM_WW,4.295,197.962,2.792,4638000000000.0,231.5,,38872_037_2-S_HM_WW,PQC1,DIODE_HALF,Not Used,Left,Diode_CV1,HP 4192A,0.5,100000.0,0.25,,21.7,21.7,Demokritos_VPX38872_037_2-S_HM_W_Left_PQC3_DiodeHalf_CV.xml,Demokritos
38872,2S,EE,812021,144112,38872_042_2-S_HM_EE,4.198,202.145,2.775,4679000000000.0,232.9,,38872_042_2-S_HM_EE,PQC1,DIODE_HALF,Not Used,Left,Diode_CV1,HP 4192A,0.5,100000.0,0.25,,21.4,21.4,Demokritos_VPX38872_042_2-S_HM_E_Left_PQC3_DiodeHalf_CV.xml,Demokritos
38872,2S,WW,811761,144115,38872_042_2-S_HM_WW,4.209,201.715,2.786,4693000000000.0,232.0,,38872_042_2-S_HM_WW,PQC1,DIODE_HALF,Not Used,Left,Diode_CV1,HP 4192A,0.5,100000.0,0.25,,21.5,21.5,Demokritos_VPX38872_042_2-S_HM_W_Left_PQC3_DiodeHalf_CV.xml,Demokritos
38873,2S,EE,838897,144134,38873_003_2-S_HM_EE,4.234,213.041,2.159,4.021,299.872,640000000000.0,38873_003_2-S_HM_EE,PQC3,DIODE_HALF,Not Used,Right,DiodeCV,PQC_HM_POSITION 1,3.0,10000.0,0.25,0.21,20.0,20.006,Test_HPK_VPX38873_003_2-S_HM_EE_East_South_PQC3_DiodeCV_DiodeHalf_CV_Run01_02_21_2022_12_33_51_PM.txt,Brown
38873,2S,WW,838351,144137,38873_003_2-S_HM_WW,4.349,207.388,2.282,3.718,283.725,640000000000.0,38873_003_2-S_HM_WW,PQC3,DIODE_HALF,Not Used,Right,DiodeCV,PQC_HM_POSITION 2,3.0,10000.0,0.25,0.222,20.0,20.012,Test_HPK_VPX38873_003_2-S_HM_WW_West_North_PQC3_DiodeCV_DiodeHalf_CV_Run01_02_21_2022_01_14_45_PM.txt,Brown
38873,2S,EE,838981,144138,38873_013_2-S_HM_EE,4.064,221.969,2.143,3.514,302.142,640000000000.0,38873_013_2-S_HM_EE,PQC3,DIODE_HALF,Not Used,Right,DiodeCV,PQC_HM_POSITION 3,3.0,10000.0,0.25,0.249,20.0,20.005,Test_HPK_VPX38873_013_2-S_HM_EE_East_South_PQC3_DiodeCV_DiodeHalf_CV_Run01_02_24_2022_04_44_54_PM.txt,Brown
38873,2S,WW,839257,144151,38873_013_2-S_HM_WW,3.869,233.137,2.143,3.172,302.076,640000000000.0,38873_013_2-S_HM_WW,PQC3,DIODE_HALF,Not Used,Right,DiodeCV,PQC_HM_POSITION 4,3.0,10000.0,0.25,0.261,20.0,20.006,Test_HPK_VPX38873_013_2-S_HM_WW_West_North_PQC3_DiodeCV_DiodeHalf_CV_Run01_02_24_2022_05_37_04_PM.txt,Brown
38873,2S,EE,838741,144156,38873_028_2-S_HM_EE,4.078,221.171,2.125,3.557,304.665,640000000000.0,38873_028_2-S_HM_EE,PQC3,DIODE_HALF,Not Used,Right,DiodeCV,PQC_HM_POSITION 1,3.0,10000.0,0.25,0.213,20.0,20.005,Test_HPK_VPX38873_028_2-S_HM_EE_East_South_PQC3_DiodeCV_DiodeHalf_CV_Run01_02_21_2022_05_15_36_PM.txt,Brown
38873,2S,WW,838636,144159,38873_028_2-S_HM_WW,3.991,226.02,2.123,3.152,304.923,640000000000.0,38873_028_2-S_HM_WW,PQC3,DIODE_HALF,Not Used,Right,DiodeCV,PQC_HM_POSITION 2,3.0,10000.0,0.25,0.225,20.0,20.01,Test_HPK_VPX38873_028_2-S_HM_WW_West_North_PQC3_DiodeCV_DiodeHalf_CV_Run01_02_21_2022_06_07_37_PM.txt,Brown
38873,2S,EE,838330,144170,38873_030_2-S_HM_EE,4.105,219.727,2.122,3.491,305.149,640000000000.0,38873_030_2-S_HM_EE,PQC3,DIODE_HALF,Not Used,Right,DiodeCV,PQC_HM_POSITION 3,3.0,10000.0,0.25,0.247,20.0,20.034,Test_HPK_VPX38873_030_2-S_HM_EE_East_South_PQC3_DiodeCV_DiodeHalf_CV_Run01_02_21_2022_01_55_38_PM.txt,Brown
38873,2S,WW,838405,144173,38873_030_2-S_HM_WW,3.843,234.694,2.136,3.496,303.111,640000000000.0,38873_030_2-S_HM_WW,PQC3,DIODE_HALF,Not Used,Right,DiodeCV,PQC_HM_POSITION 4,3.0,10000.0,0.25,0.26,20.0,20.025,Test_HPK_VPX38873_030_2-S_HM_WW_West_North_PQC3_DiodeCV_DiodeHalf_CV_Run01_02_21_2022_02_36_28_PM.txt,Brown
38873,2S,EE,838495,144178,38873_035_2-S_HM_EE,4.086,220.766,2.133,3.603,303.49,640000000000.0,38873_035_2-S_HM_EE,PQC3,DIODE_HALF,Not Used,Right,DiodeCV,PQC_HM_POSITION 3,3.0,10000.0,0.25,0.25,20.0,20.028,Test_HPK_VPX38873_035_2-S_HM_EE_East_South_PQC3_DiodeCV_DiodeHalf_CV_Run01_02_21_2022_06_59_40_PM.txt,Brown
38873,2S,WW,838882,144191,38873_035_2-S_HM_WW,3.56,253.411,2.072,3.369,312.496,640000000000.0,38873_035_2-S_HM_WW,PQC3,DIODE_HALF,Not Used,Right,DiodeCV,PQC_HM_POSITION 4,3.0,10000.0,0.25,0.262,20.0,20.011,Test_HPK_VPX38873_035_2-S_HM_WW_West_North_PQC3_DiodeCV_DiodeHalf_CV_Run01_02_21_2022_07_51_49_PM.txt,Brown
38874,2S,EE,839791,144192,38874_011_2-S_HM_EE,4.125,218.661,2.132,3.482,303.728,640000000000.0,38874_011_2-S_HM_EE,PQC3,DIODE_HALF,Not Used,Right,DiodeCV,PQC_HM_POSITION 1,3.0,10000.0,0.25,0.212,20.0,20.004,Test_HPK_VPX38874_011_2-S_HM_EE_East_South_PQC3_DiodeCV_DiodeHalf_CV_Run01_02_22_2022_01_46_08_PM.txt,Brown
38874,2S,WW,839713,144195,38874_011_2-S_HM_WW,3.552,253.953,2.087,3.69,310.2,640000000000.0,38874_011_2-S_HM_WW,PQC3,DIODE_HALF,Not Used,Right,DiodeCV,PQC_HM_POSITION 2,3.0,10000.0,0.25,0.223,20.0,20.004,Test_HPK_VPX38874_011_2-S_HM_WW_West_North_PQC3_DiodeCV_DiodeHalf_CV_Run01_02_22_2022_02_27_02_PM.txt,Brown
38874,2S,EE,839749,144196,38874_015_2-S_HM_EE,4.113,219.335,2.127,3.45,304.339,640000000000.0,38874_015_2-S_HM_EE,PQC3,DIODE_HALF,Not Used,Right,DiodeCV,PQC_HM_POSITION 1,3.0,10000.0,0.25,0.21,20.0,20.007,Test_HPK_VPX38874_015_2-S_HM_EE_East_South_PQC3_DiodeCV_DiodeHalf_CV_Run01_02_24_2022_10_39_37_PM.txt,Brown
38874,2S,WW,840070,144199,38874_015_2-S_HM_WW,3.562,253.226,2.176,3.88,297.524,640000000000.0,38874_015_2-S_HM_WW,PQC3,DIODE_HALF,Not Used,Right,DiodeCV,PQC_HM_POSITION 2,3.0,10000.0,0.25,0.222,20.0,20.007,Test_HPK_VPX38874_015_2-S_HM_WW_West_North_PQC3_DiodeCV_DiodeHalf_CV_Run01_02_28_2022_09_43_32_AM.txt,Brown
38874,2S,EE,839950,144214,38874_036_2-S_HM_EE,4.237,212.875,2.139,4.314,302.751,640000000000.0,38874_036_2-S_HM_EE,PQC3,DIODE_HALF,Not Used,Right,DiodeCV,PQC_HM_POSITION 1,3.0,10000.0,0.25,0.21,20.0,20.008,Test_HPK_VPX38874_036_2-S_HM_EE_East_South_PQC3_DiodeCV_DiodeHalf_CV_Run01_02_22_2022_07_47_23_PM.txt,Brown
38874,2S,WW,840076,144217,38874_036_2-S_HM_WW,4.202,214.662,2.143,3.742,302.121,640000000000.0,38874_036_2-S_HM_WW,PQC3,DIODE_HALF,Not Used,Right,DiodeCV,PQC_HM_POSITION 2,3.0,10000.0,0.25,0.221,20.0,20.003,Test_HPK_VPX38874_036_2-S_HM_WW_West_North_PQC3_DiodeCV_DiodeHalf_CV_Run01_02_22_2022_08_39_30_PM.txt,Brown
38874,2S,EE,839731,144218,38874_038_2-S_HM_EE,4.178,215.908,2.142,3.911,302.21,640000000000.0,38874_038_2-S_HM_EE,PQC3,DIODE_HALF,Not Used,Right,DiodeCV,PQC_HM_POSITION 3,3.0,10000.0,0.25,0.245,20.0,20.007,Test_HPK_VPX38874_038_2-S_HM_EE_East_South_PQC3_DiodeCV_DiodeHalf_CV_Run01_02_22_2022_03_07_56_PM.txt,Brown
38874,2S,WW,840376,144231,38874_038_2-S_HM_WW,4.154,217.157,2.139,3.445,302.721,640000000000.0,38874_038_2-S_HM_WW,PQC3,DIODE_HALF,Not Used,Right,DiodeCV,PQC_HM_POSITION 4,3.0,10000.0,0.25,0.258,20.0,20.003,Test_HPK_VPX38874_038_2-S_HM_WW_West_North_PQC3_DiodeCV_DiodeHalf_CV_Run01_02_22_2022_03_48_49_PM.txt,Brown
38874,2S,EE,839686,144236,38874_042_2-S_HM_EE,4.238,212.838,2.148,4.207,301.444,640000000000.0,38874_042_2-S_HM_EE,PQC3,DIODE_HALF,Not Used,Right,DiodeCV,PQC_HM_POSITION 3,3.0,10000.0,0.25,0.246,20.0,20.005,Test_HPK_VPX38874_042_2-S_HM_EE_East_South_PQC3_DiodeCV_DiodeHalf_CV_Run01_02_22_2022_09_31_44_PM.txt,Brown
38874,2S,WW,839626,144239,38874_042_2-S_HM_WW,4.048,222.839,2.154,3.937,300.542,640000000000.0,38874_042_2-S_HM_WW,PQC3,DIODE_HALF,Not Used,Right,DiodeCV,PQC_HM_POSITION 4,3.0,10000.0,0.25,0.259,20.0,20.009,Test_HPK_VPX38874_042_2-S_HM_WW_West_North_PQC3_DiodeCV_DiodeHalf_CV_Run01_02_22_2022_10_23_58_PM.txt,Brown
38874,2S,EE,839596,144250,38874_044_2-S_HM_EE,4.233,213.099,2.149,4.156,301.24,640000000000.0,38874_044_2-S_HM_EE,PQC3,DIODE_HALF,Not Used,Right,DiodeCV,PQC_HM_POSITION 3,3.0,10000.0,0.25,0.248,20.0,20.006,Test_HPK_VPX38874_044_2-S_HM_EE_East_South_PQC3_DiodeCV_DiodeHalf_CV_Run01_02_28_2022_10_35_39_AM.txt,Brown
38874,2S,WW,840706,144253,38874_044_2-S_HM_WW,4.0,225.482,2.162,3.821,299.433,640000000000.0,38874_044_2-S_HM_WW,PQC3,DIODE_HALF,Not Used,Right,DiodeCV,PQC_HM_POSITION 4,3.0,10000.0,0.25,0.26,20.0,20.007,Test_HPK_VPX38874_044_2-S_HM_WW_West_North_PQC3_DiodeCV_DiodeHalf_CV_Run01_02_28_2022_11_27_46_AM.txt,Brown
38875,2S,EE,841096,144254,38875_004_2-S_HM_EE,3.988,226.205,2.119,3.284,305.523,640000000000.0,38875_004_2-S_HM_EE,PQC3,DIODE_HALF,Not Used,Right,DiodeCV,PQC_HM_POSITION 1,3.0,10000.0,0.25,0.206,20.0,20.004,Test_HPK_VPX38875_004_2-S_HM_EE_East_South_PQC3_DiodeCV_DiodeHalf_CV_Run01_02_23_2022_01_47_11_PM.txt,Brown
38875,2S,WW,841636,144257,38875_004_2-S_HM_WW,3.995,225.787,2.119,3.277,305.619,640000000000.0,38875_004_2-S_HM_WW,PQC3,DIODE_HALF,Not Used,Right,DiodeCV,PQC_HM_POSITION 2,3.0,10000.0,0.25,0.217,20.0,20.006,Test_HPK_VPX38875_004_2-S_HM_WW_West_North_PQC3_DiodeCV_DiodeHalf_CV_Run01_02_23_2022_02_28_07_PM.txt,Brown
38875,2S,EE,841246,144258,38875_008_2-S_HM_EE,4.005,225.213,2.096,3.27,308.941,640000000000.0,38875_008_2-S_HM_EE,PQC3,DIODE_HALF,Not Used,Right,DiodeCV,PQC_HM_POSITION 1,3.0,10000.0,0.25,0.212,20.0,20.007,Test_HPK_VPX38875_008_2-S_HM_EE_East_South_PQC3_DiodeCV_DiodeHalf_CV_Run01_02_24_2022_03_00_41_PM.txt,Brown
38875,2S,WW,840853,144271,38875_008_2-S_HM_WW,4.001,225.464,2.084,3.253,310.618,640000000000.0,38875_008_2-S_HM_WW,PQC3,DIODE_HALF,Not Used,Right,DiodeCV,PQC_HM_POSITION 2,3.0,10000.0,0.25,0.223,20.0,20.002,Test_HPK_VPX38875_008_2-S_HM_WW_West_North_PQC3_DiodeCV_DiodeHalf_CV_Run01_02_24_2022_03_52_47_PM.txt,Brown
38875,2S,EE,841588,144276,38875_026_2-S_HM_EE,4.099,220.077,2.112,3.466,306.57,640000000000.0,38875_026_2-S_HM_EE,PQC3,DIODE_HALF,Not Used,Right,DiodeCV,PQC_HM_POSITION 1,3.0,10000.0,0.25,0.204,20.0,20.007,Test_HPK_VPX38875_026_2-S_HM_EE_East_South_PQC3_DiodeCV_DiodeHalf_CV_Run01_02_23_2022_06_50_22_PM.txt,Brown
38875,2S,WW,841591,144279,38875_026_2-S_HM_WW,4.094,220.34,2.103,3.314,307.88,640000000000.0,38875_026_2-S_HM_WW,PQC3,DIODE_HALF,Not Used,Right,DiodeCV,PQC_HM_POSITION 2,3.0,10000.0,0.25,0.218,20.0,20.005,Test_HPK_VPX38875_026_2-S_HM_WW_West_North_PQC3_DiodeCV_DiodeHalf_CV_Run01_02_23_2022_07_42_36_PM.txt,Brown
38875,2S,EE,841180,144290,38875_027_2-S_HM_EE,4.094,220.347,2.121,3.484,305.267,640000000000.0,38875_027_2-S_HM_EE,PQC3,DIODE_HALF,Not Used,Right,DiodeCV,PQC_HM_POSITION 3,3.0,10000.0,0.25,0.243,20.0,20.004,Test_HPK_VPX38875_027_2-S_HM_EE_East_South_PQC3_DiodeCV_DiodeHalf_CV_Run01_02_23_2022_03_09_00_PM.txt,Brown
38875,2S,WW,841027,144293,38875_027_2-S_HM_WW,4.073,221.474,2.11,3.424,306.921,640000000000.0,38875_027_2-S_HM_WW,PQC3,DIODE_HALF,Not Used,Right,DiodeCV,PQC_HM_POSITION 4,3.0,10000.0,0.25,0.256,20.0,20.007,Test_HPK_VPX38875_027_2-S_HM_WW_West_North_PQC3_DiodeCV_DiodeHalf_CV_Run01_02_23_2022_03_49_57_PM.txt,Brown
38875,2S,EE,841054,144298,38875_048_2-S_HM_EE,3.886,232.134,2.094,3.098,309.165,640000000000.0,38875_048_2-S_HM_EE,PQC3,DIODE_HALF,Not Used,Right,DiodeCV,PQC_HM_POSITION 3,3.0,10000.0,0.25,0.244,20.0,20.005,Test_HPK_VPX38875_048_2-S_HM_EE_East_South_PQC3_DiodeCV_DiodeHalf_CV_Run01_02_23_2022_08_34_48_PM.txt,Brown
38875,2S,WW,841672,144311,38875_048_2-S_HM_WW,3.851,234.204,2.083,3.155,310.798,640000000000.0,38875_048_2-S_HM_WW,PQC3,DIODE_HALF,Not Used,Right,DiodeCV,PQC_HM_POSITION 4,3.0,10000.0,0.25,0.257,20.0,20.004,Test_HPK_VPX38875_048_2-S_HM_WW_West_North_PQC3_DiodeCV_DiodeHalf_CV_Run01_02_23_2022_09_27_01_PM.txt,Brown
38876,2S,EE,815281,144316,38876_005_2-S_HM_EE,3.894,218.534,2.792,5109000000000.0,231.5,,38876_005_2-S_HM_EE,PQC1,DIODE_HALF,Not Used,Left,Diode_CV1,HP 4192A,0.5,100000.0,0.25,,21.8,21.8,Demokritos_VPX38876_005_2-S_HM_E_Left_PQC3_DiodeHalf_CV.xml,Demokritos
38876,2S,WW,816201,144319,38876_005_2-S_HM_WW,4.027,211.273,2.809,4998000000000.0,230.1,,38876_005_2-S_HM_WW,PQC1,DIODE_HALF,Not Used,Left,Diode_CV1,HP 4192A,0.5,100000.0,0.25,,21.8,21.8,Demokritos_VPX38876_005_2-S_HM_W_Left_PQC3_DiodeHalf_CV.xml,Demokritos
38876,2S,EE,816281,144352,38876_027_2-S_HM_EE,4.149,205.231,2.781,4754000000000.0,232.4,,38876_027_2-S_HM_EE,PQC1,DIODE_HALF,Not Used,Left,Diode_CV1,HP 4192A,0.5,100000.0,0.25,,21.9,21.9,Demokritos_VPX38876_027_2-S_HM_E_Left_PQC3_DiodeHalf_CV.xml,Demokritos
38876,2S,WW,816421,144355,38876_027_2-S_HM_WW,3.572,232.648,2.782,5388000000000.0,232.4,,38876_027_2-S_HM_WW,PQC1,DIODE_HALF,Not Used,Left,Diode_CV1,HP 4192A,0.5,100000.0,0.25,,18.4,18.4,Demokritos_VPX38876_027_2-S_HM_W_Left_PQC3_DiodeHalf_CV.xml,Demokritos
38876,2S,EE,817001,144370,38876_034_2-S_HM_EE,4.163,202.439,2.767,4648000000000.0,233.6,,38876_034_2-S_HM_EE,PQC1,DIODE_HALF,Not Used,Left,Diode_CV1,HP 4192A,0.5,100000.0,0.25,,20.4,20.4,Demokritos_VPX38876_034_2-S_HM_E_Left_PQC3_DiodeHalf_CV.xml,Demokritos
38876,2S,WW,817221,144373,38876_034_2-S_HM_WW,4.227,200.593,2.803,4713000000000.0,230.6,,38876_034_2-S_HM_WW,PQC1,DIODE_HALF,Not Used,Left,Diode_CV1,HP 4192A,0.5,100000.0,0.25,,21.3,21.3,Demokritos_VPX38876_034_2-S_HM_W_Left_PQC3_DiodeHalf_CV.xml,Demokritos
38876,2S,EE,817421,144414,38876_046_2-S_HM_EE,4.212,201.87,2.794,4750000000000.0,231.3,,38876_046_2-S_HM_EE,PQC1,DIODE_HALF,Not Used,Left,Diode_CV1,HP 4192A,0.5,100000.0,0.25,,21.7,21.7,Demokritos_VPX38876_046_2-S_HM_E_Left_PQC3_DiodeHalf_CV.xml,Demokritos
38876,2S,WW,818001,144417,38876_046_2-S_HM_WW,4.181,204.069,2.8,4835000000000.0,230.8,,38876_046_2-S_HM_WW,PQC1,DIODE_HALF,Not Used,Left,Diode_CV1,HP 4192A,0.5,100000.0,0.25,,22.2,22.2,Demokritos_VPX38876_046_2-S_HM_W_Left_PQC3_DiodeHalf_CV.xml,Demokritos
38877,2S,EE,836953,144432,38877_003_2-S_HM_EE,3.645,230.589,2.607,7.66,223.846,,38877_003_2-S_HM_EE,PQC3,DIODE_HALF,Not Used,Left,DiodeCV,PQC_HM_POSITION 3,0.5,,,0.2,20.0,20.0,HPK_38877_003_2-S_HM_E_flute3_L_DiodeCV_10_2_2022_9h15m25s.txt,Perugia
38877,2S,WW,837634,144435,38877_003_2-S_HM_WW,3.71,226.541,2.612,7.594,223.418,,38877_003_2-S_HM_WW,PQC3,DIODE_HALF,Not Used,Left,DiodeCV,PQC_HM_POSITION 3,0.5,,,0.2,20.0,20.0,HPK_38877_003_2-S_HM_W_flute3_L_DiodeCV_10_2_2022_10h19m40s.txt,Perugia
38877,2S,EE,837655,144454,38877_008_2-S_HM_EE,3.715,226.265,2.609,7.375,223.675,,38877_008_2-S_HM_EE,PQC3,DIODE_HALF,Not Used,Left,DiodeCV,PQC_HM_POSITION 3,0.5,,,0.2,20.0,20.0,HPK_38877_008_2-S_HM_E_flute3_L_DiodeCV_11_2_2022_9h12m45s.txt,Perugia
38877,2S,WW,837280,144457,38877_008_2-S_HM_WW,3.699,227.195,2.605,7.318,224.018,,38877_008_2-S_HM_WW,PQC3,DIODE_HALF,Not Used,Left,DiodeCV,PQC_HM_POSITION 3,0.5,,,0.2,20.0,20.0,HPK_38877_008_2-S_HM_W_flute3_L_DiodeCV_11_2_2022_9h46m35s.txt,Perugia
38877,2S,EE,837097,144490,38877_016_2-S_HM_EE,3.7,227.158,2.611,7.49,223.503,,38877_016_2-S_HM_EE,PQC3,DIODE_HALF,Not Used,Left,DiodeCV,PQC_HM_POSITION 3,0.5,,,0.2,20.0,20.0,HPK_38877_016_2-S_HM_E_flute3_L_DiodeCV_16_2_2022_15h3m51s.txt,Perugia
38877,2S,WW,837574,144493,38877_016_2-S_HM_WW,3.543,237.232,2.601,7.486,224.363,,38877_016_2-S_HM_WW,PQC3,DIODE_HALF,Not Used,Left,DiodeCV,PQC_HM_POSITION 3,0.5,,,0.2,20.0,20.0,HPK_38877_016_2-S_HM_W_flute3_L_DiodeCV_16_2_2022_15h37m25s.txt,Perugia
