Repository: PanosAssiouras/Analysis_DB_data_PQC

File: Flute_1/Diodes/data.csv (part 13 of 33)
batch_number,Type,Orientation,AGGREGATED_COND_DATA_SET_ID,PART_ID,PART_NAME_LABEL,RHO_KOHMCM,VD_V,CMIN_PFRD,NA,D_UM,CMINPLNR_PFRD,PART_NAME_LABEL.1,KIND_OF_HM_FLUTE_ID,KIND_OF_HM_STRUCT_ID,KIND_OF_HM_CONFIG_ID,KIND_OF_HM_SET_ID,PROCEDURE_TYPE,EQUIPMENT,WAITING_TIME_S,AC_FREQ_HZ,AC_AMPL_V,CORR_OPEN_PFRD,TEMP_SET_DEGC,AV_TEMP_DEGC,FILE_NAME,Location
38877,2S,EE,837232,144498,38877_021_2-S_HM_EE,3.588,234.277,2.603,7.703,224.19,,38877_021_2-S_HM_EE,PQC3,DIODE_HALF,Not Used,Left,DiodeCV,PQC_HM_POSITION 3,0.5,,,0.2,20.0,20.0,HPK_38877_021_2-S_HM_E_flute3_L_DiodeCV_10_2_2022_11h33m33s.txt,Perugia
38877,2S,WW,837304,144511,38877_021_2-S_HM_WW,3.703,226.967,2.601,7.472,224.363,,38877_021_2-S_HM_WW,PQC3,DIODE_HALF,Not Used,Left,DiodeCV,PQC_HM_POSITION 3,0.5,,,0.2,20.0,20.0,HPK_38877_021_2-S_HM_W_flute3_L_DiodeCV_10_2_2022_13h13m28s.txt,Perugia
38877,2S,EE,836992,144516,38877_026_2-S_HM_EE,3.497,240.347,2.61,7.565,223.589,,38877_026_2-S_HM_EE,PQC3,DIODE_HALF,Not Used,Left,DiodeCV,PQC_HM_POSITION 3,0.5,,,0.2,20.0,20.0,HPK_38877_026_2-S_HM_E_flute3_L_DiodeCV_11_2_2022_10h20m55s.txt,Perugia
38877,2S,WW,837016,144519,38877_026_2-S_HM_WW,3.49,240.807,2.611,7.553,223.503,,38877_026_2-S_HM_WW,PQC3,DIODE_HALF,Not Used,Left,DiodeCV,PQC_HM_POSITION 3,0.5,,,0.2,20.0,20.0,HPK_38877_026_2-S_HM_W_flute3_L_DiodeCV_11_2_2022_10h58m43s.txt,Perugia
38877,2S,EE,837817,144534,38877_036_2-S_HM_EE,3.479,241.602,2.618,7.684,222.906,,38877_036_2-S_HM_EE,PQC3,DIODE_HALF,Not Used,Left,DiodeCV,PQC_HM_POSITION 3,0.5,,,0.2,20.0,20.0,HPK_38877_036_2-S_HM_E_flute3_L_DiodeCV_10_2_2022_14h29m18s.txt,Perugia
38877,2S,WW,837127,144537,38877_036_2-S_HM_WW,3.481,241.457,2.618,7.572,222.906,,38877_036_2-S_HM_WW,PQC3,DIODE_HALF,Not Used,Left,DiodeCV,PQC_HM_POSITION 3,0.5,,,0.2,20.0,20.0,HPK_38877_036_2-S_HM_W_flute3_L_DiodeCV_10_2_2022_15h16m40s.txt,Perugia
38877,2S,EE,837076,144556,38877_046_2-S_HM_EE,3.639,230.959,2.616,7.359,223.076,,38877_046_2-S_HM_EE,PQC3,DIODE_HALF,Not Used,Left,DiodeCV,PQC_HM_POSITION 3,0.5,,,0.2,20.0,20.0,HPK_38877_046_2-S_HM_E_flute3_L_DiodeCV_11_2_2022_11h49m53s.txt,Perugia
38877,2S,WW,837208,144559,38877_046_2-S_HM_WW,3.603,233.28,2.624,7.3,222.396,,38877_046_2-S_HM_WW,PQC3,DIODE_HALF,Not Used,Left,DiodeCV,PQC_HM_POSITION 3,0.5,,,0.2,20.0,20.0,HPK_38877_046_2-S_HM_W_flute3_L_DiodeCV_11_2_2022_12h31m59s.txt,Perugia
38877,2S,EE,837055,144574,38877_049_2-S_HM_EE,3.48,241.524,2.612,7.527,223.418,,38877_049_2-S_HM_EE,PQC3,DIODE_HALF,Not Used,Left,DiodeCV,PQC_HM_POSITION 3,0.5,,,0.2,20.0,20.0,HPK_38877_049_2-S_HM_E_flute3_L_DiodeCV_16_2_2022_9h0m16s.txt,Perugia
38877,2S,WW,837601,144577,38877_049_2-S_HM_WW,3.497,240.318,2.61,7.587,223.589,,38877_049_2-S_HM_WW,PQC3,DIODE_HALF,Not Used,Left,DiodeCV,PQC_HM_POSITION 3,0.5,,,0.2,20.0,20.0,HPK_38877_049_2-S_HM_W_flute3_L_DiodeCV_16_2_2022_9h33m26s.txt,Perugia
38881,2S,EE,814121,144770,38881_018_2-S_HM_EE,4.087,204.909,2.796,4863000000000.0,231.2,,38881_018_2-S_HM_EE,PQC1,DIODE_HALF,Not Used,Left,Diode_CV1,HP 4192A,0.5,100000.0,0.25,,19.5,19.5,Demokritos_VPX38881_018_2-S_HM_E_Left_PQC3_DiodeHalf_CV.xml,Demokritos
38881,2S,WW,814241,144773,38881_018_2-S_HM_WW,4.296,195.75,2.781,4541000000000.0,232.4,,38881_018_2-S_HM_WW,PQC1,DIODE_HALF,Not Used,Left,Diode_CV1,HP 4192A,0.5,100000.0,0.25,,20.1,20.1,Demokritos_VPX38881_018_2-S_HM_W_Left_PQC3_DiodeHalf_CV.xml,Demokritos
38922,PSS,EE,818958,144796,38922_002_PSS_HM_EE,2.788,301.501,2.6,7.736,224.449,,38922_002_PSS_HM_EE,PQC3,DIODE_HALF,Not Used,Left,DiodeCV,PQC_HM_POSITION 3,0.5,,,0.2,20.0,20.0,HPK_38922_002_PSS_HM_E_flute3_L_DiodeCV_14_2_2022_9h13m16s.txt,Perugia
38922,PSS,WW,819645,144811,38922_002_PSS_HM_WW,3.459,243.007,2.605,7.216,224.018,,38922_002_PSS_HM_WW,PQC3,DIODE_HALF,Not Used,Left,DiodeCV,PQC_HM_POSITION 3,0.5,,,0.2,20.0,20.0,HPK_38922_002_PSS_HM_W_flute3_L_DiodeCV_14_2_2022_10h5m58s.txt,Perugia
38922,PSS,EE,818859,144834,38922_010_PSS_HM_EE,3.103,270.857,2.602,7.52,224.276,,38922_010_PSS_HM_EE,PQC3,DIODE_HALF,Not Used,Left,DiodeCV,PQC_HM_POSITION 3,0.5,,,0.2,20.0,20.0,HPK_38922_010_PSS_HM_E_flute3_L_DiodeCV_14_2_2022_11h1m47s.txt,Perugia
38922,PSS,WW,819474,144839,38922_010_PSS_HM_WW,3.854,218.072,2.603,7.356,224.19,,38922_010_PSS_HM_WW,PQC3,DIODE_HALF,Not Used,Left,DiodeCV,PQC_HM_POSITION 3,0.5,,,0.2,20.0,20.0,HPK_38922_010_PSS_HM_W_flute3_L_DiodeCV_14_2_2022_11h38m23s.txt,Perugia
38922,PSS,EE,819087,144894,38922_015_PSS_HM_EE,3.236,259.729,2.6,7.745,224.449,,38922_015_PSS_HM_EE,PQC3,DIODE_HALF,Not Used,Left,DiodeCV,PQC_HM_POSITION 3,0.5,,,0.2,20.0,20.0,HPK_38922_015_PSS_HM_E_flute3_L_DiodeCV_14_2_2022_12h17m19s.txt,Perugia
38922,PSS,WW,818745,144899,38922_015_PSS_HM_WW,4.005,209.874,2.606,7.348,223.932,,38922_015_PSS_HM_WW,PQC3,DIODE_HALF,Not Used,Left,DiodeCV,PQC_HM_POSITION 3,0.5,,,0.2,20.0,20.0,HPK_38922_015_PSS_HM_W_flute3_L_DiodeCV_14_2_2022_12h48m59s.txt,Perugia
38922,PSS,EE,819561,144938,38922_024_PSS_HM_EE,2.871,292.763,2.6,8.223,224.449,,38922_024_PSS_HM_EE,PQC3,DIODE_HALF,Not Used,Left,DiodeCV,PQC_HM_POSITION 3,0.5,,,0.2,20.0,20.0,HPK_38922_024_PSS_HM_E_flute3_L_DiodeCV_14_2_2022_14h45m2s.txt,Perugia
38922,PSS,WW,818730,144953,38922_024_PSS_HM_WW,3.762,223.416,2.599,7.963,224.535,,38922_024_PSS_HM_WW,PQC3,DIODE_HALF,Not Used,Left,DiodeCV,PQC_HM_POSITION 3,0.5,,,0.2,20.0,20.0,HPK_38922_024_PSS_HM_W_flute3_L_DiodeCV_14_2_2022_15h19m14s.txt,Perugia
38922,PSS,EE,818808,145030,38922_033_PSS_HM_EE,2.832,296.796,2.597,7.586,224.708,,38922_033_PSS_HM_EE,PQC3,DIODE_HALF,Not Used,Left,DiodeCV,PQC_HM_POSITION 3,0.5,,,0.2,20.0,20.0,HPK_38922_033_PSS_HM_E_flute3_L_DiodeCV_15_2_2022_10h21m43s.txt,Perugia
38922,PSS,WW,819687,145035,38922_033_PSS_HM_WW,3.891,216.02,2.622,6.954,222.566,,38922_033_PSS_HM_WW,PQC3,DIODE_HALF,Not Used,Left,DiodeCV,PQC_HM_POSITION 3,0.5,,,0.2,20.0,20.0,HPK_38922_033_PSS_HM_W_flute3_L_DiodeCV_15_2_2022_11h32m45s.txt,Perugia
38922,PSS,EE,819147,145074,38922_040_PSS_HM_EE,3.062,274.488,2.615,8.16,223.161,,38922_040_PSS_HM_EE,PQC3,DIODE_HALF,Not Used,Left,DiodeCV,PQC_HM_POSITION 3,0.5,,,0.2,20.0,20.0,HPK_38922_040_PSS_HM_E_flute3_L_DiodeCV_16_2_2022_12h52m38s.txt,Perugia
38922,PSS,WW,818757,145079,38922_040_PSS_HM_WW,3.58,234.771,2.629,7.62,221.973,,38922_040_PSS_HM_WW,PQC3,DIODE_HALF,Not Used,Left,DiodeCV,PQC_HM_POSITION 3,0.5,,,0.2,20.0,20.0,HPK_38922_040_PSS_HM_W_flute3_L_DiodeCV_16_2_2022_14h29m29s.txt,Perugia
38922,PSS,EE,819564,145118,38922_045_PSS_HM_EE,2.486,338.134,2.658,8.404,219.551,,38922_045_PSS_HM_EE,PQC3,DIODE_HALF,Not Used,Left,DiodeCV,PQC_HM_POSITION 3,0.5,,,0.2,20.0,20.0,HPK_38922_045_PSS_HM_E_flute3_L_DiodeCV_15_2_2022_8h58m52s.txt,Perugia
38922,PSS,WW,818847,145133,38922_045_PSS_HM_WW,3.68,228.376,2.604,7.815,224.104,,38922_045_PSS_HM_WW,PQC3,DIODE_HALF,Not Used,Left,DiodeCV,PQC_HM_POSITION 3,0.5,,,0.2,20.0,20.0,HPK_38922_045_PSS_HM_W_flute3_L_DiodeCV_15_2_2022_9h33m30s.txt,Perugia
38922,PSS,EE,818973,145172,38922_049_PSS_HM_EE,3.251,258.573,2.597,8.316,224.708,,38922_049_PSS_HM_EE,PQC3,DIODE_HALF,Not Used,Left,DiodeCV,PQC_HM_POSITION 3,0.5,,,0.2,20.0,20.0,HPK_38922_049_PSS_HM_E_flute3_L_DiodeCV_16_2_2022_11h19m45s.txt,Perugia
38922,PSS,WW,819390,145177,38922_049_PSS_HM_WW,3.697,227.361,2.624,7.223,222.396,,38922_049_PSS_HM_WW,PQC3,DIODE_HALF,Not Used,Left,DiodeCV,PQC_HM_POSITION 3,0.5,,,0.2,20.0,20.0,HPK_38922_049_PSS_HM_W_flute3_L_DiodeCV_16_2_2022_11h49m21s.txt,Perugia
38882,2S,EE,852661,147530,38882_001_2-S_HM_EE,4.205,202.08,2.792,4746000000000.0,231.5,,38882_001_2-S_HM_EE,PQC1,DIODE_HALF,Not Used,Left,Diode_CV1,HP 4192A,0.5,100000.0,0.25,,21.6,21.6,Demokritos_VPX38882_001_2-S_HM_E_Left_PQC3_DiodeHalf_CV.xml,Demokritos
38882,2S,WW,853521,147533,38882_001_2-S_HM_WW,4.235,200.65,2.829,4821000000000.0,228.5,,38882_001_2-S_HM_WW,PQC1,DIODE_HALF,Not Used,Left,Diode_CV1,HP 4192A,0.5,100000.0,0.25,,21.6,21.6,Demokritos_VPX38882_001_2-S_HM_W_Left_PQC3_DiodeHalf_CV.xml,Demokritos
38882,2S,EE,853421,147556,38882_014_2-S_HM_EE,3.991,212.298,2.785,4958000000000.0,232.0,,38882_014_2-S_HM_EE,PQC1,DIODE_HALF,Not Used,Left,Diode_CV1,HP 4192A,0.5,100000.0,0.25,,21.2,21.2,Demokritos_VPX38882_014_2-S_HM_E_Left_PQC3_DiodeHalf_CV.xml,Demokritos
38882,2S,WW,853501,147559,38882_014_2-S_HM_WW,3.51,241.107,2.797,5725000000000.0,231.1,,38882_014_2-S_HM_WW,PQC1,DIODE_HALF,Not Used,Left,Diode_CV1,HP 4192A,0.5,100000.0,0.25,,21.0,21.0,Demokritos_VPX38882_014_2-S_HM_W_Left_PQC3_DiodeHalf_CV.xml,Demokritos
38882,2S,EE,853661,147610,38882_026_2-S_HM_EE,4.107,207.018,2.769,4775000000000.0,233.4,,38882_026_2-S_HM_EE,PQC1,DIODE_HALF,Not Used,Left,Diode_CV1,HP 4192A,0.5,100000.0,0.25,,21.7,21.7,Demokritos_VPX38882_026_2-S_HM_E_Left_PQC3_DiodeHalf_CV.xml,Demokritos
38882,2S,WW,853741,147613,38882_026_2-S_HM_WW,4.124,206.454,2.773,4761000000000.0,233.1,,38882_026_2-S_HM_WW,PQC1,DIODE_HALF,Not Used,Left,Diode_CV1,HP 4192A,0.5,100000.0,0.25,,21.9,21.9,Demokritos_VPX38882_026_2-S_HM_W_Left_PQC3_DiodeHalf_CV.xml,Demokritos
38882,2S,EE,854161,147632,38882_029_2-S_HM_EE,4.223,200.649,2.793,4723000000000.0,231.5,,38882_029_2-S_HM_EE,PQC1,DIODE_HALF,Not Used,Left,Diode_CV1,HP 4192A,0.5,100000.0,0.25,,21.2,21.2,Demokritos_VPX38882_029_2-S_HM_E_Left_PQC3_DiodeHalf_CV.xml,Demokritos
38882,2S,WW,853881,147635,38882_029_2-S_HM_WW,3.917,216.622,2.777,4852000000000.0,232.8,,38882_029_2-S_HM_WW,PQC1,DIODE_HALF,Not Used,Left,Diode_CV1,HP 4192A,0.5,100000.0,0.25,,21.4,21.4,Demokritos_VPX38882_029_2-S_HM_W_Left_PQC3_DiodeHalf_CV.xml,Demokritos
38882,2S,EE,854261,147636,38882_030_2-S_HM_EE,4.193,201.37,2.765,4616000000000.0,233.8,,38882_030_2-S_HM_EE,PQC1,DIODE_HALF,Not Used,Left,Diode_CV1,HP 4192A,0.5,100000.0,0.25,,20.7,20.7,Demokritos_VPX38882_030_2-S_HM_E_Left_PQC3_DiodeHalf_CV.xml,Demokritos
38882,2S,WW,854841,147639,38882_030_2-S_HM_WW,3.971,213.24,2.793,4911000000000.0,231.4,,38882_030_2-S_HM_WW,PQC1,DIODE_HALF,Not Used,Left,Diode_CV1,HP 4192A,0.5,100000.0,0.25,,21.1,21.1,Demokritos_VPX38882_030_2-S_HM_W_Left_PQC3_DiodeHalf_CV.xml,Demokritos
38882,2S,EE,854981,147690,38882_038_2-S_HM_EE,4.219,200.966,2.788,4708000000000.0,231.8,,38882_038_2-S_HM_EE,PQC1,DIODE_HALF,Not Used,Left,Diode_CV1,HP 4192A,0.5,100000.0,0.25,,21.3,21.3,Demokritos_VPX38882_038_2-S_HM_E_Left_PQC3_DiodeHalf_CV.xml,Demokritos
38882,2S,WW,854421,147693,38882_038_2-S_HM_WW,3.937,211.5,2.764,4848000000000.0,233.9,,38882_038_2-S_HM_WW,PQC1,DIODE_HALF,Not Used,Left,Diode_CV1,HP 4192A,0.5,100000.0,0.25,,18.7,18.7,Demokritos_VPX38882_038_2-S_HM_W_Left_PQC3_DiodeHalf_CV.xml,Demokritos
38882,2S,EE,855041,147734,38882_048_2-S_HM_EE,4.092,205.048,2.759,4677000000000.0,234.3,,38882_048_2-S_HM_EE,PQC1,DIODE_HALF,Not Used,Left,Diode_CV1,HP 4192A,0.5,100000.0,0.25,,19.8,19.8,Demokritos_VPX38882_048_2-S_HM_E_Left_PQC3_DiodeHalf_CV.xml,Demokritos
38882,2S,WW,855121,147737,38882_048_2-S_HM_WW,4.19,200.967,2.785,4693000000000.0,232.1,,38882_048_2-S_HM_WW,PQC1,DIODE_HALF,Not Used,Left,Diode_CV1,HP 4192A,0.5,100000.0,0.25,,20.3,20.3,Demokritos_VPX38882_048_2-S_HM_W_Left_PQC3_DiodeHalf_CV.xml,Demokritos
38883,2S,EE,1006381,147756,38883_005_2-S_HM_EE,4.159,203.042,2.807,4810000000000.0,230.2,,38883_005_2-S_HM_EE,PQC1,DIODE_HALF,Not Used,Left,Diode_CV1,HP 4192A,0.5,100000.0,0.25,,20.7,20.7,Demokritos_VPX38883_005_2-S_HM_E_Left_PQC3_DiodeHalf_CV.xml,Demokritos
38883,2S,WW,1004601,147759,38883_005_2-S_HM_WW,3.98,212.438,2.802,5018000000000.0,230.7,,38883_005_2-S_HM_WW,PQC1,DIODE_HALF,Not Used,Left,Diode_CV1,HP 4192A,0.5,100000.0,0.25,,20.9,20.9,Demokritos_VPX38883_005_2-S_HM_W_Left_PQC3_DiodeHalf_CV.xml,Demokritos
38883,2S,EE,1006641,147778,38883_008_2-S_HM_EE,3.977,210.435,2.779,4901000000000.0,232.6,,38883_008_2-S_HM_EE,PQC1,DIODE_HALF,Not Used,Left,Diode_CV1,HP 4192A,0.5,100000.0,0.25,,19.4,19.4,Demokritos_VPX38883_008_2-S_HM_E_Left_PQC3_DiodeHalf_CV.xml,Demokritos
38883,2S,WW,1006681,147791,38883_008_2-S_HM_WW,4.005,210.524,2.795,4924000000000.0,231.2,,38883_008_2-S_HM_WW,PQC1,DIODE_HALF,Not Used,Left,Diode_CV1,HP 4192A,0.5,100000.0,0.25,,20.5,20.5,Demokritos_VPX38883_008_2-S_HM_W_Left_PQC3_DiodeHalf_CV.xml,Demokritos
38883,2S,EE,1007121,147832,38883_018_2-S_HM_EE,3.782,223.422,2.77,5166000000000.0,233.4,,38883_018_2-S_HM_EE,PQC1,DIODE_HALF,Not Used,Left,Diode_CV1,HP 4192A,0.5,100000.0,0.25,,20.8,20.8,Demokritos_VPX38883_018_2-S_HM_E_Left_PQC3_DiodeHalf_CV.xml,Demokritos
38883,2S,WW,1006741,147835,38883_018_2-S_HM_WW,3.664,231.097,2.795,5452000000000.0,231.3,,38883_018_2-S_HM_WW,PQC1,DIODE_HALF,Not Used,Left,Diode_CV1,HP 4192A,0.5,100000.0,0.25,,21.1,21.1,Demokritos_VPX38883_018_2-S_HM_W_Left_PQC3_DiodeHalf_CV.xml,Demokritos
38883,2S,EE,1007241,147836,38883_022_2-S_HM_EE,3.961,210.824,2.77,4870000000000.0,233.3,,38883_022_2-S_HM_EE,PQC1,DIODE_HALF,Not Used,Left,Diode_CV1,HP 4192A,0.5,100000.0,0.25,,19.1,19.1,Demokritos_VPX38883_022_2-S_HM_E_Left_PQC3_DiodeHalf_CV.xml,Demokritos
38883,2S,WW,1006981,147839,38883_022_2-S_HM_WW,3.635,231.313,2.791,5400000000000.0,231.6,,38883_022_2-S_HM_WW,PQC1,DIODE_HALF,Not Used,Left,Diode_CV1,HP 4192A,0.5,100000.0,0.25,,20.1,20.1,Demokritos_VPX38883_022_2-S_HM_W_Left_PQC3_DiodeHalf_CV.xml,Demokritos
38883,2S,EE,1007461,147890,38883_031_2-S_HM_EE,4.383,193.475,2.761,4430000000000.0,234.1,,38883_031_2-S_HM_EE,PQC1,DIODE_HALF,Not Used,Left,Diode_CV1,HP 4192A,0.5,100000.0,0.25,,21.3,21.3,Demokritos_VPX38883_031_2-S_HM_E_Left_PQC3_DiodeHalf_CV.xml,Demokritos
38883,2S,WW,1007661,147893,38883_031_2-S_HM_WW,4.277,198.783,2.799,4705000000000.0,230.9,,38883_031_2-S_HM_WW,PQC1,DIODE_HALF,Not Used,Left,Diode_CV1,HP 4192A,0.5,100000.0,0.25,,21.7,21.7,Demokritos_VPX38883_031_2-S_HM_W_Left_PQC3_DiodeHalf_CV.xml,Demokritos
38883,2S,EE,1007821,147916,38883_046_2-S_HM_EE,4.179,202.772,2.808,4807000000000.0,230.2,,38883_046_2-S_HM_EE,PQC1,DIODE_HALF,Not Used,Left,Diode_CV1,HP 4192A,0.5,100000.0,0.25,,21.2,21.2,Demokritos_VPX38883_046_2-S_HM_E_Left_PQC3_DiodeHalf_CV.xml,Demokritos
38883,2S,WW,1007901,147919,38883_046_2-S_HM_WW,4.151,204.15,2.811,4860000000000.0,229.9,,38883_046_2-S_HM_WW,PQC1,DIODE_HALF,Not Used,Left,Diode_CV1,HP 4192A,0.5,100000.0,0.25,,21.2,21.2,Demokritos_VPX38883_046_2-S_HM_W_Left_PQC3_DiodeHalf_CV.xml,Demokritos
38883,2S,EE,1007981,147934,38883_049_2-S_HM_EE,4.038,210.152,2.799,4964000000000.0,230.9,,38883_049_2-S_HM_EE,PQC1,DIODE_HALF,Not Used,Left,Diode_CV1,HP 4192A,0.5,100000.0,0.25,,21.4,21.4,Demokritos_VPX38883_049_2-S_HM_E_Left_PQC3_DiodeHalf_CV.xml,Demokritos
38883,2S,WW,1008061,147937,38883_049_2-S_HM_WW,4.193,202.374,2.818,4816000000000.0,229.4,,38883_049_2-S_HM_WW,PQC1,DIODE_HALF,Not Used,Left,Diode_CV1,HP 4192A,0.5,100000.0,0.25,,21.4,21.4,Demokritos_VPX38883_049_2-S_HM_W_Left_PQC3_DiodeHalf_CV.xml,Demokritos
38884,2S,EE,861661,147952,38884_002_2-S_HM_EE,4.64,181.495,3.078,5393000000000.0,210.0,,38884_002_2-S_HM_EE,PQC1,DIODE_HALF,Not Used,Left,Diode_CV1,HP 4192A,0.5,100000.0,0.25,,20.3,20.3,Demokritos_VPX38884_002_2-S_HM_E_Left_PQC3_DiodeHalf_CV.xml,Demokritos
38884,2S,WW,861781,147955,38884_002_2-S_HM_WW,4.402,193.174,2.812,4639000000000.0,229.9,,38884_002_2-S_HM_WW,PQC1,DIODE_HALF,Not Used,Left,Diode_CV1,HP 4192A,0.5,100000.0,0.25,,21.7,21.7,Demokritos_VPX38884_002_2-S_HM_W_Left_PQC3_DiodeHalf_CV.xml,Demokritos
38884,2S,EE,861941,147970,38884_009_2-S_HM_EE,4.731,179.596,3.018,5036000000000.0,214.2,,38884_009_2-S_HM_EE,PQC1,DIODE_HALF,Not Used,Left,Diode_CV1,HP 4192A,0.5,100000.0,0.25,,21.6,21.6,Demokritos_VPX38884_009_2-S_HM_E_Left_PQC3_DiodeHalf_CV.xml,Demokritos
38884,2S,WW,861981,147973,38884_009_2-S_HM_WW,4.287,198.322,2.786,4606000000000.0,232.0,,38884_009_2-S_HM_WW,PQC1,DIODE_HALF,Not Used,Left,Diode_CV1,HP 4192A,0.5,100000.0,0.25,,21.7,21.7,Demokritos_VPX38884_009_2-S_HM_W_Left_PQC3_DiodeHalf_CV.xml,Demokritos
38884,2S,EE,862421,148014,38884_018_2-S_HM_EE,4.318,197.589,2.806,4766000000000.0,230.4,,38884_018_2-S_HM_EE,PQC1,DIODE_HALF,Not Used,Left,Diode_CV1,HP 4192A,0.5,100000.0,0.25,,22.2,22.2,Demokritos_VPX38884_018_2-S_HM_E_Left_PQC3_DiodeHalf_CV.xml,Demokritos
38884,2S,WW,862101,148017,38884_018_2-S_HM_WW,4.35,196.27,2.817,4707000000000.0,229.5,,38884_018_2-S_HM_WW,PQC1,DIODE_HALF,Not Used,Left,Diode_CV1,HP 4192A,0.5,100000.0,0.25,,22.3,22.3,Demokritos_VPX38884_018_2-S_HM_W_Left_PQC3_DiodeHalf_CV.xml,Demokritos
38884,2S,EE,862141,148018,38884_019_2-S_HM_EE,4.52,189.16,2.859,4723000000000.0,226.1,,38884_019_2-S_HM_EE,PQC1,DIODE_HALF,Not Used,Left,Diode_CV1,HP 4192A,0.5,100000.0,0.25,,22.5,22.5,Demokritos_VPX38884_019_2-S_HM_E_Left_PQC3_DiodeHalf_CV.xml,Demokritos
38884,2S,WW,862201,148031,38884_019_2-S_HM_WW,4.12,207.96,2.804,4714000000000.0,230.5,,38884_019_2-S_HM_WW,PQC1,DIODE_HALF,Not Used,Left,Diode_CV1,HP 4192A,0.5,100000.0,0.25,,22.8,22.8,Demokritos_VPX38884_019_2-S_HM_W_Left_PQC3_DiodeHalf_CV.xml,Demokritos
38884,2S,EE,862721,148112,38884_034_2-S_HM_EE,4.907,174.111,2.884,4461000000000.0,224.1,,38884_034_2-S_HM_EE,PQC1,DIODE_HALF,Not Used,Left,Diode_CV1,HP 4192A,0.5,100000.0,0.25,,22.4,22.4,Demokritos_VPX38884_034_2-S_HM_E_Left_PQC3_DiodeHalf_CV.xml,Demokritos
38884,2S,WW,862921,148115,38884_034_2-S_HM_WW,4.585,184.55,2.807,4390000000000.0,230.2,,38884_034_2-S_HM_WW,PQC1,DIODE_HALF,Not Used,Left,Diode_CV1,HP 4192A,0.5,100000.0,0.25,,21.0,21.0,Demokritos_VPX38884_034_2-S_HM_W_Left_PQC3_DiodeHalf_CV.xml,Demokritos
38884,2S,EE,863061,148130,38884_036_2-S_HM_EE,4.76,180.0,2.974,4915000000000.0,217.4,,38884_036_2-S_HM_EE,PQC1,DIODE_HALF,Not Used,Left,Diode_CV1,HP 4192A,0.5,100000.0,0.25,,22.8,22.8,Demokritos_VPX38884_036_2-S_HM_E_Left_PQC3_DiodeHalf_CV.xml,Demokritos
38884,2S,WW,863141,148133,38884_036_2-S_HM_WW,4.482,191.161,2.819,4612000000000.0,229.3,,38884_036_2-S_HM_WW,PQC1,DIODE_HALF,Not Used,Left,Diode_CV1,HP 4192A,0.5,100000.0,0.25,,22.8,22.8,Demokritos_VPX38884_036_2-S_HM_W_Left_PQC3_DiodeHalf_CV.xml,Demokritos
38884,2S,EE,863221,148192,38884_047_2-S_HM_EE,4.77,180.484,3.014,5108000000000.0,214.4,,38884_047_2-S_HM_EE,PQC1,DIODE_HALF,Not Used,Left,Diode_CV1,HP 4192A,0.5,100000.0,0.25,,23.5,23.5,Demokritos_VPX38884_047_2-S_HM_E_Left_PQC3_DiodeHalf_CV.xml,Demokritos
38884,2S,WW,863301,148195,38884_047_2-S_HM_WW,4.377,197.633,2.786,4616000000000.0,232.0,,38884_047_2-S_HM_WW,PQC1,DIODE_HALF,Not Used,Left,Diode_CV1,HP 4192A,0.5,100000.0,0.25,,24.2,24.2,Demokritos_VPX38884_047_2-S_HM_W_Left_PQC3_DiodeHalf_CV.xml,Demokritos
39478,PSS,EE,931516,148996,39478_002_PSS_HM_EE,3.793,221.609,2.617,6.802,222.991,,39478_002_PSS_HM_EE,PQC3,DIODE_HALF,Not Used,Left,DiodeCV,PQC_HM_POSITION 3,0.5,,,0.2,20.0,20.0,HPK_39478_002_PSS_HM_E_flute3_L_DiodeCV_11_3_2022_10h36m33s.txt,Perugia
39478,PSS,WW,932224,149011,39478_002_PSS_HM_WW,3.794,221.56,2.607,6.874,223.846,,39478_002_PSS_HM_WW,PQC3,DIODE_HALF,Not Used,Left,DiodeCV,PQC_HM_POSITION 3,0.5,,,0.2,20.0,20.0,HPK_39478_002_PSS_HM_W_flute3_L_DiodeCV_11_3_2022_11h12m46s.txt,Perugia
39478,PSS,EE,931756,149056,39478_007_PSS_HM_EE,3.748,224.281,2.605,7.027,224.018,,39478_007_PSS_HM_EE,PQC3,DIODE_HALF,Not Used,Left,DiodeCV,PQC_HM_POSITION 3,0.5,,,0.2,20.0,20.0,HPK_39478_007_PSS_HM_E_flute3_L_DiodeCV_11_3_2022_12h31m22s.txt,Perugia
39478,PSS,WW,932251,149071,39478_007_PSS_HM_WW,3.757,223.704,2.608,6.884,223.76,,39478_007_PSS_HM_WW,PQC3,DIODE_HALF,Not Used,Left,DiodeCV,PQC_HM_POSITION 3,0.5,,,0.2,20.0,20.0,HPK_39478_007_PSS_HM_W_flute3_L_DiodeCV_11_3_2022_13h16m1s.txt,Perugia
39478,PSS,EE,931993,149132,39478_013_PSS_HM_EE,3.788,221.891,2.607,6.996,223.846,,39478_013_PSS_HM_EE,PQC3,DIODE_HALF,Not Used,Left,DiodeCV,PQC_HM_POSITION 3,0.5,,,0.2,20.0,20.0,HPK_39478_013_PSS_HM_E_flute3_L_DiodeCV_14_3_2022_9h6m42s.txt,Perugia
39478,PSS,WW,932170,149137,39478_013_PSS_HM_WW,3.766,223.209,2.606,6.93,223.932,,39478_013_PSS_HM_WW,PQC3,DIODE_HALF,Not Used,Left,DiodeCV,PQC_HM_POSITION 3,0.5,,,0.2,20.0,20.0,HPK_39478_013_PSS_HM_W_flute3_L_DiodeCV_14_3_2022_9h47m44s.txt,Perugia
39478,PSS,EE,931486,149192,39478_018_PSS_HM_EE,3.749,224.178,2.605,7.101,224.018,,39478_018_PSS_HM_EE,PQC3,DIODE_HALF,Not Used,Left,DiodeCV,PQC_HM_POSITION 3,0.5,,,0.2,20.0,20.0,HPK_39478_018_PSS_HM_E_flute3_L_DiodeCV_14_3_2022_14h24m54s.txt,Perugia
39478,PSS,WW,932320,149197,39478_018_PSS_HM_WW,3.755,223.821,2.602,6.961,224.276,,39478_018_PSS_HM_WW,PQC3,DIODE_HALF,Not Used,Left,DiodeCV,PQC_HM_POSITION 3,0.5,,,0.2,20.0,20.0,HPK_39478_018_PSS_HM_W_flute3_L_DiodeCV_14_3_2022_15h3m29s.txt,Perugia
39478,PSS,EE,931747,149258,39478_024_PSS_HM_EE,3.789,221.849,2.612,7.025,223.418,,39478_024_PSS_HM_EE,PQC3,DIODE_HALF,Not Used,Left,DiodeCV,PQC_HM_POSITION 3,0.5,,,0.2,20.0,20.0,HPK_39478_024_PSS_HM_E_flute3_L_DiodeCV_14_3_2022_11h1m11s.txt,Perugia
39478,PSS,WW,931957,149273,39478_024_PSS_HM_WW,3.54,237.422,2.599,7.494,224.535,,39478_024_PSS_HM_WW,PQC3,DIODE_HALF,Not Used,Left,DiodeCV,PQC_HM_POSITION 3,0.5,,,0.2,20.0,20.0,HPK_39478_024_PSS_HM_W_flute3_L_DiodeCV_14_3_2022_11h50m30s.txt,Perugia
39478,PSS,EE,931408,149318,39478_030_PSS_HM_EE,3.752,224.001,2.609,6.627,223.675,,39478_030_PSS_HM_EE,PQC3,DIODE_HALF,Not Used,Left,DiodeCV,PQC_HM_POSITION 3,0.5,,,0.2,20.0,20.0,HPK_39478_030_PSS_HM_E_flute3_L_DiodeCV_15_3_2022_9h20m21s.txt,Perugia
39478,PSS,WW,931864,149333,39478_030_PSS_HM_WW,3.76,223.512,2.6,6.629,224.449,,39478_030_PSS_HM_WW,PQC3,DIODE_HALF,Not Used,Left,DiodeCV,PQC_HM_POSITION 3,0.5,,,0.2,20.0,20.0,HPK_39478_030_PSS_HM_W_flute3_L_DiodeCV_15_3_2022_9h53m46s.txt,Perugia
39478,PSS,EE,931456,149394,39478_036_PSS_HM_EE,3.735,225.034,2.608,6.789,223.76,,39478_036_PSS_HM_EE,PQC3,DIODE_HALF,Not Used,Left,DiodeCV,PQC_HM_POSITION 3,0.5,,,0.2,20.0,20.0,HPK_39478_036_PSS_HM_E_flute3_L_DiodeCV_15_3_2022_10h36m43s.txt,Perugia
39478,PSS,WW,931801,149399,39478_036_PSS_HM_WW,3.714,226.316,2.599,6.959,224.535,,39478_036_PSS_HM_WW,PQC3,DIODE_HALF,Not Used,Left,DiodeCV,PQC_HM_POSITION 3,0.5,,,0.2,20.0,20.0,HPK_39478_036_PSS_HM_W_flute3_L_DiodeCV_15_3_2022_11h18m38s.txt,Perugia
39478,PSS,EE,932113,149454,39478_046_PSS_HM_EE,3.742,224.587,2.611,6.61,223.503,,39478_046_PSS_HM_EE,PQC3,DIODE_HALF,Not Used,Left,DiodeCV,PQC_HM_POSITION 3,0.5,,,0.2,20.0,20.0,HPK_39478_046_PSS_HM_E_flute3_L_DiodeCV_14_3_2022_15h43m5s.txt,Perugia
39478,PSS,WW,932041,149459,39478_046_PSS_HM_WW,3.722,225.84,2.608,6.539,223.76,,39478_046_PSS_HM_WW,PQC3,DIODE_HALF,Not Used,Left,DiodeCV,PQC_HM_POSITION 3,0.5,,,0.2,20.0,20.0,HPK_39478_046_PSS_HM_W_flute3_L_DiodeCV_14_3_2022_16h17m9s.txt,Perugia
39484,2S,EE,948961,154818,39484_002_2-S_HM_EE,4.874,173.383,2.814,4150000000000.0,229.7,,39484_002_2-S_HM_EE,PQC1,DIODE_HALF,Not Used,Left,Diode_CV1,HP 4192A,0.5,100000.0,0.25,,20.8,20.8,Demokritos_VPB39484_002_2-S_HM_E_Left_PQC3_DiodeHalf_CV.xml,Demokritos
39484,2S,WW,949041,154831,39484_002_2-S_HM_WW,4.86,175.077,2.821,4221000000000.0,229.1,,39484_002_2-S_HM_WW,PQC1,DIODE_HALF,Not Used,Left,Diode_CV1,HP 4192A,0.5,100000.0,0.25,,21.8,21.8,Demokritos_VPB39484_002_2-S_HM_W_Left_PQC3_DiodeHalf_CV.xml,Demokritos
39484,2S,EE,949161,154850,39484_007_2-S_HM_EE,4.889,174.992,2.842,4302000000000.0,227.4,,39484_007_2-S_HM_EE,PQC1,DIODE_HALF,Not Used,Left,Diode_CV1,HP 4192A,0.5,100000.0,0.25,,22.6,22.6,Demokritos_VPB39484_007_2-S_HM_E_Left_PQC3_DiodeHalf_CV.xml,Demokritos
39484,2S,WW,949361,154853,39484_007_2-S_HM_WW,4.966,173.016,2.83,4187000000000.0,228.4,,39484_007_2-S_HM_WW,PQC1,DIODE_HALF,Not Used,Left,Diode_CV1,HP 4192A,0.5,100000.0,0.25,,23.2,23.2,Demokritos_VPB39484_007_2-S_HM_W_Left_PQC3_DiodeHalf_CV.xml,Demokritos
39484,2S,EE,949521,154890,39484_016_2-S_HM_EE,4.96,172.127,2.823,4152000000000.0,229.0,,39484_016_2-S_HM_EE,PQC1,DIODE_HALF,Not Used,Left,Diode_CV1,HP 4192A,0.5,100000.0,0.25,,22.3,22.3,Demokritos_VPB39484_016_2-S_HM_E_Left_PQC3_DiodeHalf_CV.xml,Demokritos
39484,2S,WW,949601,154893,39484_016_2-S_HM_WW,4.774,179.235,2.827,4327000000000.0,228.6,,39484_016_2-S_HM_WW,PQC1,DIODE_HALF,Not Used,Left,Diode_CV1,HP 4192A,0.5,100000.0,0.25,,22.6,22.6,Demokritos_VPB39484_016_2-S_HM_W_Left_PQC3_DiodeHalf_CV.xml,Demokritos
39484,2S,EE,949681,154916,39484_024_2-S_HM_EE,4.746,177.319,2.793,4168000000000.0,231.4,,39484_024_2-S_HM_EE,PQC1,DIODE_HALF,Not Used,Left,Diode_CV1,HP 4192A,0.5,100000.0,0.25,,20.2,20.2,Demokritos_VPB39484_024_2-S_HM_E_Left_PQC3_DiodeHalf_CV.xml,Demokritos
39484,2S,WW,949761,154919,39484_024_2-S_HM_WW,4.865,174.054,2.826,4203000000000.0,228.7,,39484_024_2-S_HM_WW,PQC1,DIODE_HALF,Not Used,Left,Diode_CV1,HP 4192A,0.5,100000.0,0.25,,21.1,21.1,Demokritos_VPB39484_024_2-S_HM_W_Left_PQC3_DiodeHalf_CV.xml,Demokritos
39484,2S,EE,948561,154952,39484_032_2-S_HM_EE,5.104,168.782,2.85,4161000000000.0,226.8,,39484_032_2-S_HM_EE,PQC1,DIODE_HALF,Not Used,Left,Diode_CV1,HP 4192A,0.5,100000.0,0.25,,23.6,23.6,Demokritos_VPB39484_032_2-S_HM_E_Left_PQC3_DiodeHalf_CV.xml,Demokritos
39484,2S,WW,949961,154955,39484_032_2-S_HM_WW,5.103,169.971,2.841,4155000000000.0,227.5,,39484_032_2-S_HM_WW,PQC1,DIODE_HALF,Not Used,Left,Diode_CV1,HP 4192A,0.5,100000.0,0.25,,24.6,24.6,Demokritos_VPB39484_032_2-S_HM_W_Left_PQC3_DiodeHalf_CV.xml,Demokritos
39484,2S,EE,950121,154978,39484_039_2-S_HM_EE,4.994,170.278,2.84,4165000000000.0,227.6,,39484_039_2-S_HM_EE,PQC1,DIODE_HALF,Not Used,Left,Diode_CV1,HP 4192A,0.5,100000.0,0.25,,21.7,21.7,Demokritos_VPB39484_039_2-S_HM_E_Left_PQC3_DiodeHalf_CV.xml,Demokritos
39484,2S,WW,950201,154991,39484_039_2-S_HM_WW,5.17,164.926,2.845,4011000000000.0,227.2,,39484_039_2-S_HM_WW,PQC1,DIODE_HALF,Not Used,Left,Diode_CV1,HP 4192A,0.5,100000.0,0.25,,22.1,22.1,Demokritos_VPB39484_039_2-S_HM_W_Left_PQC3_DiodeHalf_CV.xml,Demokritos
39484,2S,EE,949841,154996,39484_046_2-S_HM_EE,5.39,161.369,2.843,3916000000000.0,227.4,,39484_046_2-S_HM_EE,PQC1,DIODE_HALF,Not Used,Left,Diode_CV1,HP 4192A,0.5,100000.0,0.25,,25.0,25.0,Demokritos_VPB39484_046_2-S_HM_E_Left_PQC3_DiodeHalf_CV.xml,Demokritos
39484,2S,WW,950481,154999,39484_046_2-S_HM_WW,5.215,167.137,2.824,4021000000000.0,228.9,,39484_046_2-S_HM_WW,PQC1,DIODE_HALF,Not Used,Left,Diode_CV1,HP 4192A,0.5,100000.0,0.25,,25.3,25.3,Demokritos_VPB39484_046_2-S_HM_W_Left_PQC3_DiodeHalf_CV.xml,Demokritos
39485,2S,EE,938108,155014,39485_004_2-S_HM_EE,4.027,208.727,2.623,6.84,222.481,,39485_004_2-S_HM_EE,PQC3,DIODE_HALF,Not Used,Left,DiodeCV,PQC_HM_POSITION 3,0.5,,,0.2,20.0,20.0,HPK_39485_004_2-S_HM_E_flute3_L_DiodeCV_26_4_2022_12h8m11s.txt,Perugia
39485,2S,WW,937258,155017,39485_004_2-S_HM_WW,4.15,202.527,2.612,6.914,223.418,,39485_004_2-S_HM_WW,PQC3,DIODE_HALF,Not Used,Left,DiodeCV,PQC_HM_POSITION 3,0.5,,,0.2,20.0,20.0,HPK_39485_004_2-S_HM_W_flute3_L_DiodeCV_26_4_2022_12h39m28s.txt,Perugia
39485,2S,EE,938252,155032,39485_009_2-S_HM_EE,4.012,209.519,2.619,7.014,222.821,,39485_009_2-S_HM_EE,PQC3,DIODE_HALF,Not Used,Left,DiodeCV,PQC_HM_POSITION 3,0.5,,,0.2,20.0,20.0,HPK_39485_009_2-S_HM_E_flute3_L_DiodeCV_27_4_2022_8h33m33s.txt,Perugia
39485,2S,WW,938087,155035,39485_009_2-S_HM_WW,4.038,208.146,2.613,6.964,223.332,,39485_009_2-S_HM_WW,PQC3,DIODE_HALF,Not Used,Left,DiodeCV,PQC_HM_POSITION 3,0.5,,,0.2,20.0,20.0,HPK_39485_009_2-S_HM_W_flute3_L_DiodeCV_27_4_2022_9h45m41s.txt,Perugia
39485,2S,EE,937925,155050,39485_017_2-S_HM_EE,4.074,206.29,2.611,7.198,223.503,,39485_017_2-S_HM_EE,PQC3,DIODE_HALF,Not Used,Left,DiodeCV,PQC_HM_POSITION 3,0.5,,,0.2,20.0,20.0,HPK_39485_017_2-S_HM_E_flute3_L_DiodeCV_26_4_2022_14h16m1s.txt,Perugia
39485,2S,WW,937192,155053,39485_017_2-S_HM_WW,4.156,202.236,2.612,7.054,223.418,,39485_017_2-S_HM_WW,PQC3,DIODE_HALF,Not Used,Left,DiodeCV,PQC_HM_POSITION 3,0.5,,,0.2,20.0,20.0,HPK_39485_017_2-S_HM_W_flute3_L_DiodeCV_26_4_2022_14h53m16s.txt,Perugia
39485,2S,EE,937345,155058,39485_021_2-S_HM_EE,4.044,207.851,2.618,7.04,222.906,,39485_021_2-S_HM_EE,PQC3,DIODE_HALF,Not Used,Left,DiodeCV,PQC_HM_POSITION 3,0.5,,,0.2,20.0,20.0,HPK_39485_021_2-S_HM_E_flute3_L_DiodeCV_27_4_2022_10h41m47s.txt,Perugia
39485,2S,WW,938123,155071,39485_021_2-S_HM_WW,4.0,210.103,2.61,7.12,223.589,,39485_021_2-S_HM_WW,PQC3,DIODE_HALF,Not Used,Left,DiodeCV,PQC_HM_POSITION 3,0.5,,,0.2,20.0,20.0,HPK_39485_021_2-S_HM_W_flute3_L_DiodeCV_27_4_2022_11h27m51s.txt,Perugia
39485,2S,EE,937195,155076,39485_036_2-S_HM_EE,4.052,207.442,2.629,6.757,221.973,,39485_036_2-S_HM_EE,PQC3,DIODE_HALF,Not Used,Left,DiodeCV,PQC_HM_POSITION 3,0.5,,,0.2,20.0,20.0,HPK_39485_036_2-S_HM_E_flute3_L_DiodeCV_26_4_2022_16h25m31s.txt,Perugia
39485,2S,WW,938018,155079,39485_036_2-S_HM_WW,4.079,206.068,2.627,6.622,222.142,,39485_036_2-S_HM_WW,PQC3,DIODE_HALF,Not Used,Left,DiodeCV,PQC_HM_POSITION 3,0.5,,,0.2,20.0,20.0,HPK_39485_036_2-S_HM_W_flute3_L_DiodeCV_26_4_2022_17h4m8s.txt,Perugia
39485,2S,EE,937486,155094,39485_040_2-S_HM_EE,4.066,206.717,2.648,6.702,220.38,,39485_040_2-S_HM_EE,PQC3,DIODE_HALF,Not Used,Left,DiodeCV,PQC_HM_POSITION 3,0.5,,,0.2,20.0,20.0,HPK_39485_040_2-S_HM_E_flute3_L_DiodeCV_27_4_2022_12h28m46s.txt,Perugia
39485,2S,WW,937378,155097,39485_040_2-S_HM_WW,4.066,206.699,2.623,6.729,222.481,,39485_040_2-S_HM_WW,PQC3,DIODE_HALF,Not Used,Left,DiodeCV,PQC_HM_POSITION 3,0.5,,,0.2,20.0,20.0,HPK_39485_040_2-S_HM_W_flute3_L_DiodeCV_27_4_2022_13h8m28s.txt,Perugia
39487,2S,EE,953421,155298,39487_003_2-S_HM_EE,3.989,214.622,2.847,5284000000000.0,227.0,,39487_003_2-S_HM_EE,PQC1,DIODE_HALF,Not Used,Left,Diode_CV1,HP 4192A,0.5,100000.0,0.25,,22.7,22.7,Demokritos_VPB39487_003_2-S_HM_E_Left_PQC3_DiodeHalf_CV.xml,Demokritos
39487,2S,WW,953501,155311,39487_003_2-S_HM_WW,3.702,232.384,2.865,5847000000000.0,225.6,,39487_003_2-S_HM_WW,PQC1,DIODE_HALF,Not Used,Left,Diode_CV1,HP 4192A,0.5,100000.0,0.25,,23.4,23.4,Demokritos_VPB39487_003_2-S_HM_W_Left_PQC3_DiodeHalf_CV.xml,Demokritos
39487,2S,EE,955621,155392,39487_015_2-S_HM_EE,4.202,206.597,2.865,5118000000000.0,225.6,,39487_015_2-S_HM_EE,PQC1,DIODE_HALF,Not Used,Left,Diode_CV1,HP 4192A,0.5,100000.0,0.25,,24.7,24.7,Demokritos_VPB39487_015_2-S_HM_E_Left_PQC3_DiodeHalf_CV.xml,Demokritos
39487,2S,WW,955821,155395,39487_015_2-S_HM_WW,3.743,227.772,2.843,5607000000000.0,227.3,,39487_015_2-S_HM_WW,PQC1,DIODE_HALF,Not Used,Left,Diode_CV1,HP 4192A,0.5,100000.0,0.25,,22.1,22.1,Demokritos_VPB39487_015_2-S_HM_W_Left_PQC3_DiodeHalf_CV.xml,Demokritos
39487,2S,EE,955981,155410,39487_017_2-S_HM_EE,3.962,217.731,2.841,5342000000000.0,227.5,,39487_017_2-S_HM_EE,PQC1,DIODE_HALF,Not Used,Left,Diode_CV1,HP 4192A,0.5,100000.0,0.25,,23.8,23.8,Demokritos_VPB39487_017_2-S_HM_E_Left_PQC3_DiodeHalf_CV.xml,Demokritos
39487,2S,WW,956061,155413,39487_017_2-S_HM_WW,3.506,246.743,2.848,6105000000000.0,226.9,,39487_017_2-S_HM_WW,PQC1,DIODE_HALF,Not Used,Left,Diode_CV1,HP 4192A,0.5,100000.0,0.25,,24.2,24.2,Demokritos_VPB39487_017_2-S_HM_W_Left_PQC3_DiodeHalf_CV.xml,Demokritos
39487,2S,EE,956141,155454,39487_025_2-S_HM_EE,4.524,192.277,2.832,4646000000000.0,228.2,,39487_025_2-S_HM_EE,PQC1,DIODE_HALF,Not Used,Left,Diode_CV1,HP 4192A,0.5,100000.0,0.25,,25.0,25.0,Demokritos_VPB39487_025_2-S_HM_E_Left_PQC3_DiodeHalf_CV.xml,Demokritos
39487,2S,WW,956221,155457,39487_025_2-S_HM_WW,4.171,205.999,2.789,4841000000000.0,231.8,,39487_025_2-S_HM_WW,PQC1,DIODE_HALF,Not Used,Left,Diode_CV1,HP 4192A,0.5,100000.0,0.25,,23.2,23.2,Demokritos_VPB39487_025_2-S_HM_W_Left_PQC3_DiodeHalf_CV.xml,Demokritos
39487,2S,EE,955381,155458,39487_038_2-S_HM_EE,4.21,204.928,2.78,4722000000000.0,232.5,,39487_038_2-S_HM_EE,PQC1,DIODE_HALF,Not Used,Left,Diode_CV1,HP 4192A,0.5,100000.0,0.25,,23.8,23.8,Demokritos_VPB39487_038_2-S_HM_E_Left_PQC3_DiodeHalf_CV.xml,Demokritos
39487,2S,WW,955501,155471,39487_038_2-S_HM_WW,3.92,220.839,2.784,5159000000000.0,232.2,,39487_038_2-S_HM_WW,PQC1,DIODE_HALF,Not Used,Left,Diode_CV1,HP 4192A,0.5,100000.0,0.25,,24.3,24.3,Demokritos_VPB39487_038_2-S_HM_W_Left_PQC3_DiodeHalf_CV.xml,Demokritos
39487,2S,EE,956461,155476,39487_041_2-S_HM_EE,4.001,218.313,2.751,4984000000000.0,235.0,,39487_041_2-S_HM_EE,PQC1,DIODE_HALF,Not Used,Left,Diode_CV1,HP 4192A,0.5,100000.0,0.25,,25.6,25.6,Demokritos_VPB39487_041_2-S_HM_E_Left_PQC3_DiodeHalf_CV.xml,Demokritos
39487,2S,WW,956861,155479,39487_041_2-S_HM_WW,4.211,205.148,2.791,4833000000000.0,231.6,,39487_041_2-S_HM_WW,PQC1,DIODE_HALF,Not Used,Left,Diode_CV1,HP 4192A,0.5,100000.0,0.25,,24.0,24.0,Demokritos_VPB39487_041_2-S_HM_W_Left_PQC3_DiodeHalf_CV.xml,Demokritos
39487,2S,EE,956981,155516,39487_047_2-S_HM_EE,4.181,202.664,2.772,4644000000000.0,233.1,,39487_047_2-S_HM_EE,PQC1,DIODE_HALF,Not Used,Left,Diode_CV1,HP 4192A,0.5,100000.0,0.25,,21.2,21.2,Demokritos_VPB39487_047_2-S_HM_E_Left_PQC3_DiodeHalf_CV.xml,Demokritos
39487,2S,WW,956581,155519,39487_047_2-S_HM_WW,3.729,228.677,2.76,5249000000000.0,234.2,,39487_047_2-S_HM_WW,PQC1,DIODE_HALF,Not Used,Left,Diode_CV1,HP 4192A,0.5,100000.0,0.25,,22.1,22.1,Demokritos_VPB39487_047_2-S_HM_W_Left_PQC3_DiodeHalf_CV.xml,Demokritos
39488,2S,EE,938719,155530,39488_001_2-S_HM_EE,4.081,205.936,2.61,7.091,223.589,,39488_001_2-S_HM_EE,PQC3,DIODE_HALF,Not Used,Left,DiodeCV,PQC_HM_POSITION 3,0.5,,,0.2,20.0,20.0,HPK_39488_001_2-S_HM_E_flute3_L_DiodeCV_27_4_2022_14h5m33s.txt,Perugia
39488,2S,WW,938524,155533,39488_001_2-S_HM_WW,3.911,214.908,2.597,6.757,224.708,,39488_001_2-S_HM_WW,PQC3,DIODE_HALF,Not Used,Left,DiodeCV,PQC_HM_POSITION 3,0.5,,,0.2,20.0,20.0,HPK_39488_001_2-S_HM_W_flute3_L_DiodeCV_27_4_2022_14h52m26s.txt,Perugia
39488,2S,EE,938689,155556,39488_007_2-S_HM_EE,4.058,207.125,2.625,6.692,222.311,,39488_007_2-S_HM_EE,PQC3,DIODE_HALF,Not Used,Left,DiodeCV,PQC_HM_POSITION 3,0.5,,,0.2,20.0,20.0,HPK_39488_007_2-S_HM_E_flute3_L_DiodeCV_28_4_2022_8h54m30s.txt,Perugia
39488,2S,WW,938761,155559,39488_007_2-S_HM_WW,4.018,209.166,2.618,6.689,222.906,,39488_007_2-S_HM_WW,PQC3,DIODE_HALF,Not Used,Left,DiodeCV,PQC_HM_POSITION 3,0.5,,,0.2,20.0,20.0,HPK_39488_007_2-S_HM_W_flute3_L_DiodeCV_28_4_2022_9h28m36s.txt,Perugia
39488,2S,EE,939130,155592,39488_014_2-S_HM_EE,4.043,207.884,2.618,7.244,222.906,,39488_014_2-S_HM_EE,PQC3,DIODE_HALF,Not Used,Left,DiodeCV,PQC_HM_POSITION 3,0.5,,,0.2,20.0,20.0,HPK_39488_014_2-S_HM_E_flute3_L_DiodeCV_27_4_2022_16h15m28s.txt,Perugia
39488,2S,WW,938587,155595,39488_014_2-S_HM_WW,4.064,206.818,2.624,6.862,222.396,,39488_014_2-S_HM_WW,PQC3,DIODE_HALF,Not Used,Left,DiodeCV,PQC_HM_POSITION 3,0.5,,,0.2,20.0,20.0,HPK_39488_014_2-S_HM_W_flute3_L_DiodeCV_27_4_2022_16h54m45s.txt,Perugia
39488,2S,EE,938857,155618,39488_022_2-S_HM_EE,4.038,208.131,2.626,7.171,222.227,,39488_022_2-S_HM_EE,PQC3,DIODE_HALF,Not Used,Left,DiodeCV,PQC_HM_POSITION 3,0.5,,,0.2,20.0,20.0,HPK_39488_022_2-S_HM_E_flute3_L_DiodeCV_28_4_2022_10h3m55s.txt,Perugia
39488,2S,WW,938965,155631,39488_022_2-S_HM_WW,4.046,207.735,2.612,7.124,223.418,,39488_022_2-S_HM_WW,PQC3,DIODE_HALF,Not Used,Left,DiodeCV,PQC_HM_POSITION 3,0.5,,,0.2,20.0,20.0,HPK_39488_022_2-S_HM_W_flute3_L_DiodeCV_28_4_2022_10h39m25s.txt,Perugia
39488,2S,EE,938542,155654,39488_032_2-S_HM_EE,4.0,210.128,2.613,6.917,223.332,,39488_032_2-S_HM_EE,PQC3,DIODE_HALF,Not Used,Left,DiodeCV,PQC_HM_POSITION 3,0.5,,,0.2,20.0,20.0,HPK_39488_032_2-S_HM_E_flute3_L_DiodeCV_28_4_2022_11h34m11s.txt,Perugia
39488,2S,WW,938752,155657,39488_032_2-S_HM_WW,4.034,208.356,2.618,6.1,222.906,,39488_032_2-S_HM_WW,PQC3,DIODE_HALF,Not Used,Left,DiodeCV,PQC_HM_POSITION 3,0.5,,,0.2,20.0,20.0,HPK_39488_032_2-S_HM_W_flute3_L_DiodeCV_28_4_2022_12h22m50s.txt,Perugia
39488,2S,EE,939256,155690,39488_046_2-S_HM_EE,4.264,197.123,2.614,7.095,223.247,,39488_046_2-S_HM_EE,PQC3,DIODE_HALF,Not Used,Left,DiodeCV,PQC_HM_POSITION 3,0.5,,,0.2,20.0,20.0,HPK_39488_046_2-S_HM_E_flute3_L_DiodeCV_28_4_2022_14h26m56s.txt,Perugia
39488,2S,WW,938806,155693,39488_046_2-S_HM_WW,4.032,208.435,2.613,6.919,223.332,,39488_046_2-S_HM_WW,PQC3,DIODE_HALF,Not Used,Left,DiodeCV,PQC_HM_POSITION 3,0.5,,,0.2,20.0,20.0,HPK_39488_046_2-S_HM_W_flute3_L_DiodeCV_28_4_2022_15h2m17s.txt,Perugia
39564,2S,EE,1085812,155698,39564_002_2-S_HM_EE,4.105,219.744,2.117,3.568,305.882,640000000000.0,39564_002_2-S_HM_EE,PQC3,DIODE_HALF,Not Used,Right,DiodeCV,PQC_HM_POSITION 1,3.0,10000.0,0.25,0.202,20.0,20.013,Test_HPK_VPB39564_002_2-S_HM_EE_East_South_PQC3_DiodeCV_DiodeHalf_CV_Run01_05_19_2022_03_09_50_PM.txt,Brown
39564,2S,WW,1086079,155711,39564_002_2-S_HM_WW,4.423,203.95,2.283,3.48,283.617,640000000000.0,39564_002_2-S_HM_WW,PQC3,DIODE_HALF,Not Used,Right,DiodeCV,PQC_HM_POSITION 2,3.0,10000.0,0.25,0.221,20.0,20.003,Test_HPK_VPB39564_002_2-S_HM_WW_West_North_PQC3_DiodeCV_DiodeHalf_CV_Run01_05_19_2022_03_51_30_PM.txt,Brown
39564,2S,EE,1086181,155730,39564_006_2-S_HM_EE,4.288,210.372,2.13,4.758,304.009,640000000000.0,39564_006_2-S_HM_EE,PQC3,DIODE_HALF,Not Used,Right,DiodeCV,PQC_HM_POSITION 1,3.0,10000.0,0.25,0.207,20.0,20.007,Test_HPK_VPB39564_006_2-S_HM_EE_East_South_PQC3_DiodeCV_DiodeHalf_CV_Run01_05_19_2022_06_32_47_PM.txt,Brown
39564,2S,WW,1085953,155733,39564_006_2-S_HM_WW,4.241,212.67,2.154,4.561,300.608,640000000000.0,39564_006_2-S_HM_WW,PQC3,DIODE_HALF,Not Used,Right,DiodeCV,PQC_HM_POSITION 2,3.0,10000.0,0.25,0.222,20.0,20.004,Test_HPK_VPB39564_006_2-S_HM_WW_West_North_PQC3_DiodeCV_DiodeHalf_CV_Run01_05_19_2022_07_25_24_PM.txt,Brown
39564,2S,EE,1085548,155778,39564_019_2-S_HM_EE,4.257,211.869,2.146,4.711,301.74,640000000000.0,39564_019_2-S_HM_EE,PQC3,DIODE_HALF,Not Used,Right,DiodeCV,PQC_HM_POSITION 1,3.0,10000.0,0.25,0.205,20.0,20.013,Test_HPK_VPB39564_019_2-S_HM_EE_East_South_PQC3_DiodeCV_DiodeHalf_CV_Run01_05_24_2022_06_27_55_PM.txt,Brown
39564,2S,WW,1086313,155791,39564_019_2-S_HM_WW,4.175,216.052,2.166,4.127,298.943,640000000000.0,39564_019_2-S_HM_WW,PQC3,DIODE_HALF,Not Used,Right,DiodeCV,PQC_HM_POSITION 2,3.0,10000.0,0.25,0.221,20.0,20.007,Test_HPK_VPB39564_019_2-S_HM_WW_West_North_PQC3_DiodeCV_DiodeHalf_CV_Run02_05_25_2022_12_07_27_PM.txt,Brown
39564,2S,EE,1085782,155810,39564_023_2-S_HM_EE,4.278,210.837,2.153,4.87,300.791,640000000000.0,39564_023_2-S_HM_EE,PQC3,DIODE_HALF,Not Used,Right,DiodeCV,PQC_HM_POSITION 3,3.0,10000.0,0.25,0.246,20.0,20.005,Test_HPK_VPB39564_023_2-S_HM_EE_East_South_PQC3_DiodeCV_DiodeHalf_CV_Run01_05_19_2022_08_17_49_PM.txt,Brown
39564,2S,WW,1085842,155813,39564_023_2-S_HM_WW,4.255,211.974,2.153,4.597,300.721,640000000000.0,39564_023_2-S_HM_WW,PQC3,DIODE_HALF,Not Used,Right,DiodeCV,PQC_HM_POSITION 4,3.0,10000.0,0.25,0.26,20.0,20.003,Test_HPK_VPB39564_023_2-S_HM_WW_West_North_PQC3_DiodeCV_DiodeHalf_CV_Run01_05_19_2022_09_10_21_PM.txt,Brown
39564,2S,EE,1085866,155858,39564_042_2-S_HM_EE,4.182,215.685,2.129,4.663,304.115,640000000000.0,39564_042_2-S_HM_EE,PQC3,DIODE_HALF,Not Used,Right,DiodeCV,PQC_HM_POSITION 3,3.0,10000.0,0.25,0.249,20.0,20.005,Test_HPK_VPB39564_042_2-S_HM_EE_East_South_PQC3_DiodeCV_DiodeHalf_CV_Run02_05_25_2022_11_58_03_AM.txt,Brown
39564,2S,WW,1086508,155871,39564_042_2-S_HM_WW,4.185,215.535,2.14,4.237,302.555,640000000000.0,39564_042_2-S_HM_WW,PQC3,DIODE_HALF,Not Used,Right,DiodeCV,PQC_HM_POSITION 4,3.0,10000.0,0.25,0.268,20.0,20.007,Test_HPK_VPB39564_042_2-S_HM_WW_West_North_PQC3_DiodeCV_DiodeHalf_CV_Run01_05_24_2022_08_30_52_PM.txt,Brown
39564,2S,EE,1085752,155890,39564_047_2-S_HM_EE,4.263,211.602,2.148,4.766,301.386,640000000000.0,39564_047_2-S_HM_EE,PQC3,DIODE_HALF,Not Used,Right,DiodeCV,PQC_HM_POSITION 1,3.0,10000.0,0.25,0.205,20.0,20.012,Test_HPK_VPB39564_047_2-S_HM_EE_East_South_PQC3_DiodeCV_DiodeHalf_CV_Run01_05_25_2022_03_46_54_PM.txt,Brown
39564,2S,WW,1086454,155893,39564_047_2-S_HM_WW,4.262,211.663,2.143,4.485,302.114,640000000000.0,39564_047_2-S_HM_WW,PQC3,DIODE_HALF,Not Used,Right,DiodeCV,PQC_HM_POSITION 2,3.0,10000.0,0.25,0.22,20.0,20.005,Test_HPK_VPB39564_047_2-S_HM_WW_West_North_PQC3_DiodeCV_DiodeHalf_CV_Run02_05_26_2022_11_16_31_AM.txt,Brown
39565,2S,EE,1086968,155898,39565_002_2-S_HM_EE,4.141,217.823,2.16,3.947,299.756,640000000000.0,39565_002_2-S_HM_EE,PQC3,DIODE_HALF,Not Used,Right,DiodeCV,PQC_HM_POSITION 3,3.0,10000.0,0.25,0.245,20.0,20.003,Test_HPK_VPB39565_002_2-S_HM_EE_East_South_PQC3_DiodeCV_DiodeHalf_CV_Run01_05_19_2022_04_32_39_PM.txt,Brown
39565,2S,WW,1087556,155911,39565_002_2-S_HM_WW,4.203,214.611,2.166,4.314,298.975,640000000000.0,39565_002_2-S_HM_WW,PQC3,DIODE_HALF,Not Used,Right,DiodeCV,PQC_HM_POSITION 4,3.0,10000.0,0.25,0.258,20.0,20.008,Test_HPK_VPB39565_002_2-S_HM_WW_West_North_PQC3_DiodeCV_DiodeHalf_CV_Run01_05_19_2022_05_13_57_PM.txt,Brown
39565,2S,EE,1087196,155930,39565_010_2-S_HM_EE,4.178,215.905,2.173,3.989,298.015,640000000000.0,39565_010_2-S_HM_EE,PQC3,DIODE_HALF,Not Used,Right,DiodeCV,PQC_HM_POSITION 3,3.0,10000.0,0.25,0.246,20.0,20.005,Test_HPK_VPB39565_010_2-S_HM_EE_East_South_PQC3_DiodeCV_DiodeHalf_CV_Run01_05_25_2022_05_35_46_PM.txt,Brown
39565,2S,WW,1087367,155933,39565_010_2-S_HM_WW,3.8,237.376,2.185,4.345,296.303,640000000000.0,39565_010_2-S_HM_WW,PQC3,DIODE_HALF,Not Used,Right,DiodeCV,PQC_HM_POSITION 4,3.0,10000.0,0.25,0.262,20.0,20.025,Test_HPK_VPB39565_010_2-S_HM_WW_West_North_PQC3_DiodeCV_DiodeHalf_CV_Run02_05_26_2022_10_42_29_AM.txt,Brown
