Repository: PanosAssiouras/Analysis_DB_data_PQC

File: Flute_1/Diodes/data.csv (part 14 of 33)
batch_number,Type,Orientation,AGGREGATED_COND_DATA_SET_ID,PART_ID,PART_NAME_LABEL,RHO_KOHMCM,VD_V,CMIN_PFRD,NA,D_UM,CMINPLNR_PFRD,PART_NAME_LABEL.1,KIND_OF_HM_FLUTE_ID,KIND_OF_HM_STRUCT_ID,KIND_OF_HM_CONFIG_ID,KIND_OF_HM_SET_ID,PROCEDURE_TYPE,EQUIPMENT,WAITING_TIME_S,AC_FREQ_HZ,AC_AMPL_V,CORR_OPEN_PFRD,TEMP_SET_DEGC,AV_TEMP_DEGC,FILE_NAME,Location
39565,2S,EE,1087091,155978,39565_018_2-S_HM_EE,4.231,213.184,2.164,4.324,299.151,640000000000.0,39565_018_2-S_HM_EE,PQC3,DIODE_HALF,Not Used,Right,DiodeCV,PQC_HM_POSITION 1,3.0,10000.0,0.25,0.204,20.0,20.005,Test_HPK_VPB39565_018_2-S_HM_EE_East_South_PQC3_DiodeCV_DiodeHalf_CV_Run01_05_26_2022_01_27_50_PM.txt,Brown
39565,2S,EE,1087634,156010,39565_023_2-S_HM_EE,4.208,214.344,2.17,4.091,298.369,640000000000.0,39565_023_2-S_HM_EE,PQC3,DIODE_HALF,Not Used,Right,DiodeCV,PQC_HM_POSITION 1,3.0,10000.0,0.25,0.204,20.0,20.01,Test_HPK_VPB39565_023_2-S_HM_EE_East_South_PQC3_DiodeCV_DiodeHalf_CV_Run01_05_26_2022_06_33_04_PM.txt,Brown
39565,2S,WW,1087748,156013,39565_023_2-S_HM_WW,3.487,258.677,2.088,4.418,310.156,640000000000.0,39565_023_2-S_HM_WW,PQC3,DIODE_HALF,Not Used,Right,DiodeCV,PQC_HM_POSITION 2,3.0,10000.0,0.25,0.216,20.0,20.003,Test_HPK_VPB39565_023_2-S_HM_WW_West_North_PQC3_DiodeCV_DiodeHalf_CV_Run03_05_27_2022_12_57_27_PM.txt,Brown
39565,2S,EE,1086860,156058,39565_038_2-S_HM_EE,4.257,211.879,2.157,4.754,300.238,640000000000.0,39565_038_2-S_HM_EE,PQC3,DIODE_HALF,Not Used,Right,DiodeCV,PQC_HM_POSITION 3,3.0,10000.0,0.25,0.245,20.0,20.003,Test_HPK_VPB39565_038_2-S_HM_EE_East_South_PQC3_DiodeCV_DiodeHalf_CV_Run01_05_26_2022_02_49_59_PM.txt,Brown
39565,2S,WW,1087601,156071,39565_038_2-S_HM_WW,4.218,213.865,2.164,4.095,299.219,640000000000.0,39565_038_2-S_HM_WW,PQC3,DIODE_HALF,Not Used,Right,DiodeCV,PQC_HM_POSITION 4,3.0,10000.0,0.25,0.262,20.0,20.003,Test_HPK_VPB39565_038_2-S_HM_WW_West_North_PQC3_DiodeCV_DiodeHalf_CV_Run01_05_26_2022_03_31_06_PM.txt,Brown
39565,2S,EE,1086665,156090,39565_044_2-S_HM_EE,4.286,210.464,2.158,5.627,300.014,640000000000.0,39565_044_2-S_HM_EE,PQC3,DIODE_HALF,Not Used,Right,DiodeCV,PQC_HM_POSITION 3,3.0,10000.0,0.25,0.246,20.0,20.004,Test_HPK_VPB39565_044_2-S_HM_EE_East_South_PQC3_DiodeCV_DiodeHalf_CV_Run01_05_26_2022_08_17_38_PM.txt,Brown
39565,2S,WW,1087646,156093,39565_044_2-S_HM_WW,4.145,217.626,2.173,4.461,297.903,640000000000.0,39565_044_2-S_HM_WW,PQC3,DIODE_HALF,Not Used,Right,DiodeCV,PQC_HM_POSITION 4,3.0,10000.0,0.25,0.261,20.0,20.005,Test_HPK_VPB39565_044_2-S_HM_WW_West_North_PQC3_DiodeCV_DiodeHalf_CV_Run01_05_26_2022_09_09_55_PM.txt,Brown
39566,2S,EE,1046413,156116,39566_001_2-S_HM_EE,4.323,208.658,2.129,5.24,304.087,640000000000.0,39566_001_2-S_HM_EE,PQC3,DIODE_HALF,Not Used,Right,DiodeCV,PQC_HM_POSITION 1,3.0,10000.0,0.25,0.207,20.0,20.006,Test_HPK_VPB39566_001_2-S_HM_EE_East_South_PQC3_DiodeCV_DiodeHalf_CV_Run01_05_12_2022_03_08_08_PM.txt,Brown
39566,2S,WW,1047208,156119,39566_001_2-S_HM_WW,4.306,209.474,2.15,5.308,301.129,640000000000.0,39566_001_2-S_HM_WW,PQC3,DIODE_HALF,Not Used,Right,DiodeCV,PQC_HM_POSITION 2,3.0,10000.0,0.25,0.22,20.0,20.006,Test_HPK_VPB39566_001_2-S_HM_WW_West_North_PQC3_DiodeCV_DiodeHalf_CV_Run01_05_12_2022_03_49_06_PM.txt,Brown
39566,2S,EE,1046530,156138,39566_005_2-S_HM_EE,4.24,212.745,2.149,4.586,301.284,640000000000.0,39566_005_2-S_HM_EE,PQC3,DIODE_HALF,Not Used,Right,DiodeCV,PQC_HM_POSITION 1,3.0,10000.0,0.25,0.202,20.0,20.005,Test_HPK_VPB39566_005_2-S_HM_EE_East_South_PQC3_DiodeCV_DiodeHalf_CV_Run01_05_12_2022_07_10_53_PM.txt,Brown
39566,2S,WW,1046824,156151,39566_005_2-S_HM_WW,4.245,212.469,2.147,4.317,301.536,640000000000.0,39566_005_2-S_HM_WW,PQC3,DIODE_HALF,Not Used,Right,DiodeCV,PQC_HM_POSITION 2,3.0,10000.0,0.25,0.215,20.0,20.005,Test_HPK_VPB39566_005_2-S_HM_WW_West_North_PQC3_DiodeCV_DiodeHalf_CV_Run01_05_12_2022_08_03_01_PM.txt,Brown
39566,2S,EE,1046563,156196,39566_015_2-S_HM_EE,4.312,209.184,2.141,5.774,302.449,640000000000.0,39566_015_2-S_HM_EE,PQC3,DIODE_HALF,Not Used,Right,DiodeCV,PQC_HM_POSITION 3,3.0,10000.0,0.25,0.244,20.0,20.004,Test_HPK_VPB39566_015_2-S_HM_EE_East_South_PQC3_DiodeCV_DiodeHalf_CV_Run01_05_12_2022_04_30_03_PM.txt,Brown
39566,2S,WW,1047286,156199,39566_015_2-S_HM_WW,4.345,207.583,2.151,6.099,301.047,640000000000.0,39566_015_2-S_HM_WW,PQC3,DIODE_HALF,Not Used,Right,DiodeCV,PQC_HM_POSITION 4,3.0,10000.0,0.25,0.254,20.0,20.003,Test_HPK_VPB39566_015_2-S_HM_WW_West_North_PQC3_DiodeCV_DiodeHalf_CV_Run01_05_12_2022_05_11_05_PM.txt,Brown
39566,2S,EE,1046992,156218,39566_018_2-S_HM_EE,4.335,208.056,2.147,5.786,301.618,640000000000.0,39566_018_2-S_HM_EE,PQC3,DIODE_HALF,Not Used,Right,DiodeCV,PQC_HM_POSITION 3,3.0,10000.0,0.25,0.239,20.0,20.004,Test_HPK_VPB39566_018_2-S_HM_EE_East_South_PQC3_DiodeCV_DiodeHalf_CV_Run01_05_12_2022_08_55_13_PM.txt,Brown
39566,2S,WW,1047559,156231,39566_018_2-S_HM_WW,4.272,211.137,2.161,5.332,299.613,640000000000.0,39566_018_2-S_HM_WW,PQC3,DIODE_HALF,Not Used,Right,DiodeCV,PQC_HM_POSITION 4,3.0,10000.0,0.25,0.251,20.0,20.007,Test_HPK_VPB39566_018_2-S_HM_WW_West_North_PQC3_DiodeCV_DiodeHalf_CV_Run01_05_12_2022_09_47_24_PM.txt,Brown
39566,2S,EE,1047109,156276,39566_027_2-S_HM_EE,4.322,208.712,2.125,5.406,304.621,640000000000.0,39566_027_2-S_HM_EE,PQC3,DIODE_HALF,Not Used,Right,DiodeCV,PQC_HM_POSITION 1,3.0,10000.0,0.25,0.197,20.0,20.008,Test_HPK_VPB39566_027_2-S_HM_EE_East_South_PQC3_DiodeCV_DiodeHalf_CV_Run01_05_13_2022_02_09_07_PM.txt,Brown
39566,2S,WW,1047469,156279,39566_027_2-S_HM_WW,4.321,208.755,2.146,5.095,301.706,640000000000.0,39566_027_2-S_HM_WW,PQC3,DIODE_HALF,Not Used,Right,DiodeCV,PQC_HM_POSITION 2,3.0,10000.0,0.25,0.211,20.0,20.005,Test_HPK_VPB39566_027_2-S_HM_WW_West_North_PQC3_DiodeCV_DiodeHalf_CV_Run01_05_13_2022_02_50_03_PM.txt,Brown
39566,2S,EE,1047193,156298,39566_030_2-S_HM_EE,4.333,208.174,2.127,5.604,304.435,640000000000.0,39566_030_2-S_HM_EE,PQC3,DIODE_HALF,Not Used,Right,DiodeCV,PQC_HM_POSITION 1,3.0,10000.0,0.25,0.198,20.0,20.007,Test_HPK_VPB39566_030_2-S_HM_EE_East_South_PQC3_DiodeCV_DiodeHalf_CV_Run01_05_13_2022_06_43_26_PM.txt,Brown
39566,2S,WW,1047826,156311,39566_030_2-S_HM_WW,4.301,209.701,2.148,4.963,301.448,640000000000.0,39566_030_2-S_HM_WW,PQC3,DIODE_HALF,Not Used,Right,DiodeCV,PQC_HM_POSITION 2,3.0,10000.0,0.25,0.212,20.0,20.003,Test_HPK_VPB39566_030_2-S_HM_WW_West_North_PQC3_DiodeCV_DiodeHalf_CV_Run01_05_13_2022_07_35_40_PM.txt,Brown
39566,2S,EE,1046428,156356,39566_041_2-S_HM_EE,4.331,208.268,2.133,5.719,303.521,640000000000.0,39566_041_2-S_HM_EE,PQC3,DIODE_HALF,Not Used,Right,DiodeCV,PQC_HM_POSITION 3,3.0,10000.0,0.25,0.235,20.0,20.005,Test_HPK_VPB39566_041_2-S_HM_EE_East_South_PQC3_DiodeCV_DiodeHalf_CV_Run01_05_13_2022_03_31_01_PM.txt,Brown
39566,2S,WW,1047778,156359,39566_041_2-S_HM_WW,4.223,213.621,2.152,4.751,300.817,640000000000.0,39566_041_2-S_HM_WW,PQC3,DIODE_HALF,Not Used,Right,DiodeCV,PQC_HM_POSITION 4,3.0,10000.0,0.25,0.248,20.0,20.004,Test_HPK_VPB39566_041_2-S_HM_WW_West_North_PQC3_DiodeCV_DiodeHalf_CV_Run01_05_13_2022_04_12_02_PM.txt,Brown
39566,2S,EE,1046707,156378,39566_044_2-S_HM_EE,4.257,211.894,2.127,4.591,304.414,640000000000.0,39566_044_2-S_HM_EE,PQC3,DIODE_HALF,Not Used,Right,DiodeCV,PQC_HM_POSITION 3,3.0,10000.0,0.25,0.236,20.0,20.005,Test_HPK_VPB39566_044_2-S_HM_EE_East_South_PQC3_DiodeCV_DiodeHalf_CV_Run01_05_13_2022_08_27_47_PM.txt,Brown
39566,2S,WW,1047679,156391,39566_044_2-S_HM_WW,4.24,212.733,2.137,4.413,302.981,640000000000.0,39566_044_2-S_HM_WW,PQC3,DIODE_HALF,Not Used,Right,DiodeCV,PQC_HM_POSITION 4,3.0,10000.0,0.25,0.25,20.0,20.006,Test_HPK_VPB39566_044_2-S_HM_WW_West_North_PQC3_DiodeCV_DiodeHalf_CV_Run01_05_13_2022_09_19_58_PM.txt,Brown
39567,2S,EE,1048393,156432,39567_001_2-S_HM_EE,4.173,216.15,2.15,3.868,301.186,640000000000.0,39567_001_2-S_HM_EE,PQC3,DIODE_HALF,Not Used,Right,DiodeCV,PQC_HM_POSITION 1,3.0,10000.0,0.25,0.199,20.0,20.005,Test_HPK_VPB39567_001_2-S_HM_EE_East_South_PQC3_DiodeCV_DiodeHalf_CV_Run01_05_16_2022_02_04_33_PM.txt,Brown
39567,2S,WW,1049092,156435,39567_001_2-S_HM_WW,4.153,217.183,2.251,3.534,287.688,640000000000.0,39567_001_2-S_HM_WW,PQC3,DIODE_HALF,Not Used,Right,DiodeCV,PQC_HM_POSITION 2,3.0,10000.0,0.25,0.213,20.0,20.003,Test_HPK_VPB39567_001_2-S_HM_WW_West_North_PQC3_DiodeCV_DiodeHalf_CV_Run01_05_16_2022_02_45_33_PM.txt,Brown
39567,2S,EE,1048285,156454,39567_004_2-S_HM_EE,4.178,215.92,2.163,3.758,299.284,640000000000.0,39567_004_2-S_HM_EE,PQC3,DIODE_HALF,Not Used,Right,DiodeCV,PQC_HM_POSITION 1,3.0,10000.0,0.25,0.201,20.0,20.005,Test_HPK_VPB39567_004_2-S_HM_EE_East_South_PQC3_DiodeCV_DiodeHalf_CV_Run01_05_16_2022_07_34_00_PM.txt,Brown
39567,2S,WW,1048174,156457,39567_004_2-S_HM_WW,4.038,223.393,2.167,3.687,298.845,640000000000.0,39567_004_2-S_HM_WW,PQC3,DIODE_HALF,Not Used,Right,DiodeCV,PQC_HM_POSITION 2,3.0,10000.0,0.25,0.214,20.0,20.004,Test_HPK_VPB39567_004_2-S_HM_WW_West_North_PQC3_DiodeCV_DiodeHalf_CV_Run01_05_16_2022_08_26_26_PM.txt,Brown
39567,2S,EE,1048159,156512,39567_012_2-S_HM_EE,4.173,216.148,2.163,3.684,299.27,640000000000.0,39567_012_2-S_HM_EE,PQC3,DIODE_HALF,Not Used,Right,DiodeCV,PQC_HM_POSITION 3,3.0,10000.0,0.25,0.238,20.0,20.006,Test_HPK_VPB39567_012_2-S_HM_EE_East_South_PQC3_DiodeCV_DiodeHalf_CV_Run01_05_16_2022_03_26_35_PM.txt,Brown
39567,2S,WW,1048336,156515,39567_012_2-S_HM_WW,4.106,219.707,2.165,3.424,299.094,640000000000.0,39567_012_2-S_HM_WW,PQC3,DIODE_HALF,Not Used,Right,DiodeCV,PQC_HM_POSITION 4,3.0,10000.0,0.25,0.251,20.0,20.007,Test_HPK_VPB39567_012_2-S_HM_WW_West_North_PQC3_DiodeCV_DiodeHalf_CV_Run01_05_16_2022_04_07_42_PM.txt,Brown
39567,2S,EE,1048654,156534,39567_016_2-S_HM_EE,4.162,216.733,2.173,3.715,297.981,640000000000.0,39567_016_2-S_HM_EE,PQC3,DIODE_HALF,Not Used,Right,DiodeCV,PQC_HM_POSITION 3,3.0,10000.0,0.25,0.24,20.0,20.007,Test_HPK_VPB39567_016_2-S_HM_EE_East_South_PQC3_DiodeCV_DiodeHalf_CV_Run01_05_16_2022_09_18_41_PM.txt,Brown
39567,2S,WW,1048705,156537,39567_016_2-S_HM_WW,4.151,217.304,2.17,3.549,298.378,640000000000.0,39567_016_2-S_HM_WW,PQC3,DIODE_HALF,Not Used,Right,DiodeCV,PQC_HM_POSITION 4,3.0,10000.0,0.25,0.254,20.0,20.002,Test_HPK_VPB39567_016_2-S_HM_WW_West_North_PQC3_DiodeCV_DiodeHalf_CV_Run01_05_16_2022_10_11_04_PM.txt,Brown
39567,2S,EE,1048408,156592,39567_028_2-S_HM_EE,4.2,214.771,2.143,3.968,302.106,640000000000.0,39567_028_2-S_HM_EE,PQC3,DIODE_HALF,Not Used,Right,DiodeCV,PQC_HM_POSITION 1,3.0,10000.0,0.25,0.208,20.0,20.004,Test_HPK_VPB39567_028_2-S_HM_EE_East_South_PQC3_DiodeCV_DiodeHalf_CV_Run01_05_17_2022_01_02_01_PM.txt,Brown
39567,2S,WW,1048120,156595,39567_028_2-S_HM_WW,4.018,224.504,2.163,3.824,299.359,640000000000.0,39567_028_2-S_HM_WW,PQC3,DIODE_HALF,Not Used,Right,DiodeCV,PQC_HM_POSITION 2,3.0,10000.0,0.25,0.223,20.0,20.003,Test_HPK_VPB39567_028_2-S_HM_WW_West_North_PQC3_DiodeCV_DiodeHalf_CV_Run01_05_17_2022_01_43_12_PM.txt,Brown
39567,2S,EE,1048669,156614,39567_032_2-S_HM_EE,4.208,214.379,2.15,4.207,301.172,640000000000.0,39567_032_2-S_HM_EE,PQC3,DIODE_HALF,Not Used,Right,DiodeCV,PQC_HM_POSITION 1,3.0,10000.0,0.25,0.209,20.0,20.007,Test_HPK_VPB39567_032_2-S_HM_EE_East_South_PQC3_DiodeCV_DiodeHalf_CV_Run01_05_17_2022_06_59_10_PM.txt,Brown
39567,2S,WW,1048720,156617,39567_032_2-S_HM_WW,3.953,228.181,2.171,4.062,298.26,640000000000.0,39567_032_2-S_HM_WW,PQC3,DIODE_HALF,Not Used,Right,DiodeCV,PQC_HM_POSITION 2,3.0,10000.0,0.25,0.225,20.0,20.005,Test_HPK_VPB39567_032_2-S_HM_WW_West_North_PQC3_DiodeCV_DiodeHalf_CV_Run01_05_17_2022_07_51_24_PM.txt,Brown
39567,2S,EE,1049305,156672,39567_039_2-S_HM_EE,4.193,215.143,2.151,3.994,300.983,640000000000.0,39567_039_2-S_HM_EE,PQC3,DIODE_HALF,Not Used,Right,DiodeCV,PQC_HM_POSITION 3,3.0,10000.0,0.25,0.247,20.0,20.005,Test_HPK_VPB39567_039_2-S_HM_EE_East_South_PQC3_DiodeCV_DiodeHalf_CV_Run01_05_17_2022_02_24_19_PM.txt,Brown
39567,2S,WW,1048414,156675,39567_039_2-S_HM_WW,3.919,230.154,2.163,3.917,299.34,640000000000.0,39567_039_2-S_HM_WW,PQC3,DIODE_HALF,Not Used,Right,DiodeCV,PQC_HM_POSITION 4,3.0,10000.0,0.25,0.261,20.0,20.005,Test_HPK_VPB39567_039_2-S_HM_WW_West_North_PQC3_DiodeCV_DiodeHalf_CV_Run01_05_17_2022_03_05_24_PM.txt,Brown
39567,2S,EE,1048267,156694,39567_044_2-S_HM_EE,4.202,214.663,2.156,4.174,300.371,640000000000.0,39567_044_2-S_HM_EE,PQC3,DIODE_HALF,Not Used,Right,DiodeCV,PQC_HM_POSITION 3,3.0,10000.0,0.25,0.25,20.0,20.005,Test_HPK_VPB39567_044_2-S_HM_EE_East_South_PQC3_DiodeCV_DiodeHalf_CV_Run01_05_17_2022_08_43_33_PM.txt,Brown
39567,2S,WW,1048897,156697,39567_044_2-S_HM_WW,4.208,214.378,2.254,3.947,287.2,640000000000.0,39567_044_2-S_HM_WW,PQC3,DIODE_HALF,Not Used,Right,DiodeCV,PQC_HM_POSITION 4,3.0,10000.0,0.25,0.263,20.0,20.005,Test_HPK_VPB39567_044_2-S_HM_WW_West_North_PQC3_DiodeCV_DiodeHalf_CV_Run01_05_17_2022_09_35_43_PM.txt,Brown
39568,2S,EE,940061,156738,39568_003_2-S_HM_EE,4.333,193.992,2.595,6.074,224.881,,39568_003_2-S_HM_EE,PQC3,DIODE_HALF,Not Used,Left,DiodeCV,PQC_HM_POSITION 3,0.5,,,0.2,20.0,20.0,HPK_39568_003_2-S_HM_E_flute3_L_DiodeCV_22_4_2022_9h10m32s.txt,Perugia
39568,2S,WW,940235,156751,39568_003_2-S_HM_WW,4.205,199.903,2.596,5.957,224.795,,39568_003_2-S_HM_WW,PQC3,DIODE_HALF,Not Used,Left,DiodeCV,PQC_HM_POSITION 3,0.5,,,0.2,20.0,20.0,HPK_39568_003_2-S_HM_W_flute3_L_DiodeCV_22_4_2022_9h54m23s.txt,Perugia
39568,2S,EE,939884,156778,39568_017_2-S_HM_EE,4.461,188.401,2.605,6.272,224.018,,39568_017_2-S_HM_EE,PQC3,DIODE_HALF,Not Used,Left,DiodeCV,PQC_HM_POSITION 3,0.5,,,0.2,20.0,20.0,HPK_39568_017_2-S_HM_E_flute3_L_DiodeCV_21_4_2022_16h59m34s.txt,Perugia
39568,2S,WW,940178,156791,39568_017_2-S_HM_WW,4.492,187.103,2.604,6.214,224.104,,39568_017_2-S_HM_WW,PQC3,DIODE_HALF,Not Used,Left,DiodeCV,PQC_HM_POSITION 3,0.5,,,0.2,20.0,20.0,HPK_39568_017_2-S_HM_W_flute3_L_DiodeCV_21_4_2022_17h33m5s.txt,Perugia
39568,2S,EE,939926,156818,39568_022_2-S_HM_EE,4.204,199.932,2.595,6.258,224.881,,39568_022_2-S_HM_EE,PQC3,DIODE_HALF,Not Used,Left,DiodeCV,PQC_HM_POSITION 3,0.5,,,0.2,20.0,20.0,HPK_39568_022_2-S_HM_E_flute3_L_DiodeCV_22_4_2022_11h10m8s.txt,Perugia
39568,2S,WW,940010,156831,39568_022_2-S_HM_WW,4.191,200.57,2.595,6.23,224.881,,39568_022_2-S_HM_WW,PQC3,DIODE_HALF,Not Used,Left,DiodeCV,PQC_HM_POSITION 3,0.5,,,0.2,20.0,20.0,HPK_39568_022_2-S_HM_W_flute3_L_DiodeCV_22_4_2022_11h46m51s.txt,Perugia
39568,2S,EE,939605,156872,39568_030_2-S_HM_EE,4.173,201.416,2.599,5.96,224.535,,39568_030_2-S_HM_EE,PQC3,DIODE_HALF,Not Used,Left,DiodeCV,PQC_HM_POSITION 3,0.5,,,0.2,20.0,20.0,HPK_39568_030_2-S_HM_E_flute3_L_DiodeCV_22_4_2022_13h38m37s.txt,Perugia
39568,2S,WW,939833,156875,39568_030_2-S_HM_WW,4.194,200.388,2.605,5.837,224.018,,39568_030_2-S_HM_WW,PQC3,DIODE_HALF,Not Used,Left,DiodeCV,PQC_HM_POSITION 3,0.5,,,0.2,20.0,20.0,HPK_39568_030_2-S_HM_W_flute3_L_DiodeCV_22_4_2022_14h47m1s.txt,Perugia
39568,2S,EE,939752,156912,39568_035_2-S_HM_EE,4.158,202.143,2.605,5.974,224.018,,39568_035_2-S_HM_EE,PQC3,DIODE_HALF,Not Used,Left,DiodeCV,PQC_HM_POSITION 3,0.5,,,0.2,20.0,20.0,HPK_39568_035_2-S_HM_E_flute3_L_DiodeCV_26_4_2022_9h17m46s.txt,Perugia
39568,2S,WW,939554,156915,39568_035_2-S_HM_WW,4.172,201.467,2.609,5.837,223.675,,39568_035_2-S_HM_WW,PQC3,DIODE_HALF,Not Used,Left,DiodeCV,PQC_HM_POSITION 3,0.5,,,0.2,20.0,20.0,HPK_39568_035_2-S_HM_W_flute3_L_DiodeCV_26_4_2022_9h51m26s.txt,Perugia
39568,2S,EE,940022,156952,39568_040_2-S_HM_EE,4.328,194.197,2.601,6.148,224.363,,39568_040_2-S_HM_EE,PQC3,DIODE_HALF,Not Used,Left,DiodeCV,PQC_HM_POSITION 3,0.5,,,0.2,20.0,20.0,HPK_39568_040_2-S_HM_E_flute3_L_DiodeCV_22_4_2022_15h28m26s.txt,Perugia
39568,2S,WW,939779,156955,39568_040_2-S_HM_WW,4.184,200.867,2.614,6.025,223.247,,39568_040_2-S_HM_WW,PQC3,DIODE_HALF,Not Used,Left,DiodeCV,PQC_HM_POSITION 3,0.5,,,0.2,20.0,20.0,HPK_39568_040_2-S_HM_W_flute3_L_DiodeCV_22_4_2022_16h0m34s.txt,Perugia
39568,2S,EE,939572,156992,39568_047_2-S_HM_EE,4.149,202.566,2.603,5.965,224.19,,39568_047_2-S_HM_EE,PQC3,DIODE_HALF,Not Used,Left,DiodeCV,PQC_HM_POSITION 3,0.5,,,0.2,20.0,20.0,HPK_39568_047_2-S_HM_E_flute3_L_DiodeCV_26_4_2022_10h27m8s.txt,Perugia
39568,2S,WW,940037,156995,39568_047_2-S_HM_WW,4.164,201.827,2.603,6.003,224.19,,39568_047_2-S_HM_WW,PQC3,DIODE_HALF,Not Used,Left,DiodeCV,PQC_HM_POSITION 3,0.5,,,0.2,20.0,20.0,HPK_39568_047_2-S_HM_W_flute3_L_DiodeCV_26_4_2022_11h2m47s.txt,Perugia
39479,PSS,EE,1026181,157010,39479_001_PSS_HM_EE,3.95,216.47,2.792,5125000000000.0,231.5,,39479_001_PSS_HM_EE,PQC1,DIODE_HALF,Not Used,Left,Diode_CV1,HP 4192A,0.5,100000.0,0.25,,22.5,22.5,Demokritos_VPB39479_001_PSS_HM_E_Left_PQC3_DiodeHalf_CV.xml,Demokritos
39479,PSS,WW,1026261,157015,39479_001_PSS_HM_WW,4.353,196.023,2.814,4668000000000.0,229.7,,39479_001_PSS_HM_WW,PQC1,DIODE_HALF,Not Used,Left,Diode_CV1,HP 4192A,0.5,100000.0,0.25,,22.2,22.2,Demokritos_VPB39479_001_PSS_HM_W_Left_PQC3_DiodeHalf_CV.xml,Demokritos
39479,PSS,EE,1026341,157016,39479_002_PSS_HM_EE,3.757,226.649,2.807,5438000000000.0,230.3,,39479_002_PSS_HM_EE,PQC1,DIODE_HALF,Not Used,Left,Diode_CV1,HP 4192A,0.5,100000.0,0.25,,21.9,21.9,Demokritos_VPB39479_002_PSS_HM_E_Left_PQC3_DiodeHalf_CV.xml,Demokritos
39479,PSS,WW,1026421,157031,39479_002_PSS_HM_WW,4.36,195.157,2.826,4692000000000.0,228.7,,39479_002_PSS_HM_WW,PQC1,DIODE_HALF,Not Used,Left,Diode_CV1,HP 4192A,0.5,100000.0,0.25,,21.8,21.8,Demokritos_VPB39479_002_PSS_HM_W_Left_PQC3_DiodeHalf_CV.xml,Demokritos
39479,PSS,EE,1026501,157136,39479_013_PSS_HM_EE,4.001,212.509,2.793,5009000000000.0,231.4,,39479_013_PSS_HM_EE,PQC1,DIODE_HALF,Not Used,Left,Diode_CV1,HP 4192A,0.5,100000.0,0.25,,21.7,21.7,Demokritos_VPB39479_013_PSS_HM_E_Left_PQC3_DiodeHalf_CV.xml,Demokritos
39479,PSS,WW,1026581,157151,39479_013_PSS_HM_WW,4.056,209.616,2.801,4967000000000.0,230.8,,39479_013_PSS_HM_WW,PQC1,DIODE_HALF,Not Used,Left,Diode_CV1,HP 4192A,0.5,100000.0,0.25,,21.7,21.7,Demokritos_VPB39479_013_PSS_HM_W_Left_PQC3_DiodeHalf_CV.xml,Demokritos
39479,PSS,EE,1026661,157174,39479_016_PSS_HM_EE,4.26,196.566,2.785,4572000000000.0,232.1,,39479_016_PSS_HM_EE,PQC1,DIODE_HALF,Not Used,Left,Diode_CV1,HP 4192A,0.5,100000.0,0.25,,19.5,19.5,Demokritos_VPB39479_016_PSS_HM_E_Left_PQC3_DiodeHalf_CV.xml,Demokritos
39479,PSS,WW,1026741,157179,39479_016_PSS_HM_WW,4.345,193.928,2.825,4662000000000.0,228.8,,39479_016_PSS_HM_WW,PQC1,DIODE_HALF,Not Used,Left,Diode_CV1,HP 4192A,0.5,100000.0,0.25,,20.4,20.4,Demokritos_VPB39479_016_PSS_HM_W_Left_PQC3_DiodeHalf_CV.xml,Demokritos
39479,PSS,EE,1026861,157212,39479_019_PSS_HM_EE,4.154,203.698,2.787,4748000000000.0,231.9,,39479_019_PSS_HM_EE,PQC1,DIODE_HALF,Not Used,Left,Diode_CV1,HP 4192A,0.5,100000.0,0.25,,21.0,21.0,Demokritos_VPB39479_019_PSS_HM_E_Left_PQC3_DiodeHalf_CV.xml,Demokritos
39479,PSS,WW,1027061,157217,39479_019_PSS_HM_WW,4.409,192.338,2.831,4622000000000.0,228.3,,39479_019_PSS_HM_WW,PQC1,DIODE_HALF,Not Used,Left,Diode_CV1,HP 4192A,0.5,100000.0,0.25,,21.3,21.3,Demokritos_VPB39479_019_PSS_HM_W_Left_PQC3_DiodeHalf_CV.xml,Demokritos
39479,PSS,EE,1027261,157392,39479_034_PSS_HM_EE,4.314,196.542,2.795,4617000000000.0,231.3,,39479_034_PSS_HM_EE,PQC1,DIODE_HALF,Not Used,Left,Diode_CV1,HP 4192A,0.5,100000.0,0.25,,21.3,21.3,Demokritos_VPB39479_034_PSS_HM_E_Left_PQC3_DiodeHalf_CV.xml,Demokritos
39479,PSS,WW,1027421,157397,39479_034_PSS_HM_WW,4.448,190.637,2.812,4538000000000.0,229.8,,39479_034_PSS_HM_WW,PQC1,DIODE_HALF,Not Used,Left,Diode_CV1,HP 4192A,0.5,100000.0,0.25,,21.3,21.3,Demokritos_VPB39479_034_PSS_HM_W_Left_PQC3_DiodeHalf_CV.xml,Demokritos
39479,PSS,EE,1027541,157512,39479_045_PSS_HM_EE,4.324,196.085,2.811,4657000000000.0,229.9,,39479_045_PSS_HM_EE,PQC1,DIODE_HALF,Not Used,Left,Diode_CV1,HP 4192A,0.5,100000.0,0.25,,21.3,21.3,Demokritos_VPB39479_045_PSS_HM_E_Left_PQC3_DiodeHalf_CV.xml,Demokritos
39479,PSS,WW,1027621,157517,39479_045_PSS_HM_WW,4.422,191.753,2.811,4558000000000.0,229.9,,39479_045_PSS_HM_WW,PQC1,DIODE_HALF,Not Used,Left,Diode_CV1,HP 4192A,0.5,100000.0,0.25,,21.3,21.3,Demokritos_VPB39479_045_PSS_HM_W_Left_PQC3_DiodeHalf_CV.xml,Demokritos
39547,PSS,EE,1018721,157616,39547_006_PSS_HM_EE,4.395,195.467,2.821,4696000000000.0,229.2,,39547_006_PSS_HM_EE,PQC1,DIODE_HALF,Not Used,Left,Diode_CV1,HP 4192A,0.5,100000.0,0.25,,23.2,23.2,Demokritos_VPB39547_006_PSS_HM_E_Left_PQC3_DiodeHalf_CV.xml,Demokritos
39547,PSS,WW,1018761,157631,39547_006_PSS_HM_WW,4.46,192.778,2.81,4583000000000.0,230.1,,39547_006_PSS_HM_WW,PQC1,DIODE_HALF,Not Used,Left,Diode_CV1,HP 4192A,0.5,100000.0,0.25,,23.3,23.3,Demokritos_VPB39547_006_PSS_HM_W_Left_PQC3_DiodeHalf_CV.xml,Demokritos
39547,PSS,EE,1018581,157670,39547_010_PSS_HM_EE,4.48,192.181,2.818,4590000000000.0,229.4,,39547_010_PSS_HM_EE,PQC1,DIODE_HALF,Not Used,Left,Diode_CV1,HP 4192A,0.5,100000.0,0.25,,23.5,23.5,Demokritos_VPB39547_010_PSS_HM_E_Left_PQC3_DiodeHalf_CV.xml,Demokritos
39547,PSS,WW,1018861,157675,39547_010_PSS_HM_WW,4.226,203.877,2.807,4890000000000.0,230.3,,39547_010_PSS_HM_WW,PQC1,DIODE_HALF,Not Used,Left,Diode_CV1,HP 4192A,0.5,100000.0,0.25,,23.6,23.6,Demokritos_VPB39547_010_PSS_HM_W_Left_PQC3_DiodeHalf_CV.xml,Demokritos
39547,PSS,EE,1018661,157752,39547_019_PSS_HM_EE,4.376,192.041,2.782,4534000000000.0,232.3,,39547_019_PSS_HM_EE,PQC1,DIODE_HALF,Not Used,Left,Diode_CV1,HP 4192A,0.5,100000.0,0.25,,20.0,20.0,Demokritos_VPB39547_019_PSS_HM_E_Left_PQC3_DiodeHalf_CV.xml,Demokritos
39547,PSS,WW,1018701,157757,39547_019_PSS_HM_WW,4.35,194.519,2.779,4506000000000.0,232.6,,39547_019_PSS_HM_WW,PQC1,DIODE_HALF,Not Used,Left,Diode_CV1,HP 4192A,0.5,100000.0,0.25,,21.0,21.0,Demokritos_VPB39547_019_PSS_HM_W_Left_PQC3_DiodeHalf_CV.xml,Demokritos
39547,PSS,EE,1019181,157856,39547_028_PSS_HM_EE,4.313,195.398,2.812,4681000000000.0,229.9,,39547_028_PSS_HM_EE,PQC1,DIODE_HALF,Not Used,Left,Diode_CV1,HP 4192A,0.5,100000.0,0.25,,20.4,20.4,Demokritos_VPB39547_028_PSS_HM_E_Left_PQC3_DiodeHalf_CV.xml,Demokritos
39547,PSS,WW,1019041,157871,39547_028_PSS_HM_WW,4.474,190.045,2.806,4540000000000.0,230.4,,39547_028_PSS_HM_WW,PQC1,DIODE_HALF,Not Used,Left,Diode_CV1,HP 4192A,0.5,100000.0,0.25,,21.7,21.7,Demokritos_VPB39547_028_PSS_HM_W_Left_PQC3_DiodeHalf_CV.xml,Demokritos
39547,PSS,EE,1019421,157910,39547_033_PSS_HM_EE,4.478,189.62,2.796,4478000000000.0,231.2,,39547_033_PSS_HM_EE,PQC1,DIODE_HALF,Not Used,Left,Diode_CV1,HP 4192A,0.5,100000.0,0.25,,21.5,21.5,Demokritos_VPB39547_033_PSS_HM_E_Left_PQC3_DiodeHalf_CV.xml,Demokritos
39547,PSS,WW,1019481,157915,39547_033_PSS_HM_WW,4.498,189.286,2.798,4493000000000.0,231.0,,39547_033_PSS_HM_WW,PQC1,DIODE_HALF,Not Used,Left,Diode_CV1,HP 4192A,0.5,100000.0,0.25,,21.9,21.9,Demokritos_VPB39547_033_PSS_HM_W_Left_PQC3_DiodeHalf_CV.xml,Demokritos
39547,PSS,EE,1019961,157976,39547_039_PSS_HM_EE,4.567,186.846,2.811,4477000000000.0,230.0,,39547_039_PSS_HM_EE,PQC1,DIODE_HALF,Not Used,Left,Diode_CV1,HP 4192A,0.5,100000.0,0.25,,22.2,22.2,Demokritos_VPB39547_039_PSS_HM_E_Left_PQC3_DiodeHalf_CV.xml,Demokritos
39547,PSS,WW,1019701,157991,39547_039_PSS_HM_WW,4.554,187.749,2.797,4456000000000.0,231.1,,39547_039_PSS_HM_WW,PQC1,DIODE_HALF,Not Used,Left,Diode_CV1,HP 4192A,0.5,100000.0,0.25,,22.5,22.5,Demokritos_VPB39547_039_PSS_HM_W_Left_PQC3_DiodeHalf_CV.xml,Demokritos
39547,PSS,EE,1019801,158096,39547_049_PSS_HM_EE,4.953,172.983,2.815,4126000000000.0,229.6,,39547_049_PSS_HM_EE,PQC1,DIODE_HALF,Not Used,Left,Diode_CV1,HP 4192A,0.5,100000.0,0.25,,22.8,22.8,Demokritos_VPB39547_049_PSS_HM_E_Left_PQC3_DiodeHalf_CV.xml,Demokritos
39547,PSS,WW,1019861,158111,39547_049_PSS_HM_WW,4.623,185.593,2.779,4321000000000.0,232.6,,39547_049_PSS_HM_WW,PQC1,DIODE_HALF,Not Used,Left,Diode_CV1,HP 4192A,0.5,100000.0,0.25,,23.0,23.0,Demokritos_VPB39547_049_PSS_HM_W_Left_PQC3_DiodeHalf_CV.xml,Demokritos
39569,2S,EE,1088341,163590,39569_004_2-S_HM_EE,4.199,214.812,2.135,4.142,303.278,640000000000.0,39569_004_2-S_HM_EE,PQC3,DIODE_HALF,Not Used,Right,DiodeCV,PQC_HM_POSITION 1,3.0,10000.0,0.25,0.207,20.0,20.007,Test_HPK_VPB39569_004_2-S_HM_EE_East_South_PQC3_DiodeCV_DiodeHalf_CV_Run01_05_31_2022_02_15_02_PM.txt,Brown
39569,2S,WW,1088455,163593,39569_004_2-S_HM_WW,4.203,214.627,2.135,4.044,303.21,640000000000.0,39569_004_2-S_HM_WW,PQC3,DIODE_HALF,Not Used,Right,DiodeCV,PQC_HM_POSITION 2,3.0,10000.0,0.25,0.222,20.0,20.019,Test_HPK_VPB39569_004_2-S_HM_WW_West_North_PQC3_DiodeCV_DiodeHalf_CV_Run01_05_31_2022_02_56_11_PM.txt,Brown
39569,2S,EE,1088647,163612,39569_012_2-S_HM_EE,4.171,216.247,2.136,3.934,303.07,640000000000.0,39569_012_2-S_HM_EE,PQC3,DIODE_HALF,Not Used,Right,DiodeCV,PQC_HM_POSITION 1,3.0,10000.0,0.25,0.201,20.0,20.033,Test_HPK_VPB39569_012_2-S_HM_EE_East_South_PQC3_DiodeCV_DiodeHalf_CV_Run01_05_31_2022_07_01_44_PM.txt,Brown
39569,2S,WW,1088206,163615,39569_012_2-S_HM_WW,4.027,223.97,2.154,3.487,300.566,640000000000.0,39569_012_2-S_HM_WW,PQC3,DIODE_HALF,Not Used,Right,DiodeCV,PQC_HM_POSITION 2,3.0,10000.0,0.25,0.215,20.0,20.056,Test_HPK_VPB39569_012_2-S_HM_WW_West_North_PQC3_DiodeCV_DiodeHalf_CV_Run01_05_31_2022_07_53_57_PM.txt,Brown
39569,2S,EE,1088563,163670,39569_028_2-S_HM_EE,4.237,212.905,2.141,4.197,302.363,640000000000.0,39569_028_2-S_HM_EE,PQC3,DIODE_HALF,Not Used,Right,DiodeCV,PQC_HM_POSITION 1,3.0,10000.0,0.25,0.203,20.0,20.009,Test_HPK_VPB39569_028_2-S_HM_EE_East_South_PQC3_DiodeCV_DiodeHalf_CV_Run01_06_01_2022_03_09_28_PM.txt,Brown
39569,2S,WW,1088191,163673,39569_028_2-S_HM_WW,4.207,214.405,2.129,4.248,304.183,640000000000.0,39569_028_2-S_HM_WW,PQC3,DIODE_HALF,Not Used,Right,DiodeCV,PQC_HM_POSITION 2,3.0,10000.0,0.25,0.218,20.0,20.02,Test_HPK_VPB39569_028_2-S_HM_WW_West_North_PQC3_DiodeCV_DiodeHalf_CV_Run01_06_01_2022_03_50_40_PM.txt,Brown
39569,2S,EE,1088209,163692,39569_032_2-S_HM_EE,4.189,215.354,1.99,3.465,325.403,640000000000.0,39569_032_2-S_HM_EE,PQC3,DIODE_HALF,Not Used,Right,DiodeCV,PQC_HM_POSITION 3,3.0,10000.0,0.25,0.243,20.0,20.079,Test_HPK_VPB39569_032_2-S_HM_EE_East_South_PQC3_DiodeCV_DiodeHalf_CV_Run01_05_31_2022_08_46_26_PM.txt,Brown
39569,2S,WW,1088608,163695,39569_032_2-S_HM_WW,4.234,213.064,2.138,4.381,302.844,640000000000.0,39569_032_2-S_HM_WW,PQC3,DIODE_HALF,Not Used,Right,DiodeCV,PQC_HM_POSITION 4,3.0,10000.0,0.25,0.259,20.0,20.031,Test_HPK_VPB39569_032_2-S_HM_WW_West_North_PQC3_DiodeCV_DiodeHalf_CV_Run01_05_31_2022_09_38_33_PM.txt,Brown
39569,2S,EE,1088422,163750,39569_047_2-S_HM_EE,4.242,212.655,1.815,2.839,356.824,640000000000.0,39569_047_2-S_HM_EE,PQC3,DIODE_HALF,Not Used,Right,DiodeCV,PQC_HM_POSITION 3,3.0,10000.0,0.25,0.576,20.0,20.082,Test_HPK_VPB39569_047_2-S_HM_EE_East_South_PQC3_DiodeCV_DiodeHalf_CV_Run02_05_31_2022_05_17_48_PM.txt,Brown
39569,2S,WW,1088512,163753,39569_047_2-S_HM_WW,4.204,214.551,2.141,4.183,302.464,640000000000.0,39569_047_2-S_HM_WW,PQC3,DIODE_HALF,Not Used,Right,DiodeCV,PQC_HM_POSITION 4,3.0,10000.0,0.25,0.264,20.0,20.053,Test_HPK_VPB39569_047_2-S_HM_WW_West_North_PQC3_DiodeCV_DiodeHalf_CV_Run01_05_31_2022_04_18_35_PM.txt,Brown
39570,2S,EE,1096660,163758,39570_022_2-S_HM_EE,3.78,238.645,2.134,3.307,303.465,640000000000.0,39570_022_2-S_HM_EE,PQC3,DIODE_HALF,Not Used,Right,DiodeCV,PQC_HM_POSITION 3,3.0,10000.0,0.25,0.246,20.0,20.056,Test_HPK_VPB39570_022_2-S_HM_EE_East_South_PQC3_DiodeCV_DiodeHalf_CV_Run01_06_01_2022_04_33_04_PM.txt,Brown
39570,2S,WW,1096552,163771,39570_022_2-S_HM_WW,3.806,237.004,2.115,2.987,306.062,640000000000.0,39570_022_2-S_HM_WW,PQC3,DIODE_HALF,Not Used,Right,DiodeCV,PQC_HM_POSITION 4,3.0,10000.0,0.25,0.264,20.0,20.026,Test_HPK_VPB39570_022_2-S_HM_WW_West_North_PQC3_DiodeCV_DiodeHalf_CV_Run01_06_01_2022_05_13_19_PM.txt,Brown
39570,2S,EE,1096675,163790,39570_036_2-S_HM_EE,3.716,242.731,2.121,3.161,305.313,640000000000.0,39570_036_2-S_HM_EE,PQC3,DIODE_HALF,Not Used,Right,DiodeCV,PQC_HM_POSITION 1,3.0,10000.0,0.25,0.203,20.0,20.016,Test_HPK_VPB39570_036_2-S_HM_EE_East_South_PQC3_DiodeCV_DiodeHalf_CV_Run01_06_01_2022_07_05_14_PM.txt,Brown
39570,2S,WW,1096585,163793,39570_036_2-S_HM_WW,3.703,243.586,2.115,2.976,306.132,640000000000.0,39570_036_2-S_HM_WW,PQC3,DIODE_HALF,Not Used,Right,DiodeCV,PQC_HM_POSITION 2,3.0,10000.0,0.25,0.217,20.0,20.022,Test_HPK_VPB39570_036_2-S_HM_WW_West_North_PQC3_DiodeCV_DiodeHalf_CV_Run01_06_01_2022_07_57_32_PM.txt,Brown
39571,2S,EE,1089495,163812,39571_002_2-S_HM_EE,3.659,246.554,2.098,3.243,308.558,640000000000.0,39571_002_2-S_HM_EE,PQC3,DIODE_HALF,Not Used,Right,DiodeCV,PQC_HM_POSITION 1,3.0,10000.0,0.25,0.202,20.0,20.008,Test_HPK_VPB39571_002_2-S_HM_EE_East_South_PQC3_DiodeCV_DiodeHalf_CV_Run01_06_02_2022_03_22_30_PM.txt,Brown
39571,2S,WW,1089615,163815,39571_002_2-S_HM_WW,3.644,247.51,2.079,3.243,311.483,640000000000.0,39571_002_2-S_HM_WW,PQC3,DIODE_HALF,Not Used,Right,DiodeCV,PQC_HM_POSITION 2,3.0,10000.0,0.25,0.217,20.0,20.029,Test_HPK_VPB39571_002_2-S_HM_WW_West_North_PQC3_DiodeCV_DiodeHalf_CV_Run01_06_02_2022_04_03_47_PM.txt,Brown
39571,2S,EE,1087893,163834,39571_019_2-S_HM_EE,3.64,247.797,2.102,3.318,307.959,640000000000.0,39571_019_2-S_HM_EE,PQC3,DIODE_HALF,Not Used,Right,DiodeCV,PQC_HM_POSITION 3,3.0,10000.0,0.25,0.245,20.0,20.037,Test_HPK_VPB39571_019_2-S_HM_EE_East_South_PQC3_DiodeCV_DiodeHalf_CV_Run01_06_01_2022_08_49_45_PM.txt,Brown
39571,2S,WW,1089228,163837,39571_019_2-S_HM_WW,3.642,247.701,2.195,3.708,294.944,640000000000.0,39571_019_2-S_HM_WW,PQC3,DIODE_HALF,Not Used,Right,DiodeCV,PQC_HM_POSITION 4,3.0,10000.0,0.25,0.721,20.0,20.01,Test_HPK_VPB39571_019_2-S_HM_WW_West_North_PQC3_DiodeCV_DiodeHalf_CV_Run01_06_01_2022_09_41_55_PM.txt,Brown
39571,2S,EE,1089528,163892,39571_031_2-S_HM_EE,4.178,215.899,2.143,4.064,302.06,640000000000.0,39571_031_2-S_HM_EE,PQC3,DIODE_HALF,Not Used,Right,DiodeCV,PQC_HM_POSITION 3,3.0,10000.0,0.25,0.245,20.0,20.056,Test_HPK_VPB39571_031_2-S_HM_EE_East_South_PQC3_DiodeCV_DiodeHalf_CV_Run01_06_02_2022_04_45_00_PM.txt,Brown
39571,2S,WW,1089405,163895,39571_031_2-S_HM_WW,4.165,216.549,2.131,3.896,303.76,640000000000.0,39571_031_2-S_HM_WW,PQC3,DIODE_HALF,Not Used,Right,DiodeCV,PQC_HM_POSITION 4,3.0,10000.0,0.25,0.26,20.0,20.033,Test_HPK_VPB39571_031_2-S_HM_WW_West_North_PQC3_DiodeCV_DiodeHalf_CV_Run01_06_02_2022_05_26_12_PM.txt,Brown
39571,2S,EE,1089537,163914,39571_036_2-S_HM_EE,4.181,215.733,2.143,4.028,302.183,640000000000.0,39571_036_2-S_HM_EE,PQC3,DIODE_HALF,Not Used,Right,DiodeCV,PQC_HM_POSITION 1,3.0,10000.0,0.25,0.204,20.0,20.004,Test_HPK_VPB39571_036_2-S_HM_EE_East_South_PQC3_DiodeCV_DiodeHalf_CV_Run01_06_06_2022_01_17_59_PM.txt,Brown
39571,2S,WW,1089612,163917,39571_036_2-S_HM_WW,4.17,216.335,2.141,4.005,302.375,640000000000.0,39571_036_2-S_HM_WW,PQC3,DIODE_HALF,Not Used,Right,DiodeCV,PQC_HM_POSITION 2,3.0,10000.0,0.25,0.218,20.0,20.013,Test_HPK_VPB39571_036_2-S_HM_WW_West_North_PQC3_DiodeCV_DiodeHalf_CV_Run01_06_06_2022_02_10_29_PM.txt,Brown
39572,2S,EE,1096299,164350,39572_017_2-S_HM_EE,3.796,237.628,2.167,3.452,298.794,640000000000.0,39572_017_2-S_HM_EE,PQC3,DIODE_HALF,Not Used,Right,DiodeCV,PQC_HM_POSITION 1,3.0,10000.0,0.25,0.2,20.0,20.006,Test_HPK_VPB39572_017_2-S_HM_EE_East_South_PQC3_DiodeCV_DiodeHalf_CV_Run01_06_03_2022_02_42_41_PM.txt,Brown
39572,2S,WW,1096146,164353,39572_017_2-S_HM_WW,3.768,239.393,2.15,3.093,301.176,640000000000.0,39572_017_2-S_HM_WW,PQC3,DIODE_HALF,Not Used,Right,DiodeCV,PQC_HM_POSITION 2,3.0,10000.0,0.25,0.215,20.0,20.007,Test_HPK_VPB39572_017_2-S_HM_WW_West_North_PQC3_DiodeCV_DiodeHalf_CV_Run01_06_03_2022_03_23_55_PM.txt,Brown
39572,2S,EE,1096164,164372,39572_042_2-S_HM_EE,3.979,226.674,2.267,3.577,285.631,640000000000.0,39572_042_2-S_HM_EE,PQC3,DIODE_HALF,Not Used,Right,DiodeCV,PQC_HM_POSITION 3,3.0,10000.0,0.25,0.66,20.0,20.007,Test_HPK_VPB39572_042_2-S_HM_EE_East_South_PQC3_DiodeCV_DiodeHalf_CV_Run01_06_03_2022_04_08_47_PM.txt,Brown
39572,2S,WW,1095834,164375,39572_042_2-S_HM_WW,3.843,234.691,2.166,3.291,298.917,640000000000.0,39572_042_2-S_HM_WW,PQC3,DIODE_HALF,Not Used,Right,DiodeCV,PQC_HM_POSITION 4,3.0,10000.0,0.25,0.258,20.0,20.005,Test_HPK_VPB39572_042_2-S_HM_WW_West_North_PQC3_DiodeCV_DiodeHalf_CV_Run01_06_03_2022_05_01_10_PM.txt,Brown
39572,2S,EE,1095879,164394,39572_047_2-S_HM_EE,4.106,219.698,2.271,3.613,285.112,640000000000.0,39572_047_2-S_HM_EE,PQC3,DIODE_HALF,Not Used,Right,DiodeCV,PQC_HM_POSITION 3,3.0,10000.0,0.25,0.247,20.0,20.063,Test_HPK_VPB39572_047_2-S_HM_EE_East_South_PQC3_DiodeCV_DiodeHalf_CV_Run01_06_06_2022_03_03_01_PM.txt,Brown
39572,2S,WW,1096374,164397,39572_047_2-S_HM_WW,4.253,212.107,2.32,3.728,279.131,640000000000.0,39572_047_2-S_HM_WW,PQC3,DIODE_HALF,Not Used,Right,DiodeCV,PQC_HM_POSITION 4,3.0,10000.0,0.25,0.263,20.0,20.058,Test_HPK_VPB39572_047_2-S_HM_WW_West_North_PQC3_DiodeCV_DiodeHalf_CV_Run02_06_06_2022_05_43_25_PM.txt,Brown
41352,2S,EE,1095134,164398,41352_001_2-S_HM_EE,3.824,235.873,2.183,4.335,296.647,640000000000.0,41352_001_2-S_HM_EE,PQC3,DIODE_HALF,Not Used,Right,DiodeCV,PQC_HM_POSITION 1,3.0,10000.0,0.25,0.195,20.0,20.006,Test_HPK_VPB41352_001_2-S_HM_EE_East_South_PQC3_DiodeCV_DiodeHalf_CV_Run01_06_08_2022_12_58_26_PM.txt,Brown
41352,2S,WW,1095251,164411,41352_001_2-S_HM_WW,4.143,217.741,2.304,4.461,281.023,640000000000.0,41352_001_2-S_HM_WW,PQC3,DIODE_HALF,Not Used,Right,DiodeCV,PQC_HM_POSITION 2,3.0,10000.0,0.25,0.209,20.0,20.026,Test_HPK_VPB41352_001_2-S_HM_WW_West_North_PQC3_DiodeCV_DiodeHalf_CV_Run01_06_08_2022_01_39_35_PM.txt,Brown
41352,2S,EE,1095419,164430,41352_005_2-S_HM_EE,3.844,234.653,2.239,4.383,289.122,640000000000.0,41352_005_2-S_HM_EE,PQC3,DIODE_HALF,Not Used,Right,DiodeCV,PQC_HM_POSITION 1,3.0,10000.0,0.25,0.548,20.0,20.048,Test_HPK_VPB41352_005_2-S_HM_EE_East_South_PQC3_DiodeCV_DiodeHalf_CV_Run01_06_06_2022_07_57_09_PM.txt,Brown
41352,2S,WW,1095365,164433,41352_005_2-S_HM_WW,3.917,230.303,2.142,3.336,302.259,640000000000.0,41352_005_2-S_HM_WW,PQC3,DIODE_HALF,Not Used,Right,DiodeCV,PQC_HM_POSITION 2,3.0,10000.0,0.25,0.217,20.0,20.072,Test_HPK_VPB41352_005_2-S_HM_WW_West_North_PQC3_DiodeCV_DiodeHalf_CV_Run01_06_06_2022_08_49_37_PM.txt,Brown
41352,2S,EE,1095476,164478,41352_034_2-S_HM_EE,4.254,212.018,2.154,4.196,300.627,640000000000.0,41352_034_2-S_HM_EE,PQC3,DIODE_HALF,Not Used,Right,DiodeCV,PQC_HM_POSITION 3,3.0,10000.0,0.25,0.237,20.0,20.056,Test_HPK_VPB41352_034_2-S_HM_EE_East_South_PQC3_DiodeCV_DiodeHalf_CV_Run01_06_08_2022_02_20_51_PM.txt,Brown
41352,2S,WW,1095281,164491,41352_034_2-S_HM_WW,4.603,195.95,2.34,4.234,276.724,640000000000.0,41352_034_2-S_HM_WW,PQC3,DIODE_HALF,Not Used,Right,DiodeCV,PQC_HM_POSITION 4,3.0,10000.0,0.25,0.252,20.0,20.052,Test_HPK_VPB41352_034_2-S_HM_WW_West_North_PQC3_DiodeCV_DiodeHalf_CV_Run01_06_08_2022_03_02_05_PM.txt,Brown
41352,2S,EE,1095707,164510,41352_046_2-S_HM_EE,4.098,220.132,2.179,3.794,297.141,640000000000.0,41352_046_2-S_HM_EE,PQC3,DIODE_HALF,Not Used,Right,DiodeCV,PQC_HM_POSITION 3,3.0,10000.0,0.25,0.246,20.0,20.103,Test_HPK_VPB41352_046_2-S_HM_EE_East_South_PQC3_DiodeCV_DiodeHalf_CV_Run01_06_06_2022_09_42_04_PM.txt,Brown
41352,2S,WW,1095326,164513,41352_046_2-S_HM_WW,4.061,222.127,2.203,4.285,293.873,640000000000.0,41352_046_2-S_HM_WW,PQC3,DIODE_HALF,Not Used,Right,DiodeCV,PQC_HM_POSITION 4,3.0,10000.0,0.25,0.26,20.0,20.062,Test_HPK_VPB41352_046_2-S_HM_WW_West_North_PQC3_DiodeCV_DiodeHalf_CV_Run01_06_06_2022_10_34_25_PM.txt,Brown
41353,2S,EE,1050805,164532,41353_003_2-S_HM_EE,4.354,193.046,2.602,6.069,224.276,,41353_003_2-S_HM_EE,PQC3,DIODE_HALF,Not Used,Left,DiodeCV,PQC_HM_POSITION 3,0.5,,,0.2,20.0,20.0,HPK_41353_003_2-S_HM_E_flute3_L_DiodeCV_12_5_2022_12h27m44s.txt,Perugia
41353,2S,WW,1050448,164535,41353_003_2-S_HM_WW,4.387,191.571,2.602,5.85,224.276,,41353_003_2-S_HM_WW,PQC3,DIODE_HALF,Not Used,Left,DiodeCV,PQC_HM_POSITION 3,0.5,,,0.2,20.0,20.0,HPK_41353_003_2-S_HM_W_flute3_L_DiodeCV_12_5_2022_16h16m59s.txt,Perugia
41353,2S,EE,1050436,164536,41353_006_2-S_HM_EE,4.375,192.101,2.618,5.81,222.906,,41353_006_2-S_HM_EE,PQC3,DIODE_HALF,Not Used,Left,DiodeCV,PQC_HM_POSITION 3,0.5,,,0.2,20.0,20.0,HPK_41353_006_2-S_HM_E_flute3_L_DiodeCV_13_5_2022_8h47m42s.txt,Perugia
41353,2S,WW,1051216,164539,41353_006_2-S_HM_WW,4.388,191.547,2.612,5.624,223.418,,41353_006_2-S_HM_WW,PQC3,DIODE_HALF,Not Used,Left,DiodeCV,PQC_HM_POSITION 3,0.5,,,0.2,20.0,20.0,HPK_41353_006_2-S_HM_W_flute3_L_DiodeCV_13_5_2022_9h27m6s.txt,Perugia
41353,2S,EE,1050811,164558,41353_009_2-S_HM_EE,4.372,192.232,2.604,5.988,224.104,,41353_009_2-S_HM_EE,PQC3,DIODE_HALF,Not Used,Left,DiodeCV,PQC_HM_POSITION 3,0.5,,,0.2,20.0,20.0,HPK_41353_009_2-S_HM_E_flute3_L_DiodeCV_16_5_2022_8h57m26s.txt,Perugia
41353,2S,WW,1050433,164571,41353_009_2-S_HM_WW,4.381,191.84,2.6,5.9,224.449,,41353_009_2-S_HM_WW,PQC3,DIODE_HALF,Not Used,Left,DiodeCV,PQC_HM_POSITION 3,0.5,,,0.2,20.0,20.0,HPK_41353_009_2-S_HM_W_flute3_L_DiodeCV_16_5_2022_9h31m11s.txt,Perugia
41353,2S,EE,1050961,164598,41353_017_2-S_HM_EE,4.383,191.774,2.601,6.073,224.363,,41353_017_2-S_HM_EE,PQC3,DIODE_HALF,Not Used,Left,DiodeCV,PQC_HM_POSITION 3,0.5,,,0.2,20.0,20.0,HPK_41353_017_2-S_HM_E_flute3_L_DiodeCV_16_5_2022_12h49m13s.txt,Perugia
41353,2S,WW,1050610,164611,41353_017_2-S_HM_WW,4.381,191.862,2.597,5.854,224.708,,41353_017_2-S_HM_WW,PQC3,DIODE_HALF,Not Used,Left,DiodeCV,PQC_HM_POSITION 3,0.5,,,0.2,20.0,20.0,HPK_41353_017_2-S_HM_W_flute3_L_DiodeCV_16_5_2022_14h37m9s.txt,Perugia
41353,2S,EE,1050958,164674,41353_027_2-S_HM_EE,4.427,189.849,2.621,5.681,222.651,,41353_027_2-S_HM_EE,PQC3,DIODE_HALF,Not Used,Left,DiodeCV,PQC_HM_POSITION 3,0.5,,,0.2,20.0,20.0,HPK_41353_027_2-S_HM_E_flute3_L_DiodeCV_16_5_2022_16h59m29s.txt,Perugia
41353,2S,WW,1051096,164677,41353_027_2-S_HM_WW,4.418,190.25,2.615,5.586,223.161,,41353_027_2-S_HM_WW,PQC3,DIODE_HALF,Not Used,Left,DiodeCV,PQC_HM_POSITION 3,0.5,,,0.2,20.0,20.0,HPK_41353_027_2-S_HM_W_flute3_L_DiodeCV_16_5_2022_17h37m45s.txt,Perugia
41353,2S,EE,1050874,164710,41353_035_2-S_HM_EE,4.416,190.34,2.62,5.71,222.736,,41353_035_2-S_HM_EE,PQC3,DIODE_HALF,Not Used,Left,DiodeCV,PQC_HM_POSITION 3,0.5,,,0.2,20.0,20.0,HPK_41353_035_2-S_HM_E_flute3_L_DiodeCV_16_5_2022_11h12m10s.txt,Perugia
41353,2S,WW,1050541,164713,41353_035_2-S_HM_WW,4.391,191.401,2.608,5.68,223.76,,41353_035_2-S_HM_WW,PQC3,DIODE_HALF,Not Used,Left,DiodeCV,PQC_HM_POSITION 3,0.5,,,0.2,20.0,20.0,HPK_41353_035_2-S_HM_W_flute3_L_DiodeCV_16_5_2022_11h41m41s.txt,Perugia
41353,2S,EE,1051327,164718,41353_039_2-S_HM_EE,4.424,190.006,2.625,5.725,222.311,,41353_039_2-S_HM_EE,PQC3,DIODE_HALF,Not Used,Left,DiodeCV,PQC_HM_POSITION 3,0.5,,,0.2,20.0,20.0,HPK_41353_039_2-S_HM_E_flute3_L_DiodeCV_16_5_2022_15h18m51s.txt,Perugia
41353,2S,WW,1050967,164731,41353_039_2-S_HM_WW,4.404,190.844,2.613,5.662,223.332,,41353_039_2-S_HM_WW,PQC3,DIODE_HALF,Not Used,Left,DiodeCV,PQC_HM_POSITION 3,0.5,,,0.2,20.0,20.0,HPK_41353_039_2-S_HM_W_flute3_L_DiodeCV_16_5_2022_15h53m45s.txt,Perugia
41353,2S,EE,1051288,164758,41353_048_2-S_HM_EE,4.388,191.529,2.623,5.803,222.481,,41353_048_2-S_HM_EE,PQC3,DIODE_HALF,Not Used,Left,DiodeCV,PQC_HM_POSITION 3,0.5,,,0.2,20.0,20.0,HPK_41353_048_2-S_HM_E_flute3_L_DiodeCV_17_5_2022_8h48m32s.txt,Perugia
41353,2S,WW,1051363,164771,41353_048_2-S_HM_WW,4.356,192.931,2.612,5.774,223.418,,41353_048_2-S_HM_WW,PQC3,DIODE_HALF,Not Used,Left,DiodeCV,PQC_HM_POSITION 3,0.5,,,0.2,20.0,20.0,HPK_41353_048_2-S_HM_W_flute3_L_DiodeCV_17_5_2022_9h21m26s.txt,Perugia
41354,2S,EE,1094788,164776,41354_002_2-S_HM_EE,4.141,217.818,2.161,3.865,299.637,640000000000.0,41354_002_2-S_HM_EE,PQC3,DIODE_HALF,Not Used,Right,DiodeCV,PQC_HM_POSITION 1,3.0,10000.0,0.25,0.196,20.0,20.027,Test_HPK_VPB41354_002_2-S_HM_EE_East_South_PQC3_DiodeCV_DiodeHalf_CV_Run01_06_08_2022_04_20_39_PM.txt,Brown
41354,2S,WW,1094869,164779,41354_002_2-S_HM_WW,4.54,198.689,2.327,4.324,278.286,640000000000.0,41354_002_2-S_HM_WW,PQC3,DIODE_HALF,Not Used,Right,DiodeCV,PQC_HM_POSITION 2,3.0,10000.0,0.25,0.211,20.0,20.063,Test_HPK_VPB41354_002_2-S_HM_WW_West_North_PQC3_DiodeCV_DiodeHalf_CV_Run01_06_08_2022_04_58_45_PM.txt,Brown
41354,2S,EE,1094362,164798,41354_013_2-S_HM_EE,4.214,214.064,2.157,4.025,300.164,640000000000.0,41354_013_2-S_HM_EE,PQC3,DIODE_HALF,Not Used,Right,DiodeCV,PQC_HM_POSITION 1,3.0,10000.0,0.25,0.2,20.0,20.016,Test_HPK_VPB41354_013_2-S_HM_EE_East_South_PQC3_DiodeCV_DiodeHalf_CV_Run01_06_07_2022_06_31_45_PM.txt,Brown
41354,2S,WW,1095025,164811,41354_013_2-S_HM_WW,4.048,222.838,2.183,4.121,296.535,640000000000.0,41354_013_2-S_HM_WW,PQC3,DIODE_HALF,Not Used,Right,DiodeCV,PQC_HM_POSITION 2,3.0,10000.0,0.25,0.214,20.0,20.053,Test_HPK_VPB41354_013_2-S_HM_WW_West_North_PQC3_DiodeCV_DiodeHalf_CV_Run01_06_07_2022_07_24_16_PM.txt,Brown
41354,2S,EE,1094230,164856,41354_026_2-S_HM_EE,4.259,211.788,2.137,4.115,303.013,640000000000.0,41354_026_2-S_HM_EE,PQC3,DIODE_HALF,Not Used,Right,DiodeCV,PQC_HM_POSITION 3,3.0,10000.0,0.25,0.239,20.0,20.083,Test_HPK_VPB41354_026_2-S_HM_EE_East_South_PQC3_DiodeCV_DiodeHalf_CV_Run01_06_08_2022_05_36_53_PM.txt,Brown
