Repository: PanosAssiouras/Analysis_DB_data_PQC

File: Flute_1/Diodes/data.csv (part 15 of 33)
batch_number,Type,Orientation,AGGREGATED_COND_DATA_SET_ID,PART_ID,PART_NAME_LABEL,RHO_KOHMCM,VD_V,CMIN_PFRD,NA,D_UM,CMINPLNR_PFRD,PART_NAME_LABEL.1,KIND_OF_HM_FLUTE_ID,KIND_OF_HM_STRUCT_ID,KIND_OF_HM_CONFIG_ID,KIND_OF_HM_SET_ID,PROCEDURE_TYPE,EQUIPMENT,WAITING_TIME_S,AC_FREQ_HZ,AC_AMPL_V,CORR_OPEN_PFRD,TEMP_SET_DEGC,AV_TEMP_DEGC,FILE_NAME,Location
41354,2S,WW,1094023,164859,41354_026_2-S_HM_WW,4.628,194.913,2.32,4.373,279.033,640000000000.0,41354_026_2-S_HM_WW,PQC3,DIODE_HALF,Not Used,Right,DiodeCV,PQC_HM_POSITION 4,3.0,10000.0,0.25,0.256,20.0,20.061,Test_HPK_VPB41354_026_2-S_HM_WW_West_North_PQC3_DiodeCV_DiodeHalf_CV_Run01_06_08_2022_06_15_02_PM.txt,Brown
41354,2S,EE,1094407,164878,41354_030_2-S_HM_EE,4.284,210.575,2.146,4.442,301.715,640000000000.0,41354_030_2-S_HM_EE,PQC3,DIODE_HALF,Not Used,Right,DiodeCV,PQC_HM_POSITION 3,3.0,10000.0,0.25,0.242,20.0,20.081,Test_HPK_VPB41354_030_2-S_HM_EE_East_South_PQC3_DiodeCV_DiodeHalf_CV_Run01_06_07_2022_08_16_46_PM.txt,Brown
41354,2S,WW,1094005,164891,41354_030_2-S_HM_WW,4.104,219.785,2.161,4.069,299.59,640000000000.0,41354_030_2-S_HM_WW,PQC3,DIODE_HALF,Not Used,Right,DiodeCV,PQC_HM_POSITION 4,3.0,10000.0,0.25,0.257,20.0,20.05,Test_HPK_VPB41354_030_2-S_HM_WW_West_North_PQC3_DiodeCV_DiodeHalf_CV_Run01_06_07_2022_09_09_09_PM.txt,Brown
41354,2S,EE,1093942,164936,41354_042_2-S_HM_EE,3.92,230.113,2.125,2.94,304.743,640000000000.0,41354_042_2-S_HM_EE,PQC3,DIODE_HALF,Not Used,Right,DiodeCV,PQC_HM_POSITION 3,3.0,10000.0,0.25,0.241,20.0,20.093,Test_HPK_VPB41354_042_2-S_HM_EE_East_South_PQC3_DiodeCV_DiodeHalf_CV_Run01_06_08_2022_09_23_59_PM.txt,Brown
41354,2S,WW,1094737,164939,41354_042_2-S_HM_WW,3.827,235.674,2.118,3.078,305.628,640000000000.0,41354_042_2-S_HM_WW,PQC3,DIODE_HALF,Not Used,Right,DiodeCV,PQC_HM_POSITION 4,3.0,10000.0,0.25,0.256,20.0,20.055,Test_HPK_VPB41354_042_2-S_HM_WW_West_North_PQC3_DiodeCV_DiodeHalf_CV_Run01_06_08_2022_10_04_59_PM.txt,Brown
41354,2S,EE,1094863,164958,41354_046_2-S_HM_EE,3.975,226.926,2.116,2.944,305.928,640000000000.0,41354_046_2-S_HM_EE,PQC3,DIODE_HALF,Not Used,Right,DiodeCV,PQC_HM_POSITION 1,3.0,10000.0,0.25,0.199,20.0,20.026,Test_HPK_VPB41354_046_2-S_HM_EE_East_South_PQC3_DiodeCV_DiodeHalf_CV_Run01_06_08_2022_07_43_05_PM.txt,Brown
41354,2S,WW,1094431,164971,41354_046_2-S_HM_WW,3.918,230.238,2.215,3.682,292.351,640000000000.0,41354_046_2-S_HM_WW,PQC3,DIODE_HALF,Not Used,Right,DiodeCV,PQC_HM_POSITION 2,3.0,10000.0,0.25,0.599,20.0,20.06,Test_HPK_VPB41354_046_2-S_HM_WW_West_North_PQC3_DiodeCV_DiodeHalf_CV_Run01_06_08_2022_08_35_24_PM.txt,Brown
41355,2S,EE,1052125,164990,41355_002_2-S_HM_EE,3.705,226.845,2.599,7.328,224.535,,41355_002_2-S_HM_EE,PQC3,DIODE_HALF,Not Used,Left,DiodeCV,PQC_HM_POSITION 3,0.5,,,0.2,20.0,20.0,HPK_41355_002_2-S_HM_E_flute3_L_DiodeCV_17_5_2022_10h4m21s.txt,Perugia
41355,2S,WW,1052449,164993,41355_002_2-S_HM_WW,3.131,268.431,2.595,7.392,224.881,,41355_002_2-S_HM_WW,PQC3,DIODE_HALF,Not Used,Left,DiodeCV,PQC_HM_POSITION 3,0.5,,,0.2,20.0,20.0,HPK_41355_002_2-S_HM_W_flute3_L_DiodeCV_17_5_2022_10h39m36s.txt,Perugia
41355,2S,EE,1052662,165016,41355_013_2-S_HM_EE,3.734,225.101,2.6,7.304,224.449,,41355_013_2-S_HM_EE,PQC3,DIODE_HALF,Not Used,Left,DiodeCV,PQC_HM_POSITION 3,0.5,,,0.2,20.0,20.0,HPK_41355_013_2-S_HM_E_flute3_L_DiodeCV_17_5_2022_17h45m51s.txt,Perugia
41355,2S,WW,1052224,165019,41355_013_2-S_HM_WW,3.45,243.597,2.595,7.779,224.881,,41355_013_2-S_HM_WW,PQC3,DIODE_HALF,Not Used,Left,DiodeCV,PQC_HM_POSITION 3,0.5,,,0.2,20.0,20.0,HPK_41355_013_2-S_HM_W_flute3_L_DiodeCV_18_5_2022_8h45m34s.txt,Perugia
41355,2S,EE,1052155,165052,41355_017_2-S_HM_EE,3.7,227.172,2.608,7.361,223.76,,41355_017_2-S_HM_EE,PQC3,DIODE_HALF,Not Used,Left,DiodeCV,PQC_HM_POSITION 3,0.5,,,0.2,20.0,20.0,HPK_41355_017_2-S_HM_E_flute3_L_DiodeCV_18_5_2022_14h20m45s.txt,Perugia
41355,2S,WW,1052533,165055,41355_017_2-S_HM_WW,3.879,216.697,2.605,7.375,224.018,,41355_017_2-S_HM_WW,PQC3,DIODE_HALF,Not Used,Left,DiodeCV,PQC_HM_POSITION 3,0.5,,,0.2,20.0,20.0,HPK_41355_017_2-S_HM_W_flute3_L_DiodeCV_18_5_2022_14h42m41s.txt,Perugia
41355,2S,EE,1052617,165110,41355_025_2-S_HM_EE,3.726,225.565,2.695,6.072,216.537,,41355_025_2-S_HM_EE,PQC3,DIODE_HALF,Not Used,Left,DiodeCV,PQC_HM_POSITION 3,0.5,,,0.2,20.0,20.0,HPK_41355_025_2-S_HM_E_flute3_L_DiodeCV_17_5_2022_11h54m58s.txt,Perugia
41355,2S,WW,1052491,165113,41355_025_2-S_HM_WW,3.066,274.179,2.597,7.678,224.708,,41355_025_2-S_HM_WW,PQC3,DIODE_HALF,Not Used,Left,DiodeCV,PQC_HM_POSITION 3,0.5,,,0.2,20.0,20.0,HPK_41355_025_2-S_HM_W_flute3_L_DiodeCV_17_5_2022_12h26m52s.txt,Perugia
41355,2S,EE,1052521,165118,41355_028_2-S_HM_EE,3.714,226.276,2.6,7.023,224.449,,41355_028_2-S_HM_EE,PQC3,DIODE_HALF,Not Used,Left,DiodeCV,PQC_HM_POSITION 3,0.5,,,0.2,20.0,20.0,HPK_41355_028_2-S_HM_E_flute3_L_DiodeCV_18_5_2022_15h50m50s.txt,Perugia
41355,2S,WW,1051999,165131,41355_028_2-S_HM_WW,3.543,237.25,2.604,7.3,224.104,,41355_028_2-S_HM_WW,PQC3,DIODE_HALF,Not Used,Left,DiodeCV,PQC_HM_POSITION 3,0.5,,,0.2,20.0,20.0,HPK_41355_028_2-S_HM_W_flute3_L_DiodeCV_18_5_2022_16h30m27s.txt,Perugia
41355,2S,EE,1052503,165154,41355_038_2-S_HM_EE,3.799,221.26,2.622,6.81,222.566,,41355_038_2-S_HM_EE,PQC3,DIODE_HALF,Not Used,Left,DiodeCV,PQC_HM_POSITION 3,0.5,,,0.2,20.0,20.0,HPK_41355_038_2-S_HM_E_flute3_L_DiodeCV_17_5_2022_14h26m47s.txt,Perugia
41355,2S,WW,1052197,165157,41355_038_2-S_HM_WW,4.039,208.088,2.604,7.259,224.104,,41355_038_2-S_HM_WW,PQC3,DIODE_HALF,Not Used,Left,DiodeCV,PQC_HM_POSITION 3,0.5,,,0.2,20.0,20.0,HPK_41355_038_2-S_HM_W_flute3_L_DiodeCV_17_5_2022_14h55m55s.txt,Perugia
41355,2S,EE,1052185,165176,41355_043_2-S_HM_EE,3.788,221.913,2.618,6.731,222.906,,41355_043_2-S_HM_EE,PQC3,DIODE_HALF,Not Used,Left,DiodeCV,PQC_HM_POSITION 3,0.5,,,0.2,20.0,20.0,HPK_41355_043_2-S_HM_E_flute3_L_DiodeCV_17_5_2022_16h7m53s.txt,Perugia
41355,2S,WW,1051984,165179,41355_043_2-S_HM_WW,3.875,216.881,2.597,7.164,224.708,,41355_043_2-S_HM_WW,PQC3,DIODE_HALF,Not Used,Left,DiodeCV,PQC_HM_POSITION 3,0.5,,,0.2,20.0,20.0,HPK_41355_043_2-S_HM_W_flute3_L_DiodeCV_17_5_2022_16h41m1s.txt,Perugia
41355,2S,EE,1052146,165198,41355_047_2-S_HM_EE,3.78,222.373,2.612,7.147,223.418,,41355_047_2-S_HM_EE,PQC3,DIODE_HALF,Not Used,Left,DiodeCV,PQC_HM_POSITION 3,0.5,,,0.2,20.0,20.0,HPK_41355_047_2-S_HM_E_flute3_L_DiodeCV_18_5_2022_17h22m48s.txt,Perugia
41355,2S,WW,1052116,165211,41355_047_2-S_HM_WW,3.423,245.524,2.597,7.367,224.708,,41355_047_2-S_HM_WW,PQC3,DIODE_HALF,Not Used,Left,DiodeCV,PQC_HM_POSITION 3,0.5,,,0.2,20.0,20.0,HPK_41355_047_2-S_HM_W_flute3_L_DiodeCV_18_5_2022_18h7m10s.txt,Perugia
41356,2S,EE,1034581,165252,41356_008_2-S_HM_EE,4.325,194.822,2.785,4569000000000.0,232.1,,41356_008_2-S_HM_EE,PQC1,DIODE_HALF,Not Used,Left,Diode_CV1,HP 4192A,0.5,100000.0,0.25,,20.4,20.4,Demokritos_VPB41356_008_2-S_HM_E_Left_PQC3_DiodeHalf_CV.xml,Demokritos
41356,2S,WW,1034661,165255,41356_008_2-S_HM_WW,4.286,197.691,2.809,4723000000000.0,230.1,,41356_008_2-S_HM_WW,PQC1,DIODE_HALF,Not Used,Left,Diode_CV1,HP 4192A,0.5,100000.0,0.25,,21.2,21.2,Demokritos_VPB41356_008_2-S_HM_W_Left_PQC3_DiodeHalf_CV.xml,Demokritos
41356,2S,EE,1035141,165292,41356_015_2-S_HM_EE,4.578,185.732,2.787,4331000000000.0,231.9,,41356_015_2-S_HM_EE,PQC1,DIODE_HALF,Not Used,Left,Diode_CV1,HP 4192A,0.5,100000.0,0.25,,21.7,21.7,Demokritos_VPB41356_015_2-S_HM_E_Left_PQC3_DiodeHalf_CV.xml,Demokritos
41356,2S,WW,1034821,165295,41356_015_2-S_HM_WW,4.386,193.884,2.8,4577000000000.0,230.8,,41356_015_2-S_HM_WW,PQC1,DIODE_HALF,Not Used,Left,Diode_CV1,HP 4192A,0.5,100000.0,0.25,,21.7,21.7,Demokritos_VPB41356_015_2-S_HM_W_Left_PQC3_DiodeHalf_CV.xml,Demokritos
41356,2S,EE,1034941,165376,41356_028_2-S_HM_EE,4.602,184.754,2.784,4336000000000.0,232.1,,41356_028_2-S_HM_EE,PQC1,DIODE_HALF,Not Used,Left,Diode_CV1,HP 4192A,0.5,100000.0,0.25,,21.7,21.7,Demokritos_VPB41356_028_2-S_HM_E_Left_PQC3_DiodeHalf_CV.xml,Demokritos
41356,2S,WW,1035041,165379,41356_028_2-S_HM_WW,4.574,185.761,2.795,4367000000000.0,231.3,,41356_028_2-S_HM_WW,PQC1,DIODE_HALF,Not Used,Left,Diode_CV1,HP 4192A,0.5,100000.0,0.25,,21.6,21.6,Demokritos_VPB41356_028_2-S_HM_W_Left_PQC3_DiodeHalf_CV.xml,Demokritos
41356,2S,EE,1035541,165416,41356_033_2-S_HM_EE,4.897,173.629,2.763,3987000000000.0,234.0,,41356_033_2-S_HM_EE,PQC1,DIODE_HALF,Not Used,Left,Diode_CV1,HP 4192A,0.5,100000.0,0.25,,21.7,21.7,Demokritos_VPB41356_033_2-S_HM_E_Left_PQC3_DiodeHalf_CV.xml,Demokritos
41356,2S,WW,1035381,165419,41356_033_2-S_HM_WW,4.775,178.075,2.794,4195000000000.0,231.3,,41356_033_2-S_HM_WW,PQC1,DIODE_HALF,Not Used,Left,Diode_CV1,HP 4192A,0.5,100000.0,0.25,,21.7,21.7,Demokritos_VPB41356_033_2-S_HM_W_Left_PQC3_DiodeHalf_CV.xml,Demokritos
41356,2S,EE,1035641,165452,41356_038_2-S_HM_EE,4.538,187.78,2.795,4430000000000.0,231.2,,41356_038_2-S_HM_EE,PQC1,DIODE_HALF,Not Used,Left,Diode_CV1,HP 4192A,0.5,100000.0,0.25,,22.0,22.0,Demokritos_VPB41356_038_2-S_HM_E_Left_PQC3_DiodeHalf_CV.xml,Demokritos
41356,2S,WW,1035841,165455,41356_038_2-S_HM_WW,4.838,175.614,2.811,4175000000000.0,230.0,,41356_038_2-S_HM_WW,PQC1,DIODE_HALF,Not Used,Left,Diode_CV1,HP 4192A,0.5,100000.0,0.25,,21.6,21.6,Demokritos_VPB41356_038_2-S_HM_W_Left_PQC3_DiodeHalf_CV.xml,Demokritos
41356,2S,EE,1036001,165474,41356_043_2-S_HM_EE,4.451,191.029,2.796,4531000000000.0,231.2,,41356_043_2-S_HM_EE,PQC1,DIODE_HALF,Not Used,Left,Diode_CV1,HP 4192A,0.5,100000.0,0.25,,21.7,21.7,Demokritos_VPB41356_043_2-S_HM_E_Left_PQC3_DiodeHalf_CV.xml,Demokritos
41356,2S,WW,1036081,165477,41356_043_2-S_HM_WW,4.701,180.747,2.8,4263000000000.0,230.9,,41356_043_2-S_HM_WW,PQC1,DIODE_HALF,Not Used,Left,Diode_CV1,HP 4192A,0.5,100000.0,0.25,,21.6,21.6,Demokritos_VPB41356_043_2-S_HM_W_Left_PQC3_DiodeHalf_CV.xml,Demokritos
41356,2S,EE,1036201,165478,41356_046_2-S_HM_EE,4.436,191.298,2.78,4483000000000.0,232.5,,41356_046_2-S_HM_EE,PQC1,DIODE_HALF,Not Used,Left,Diode_CV1,HP 4192A,0.5,100000.0,0.25,,21.4,21.4,Demokritos_VPB41356_046_2-S_HM_E_Left_PQC3_DiodeHalf_CV.xml,Demokritos
41356,2S,WW,1036341,165491,41356_046_2-S_HM_WW,4.34,198.111,2.781,4647000000000.0,232.4,,41356_046_2-S_HM_WW,PQC1,DIODE_HALF,Not Used,Left,Diode_CV1,HP 4192A,0.5,100000.0,0.25,,23.3,23.3,Demokritos_VPB41356_046_2-S_HM_W_Left_PQC3_DiodeHalf_CV.xml,Demokritos
41357,2S,EE,1043121,165532,41357_005_2-S_HM_EE,4.327,197.875,2.765,4567000000000.0,233.8,,41357_005_2-S_HM_EE,PQC1,DIODE_HALF,Not Used,Left,Diode_CV1,HP 4192A,0.5,100000.0,0.25,,22.7,22.7,Demokritos_VPB41357_005_2-S_HM_E_Left_PQC3_DiodeHalf_CV.xml,Demokritos
41357,2S,WW,1043201,165535,41357_005_2-S_HM_WW,4.347,198.068,2.767,4530000000000.0,233.6,,41357_005_2-S_HM_WW,PQC1,DIODE_HALF,Not Used,Left,Diode_CV1,HP 4192A,0.5,100000.0,0.25,,23.5,23.5,Demokritos_VPB41357_005_2-S_HM_W_Left_PQC3_DiodeHalf_CV.xml,Demokritos
41357,2S,EE,1042681,165576,41357_012_2-S_HM_EE,4.365,197.89,2.767,4569000000000.0,233.6,,41357_012_2-S_HM_EE,PQC1,DIODE_HALF,Not Used,Left,Diode_CV1,HP 4192A,0.5,100000.0,0.25,,24.0,24.0,Demokritos_VPB41357_012_2-S_HM_E_Left_PQC3_DiodeHalf_CV.xml,Demokritos
41357,2S,WW,1043521,165579,41357_012_2-S_HM_WW,4.441,194.395,2.782,4561000000000.0,232.3,,41357_012_2-S_HM_WW,PQC1,DIODE_HALF,Not Used,Left,Diode_CV1,HP 4192A,0.5,100000.0,0.25,,23.9,23.9,Demokritos_VPB41357_012_2-S_HM_W_Left_PQC3_DiodeHalf_CV.xml,Demokritos
41357,2S,EE,1043581,165598,41357_016_2-S_HM_EE,4.21,201.271,2.755,4600000000000.0,234.6,,41357_016_2-S_HM_EE,PQC1,DIODE_HALF,Not Used,Left,Diode_CV1,HP 4192A,0.5,100000.0,0.25,,21.2,21.2,Demokritos_VPB41357_016_2-S_HM_E_Left_PQC3_DiodeHalf_CV.xml,Demokritos
41357,2S,WW,1043741,165611,41357_016_2-S_HM_WW,4.229,200.215,2.776,4593000000000.0,232.9,,41357_016_2-S_HM_WW,PQC1,DIODE_HALF,Not Used,Left,Diode_CV1,HP 4192A,0.5,100000.0,0.25,,21.1,21.1,Demokritos_VPB41357_016_2-S_HM_W_Left_PQC3_DiodeHalf_CV.xml,Demokritos
41357,2S,EE,1043901,165670,41357_024_2-S_HM_EE,4.405,194.646,2.766,4460000000000.0,233.7,,41357_024_2-S_HM_EE,PQC1,DIODE_HALF,Not Used,Left,Diode_CV1,HP 4192A,0.5,100000.0,0.25,,22.9,22.9,Demokritos_VPB41357_024_2-S_HM_E_Left_PQC3_DiodeHalf_CV.xml,Demokritos
41357,2S,WW,1043981,165673,41357_024_2-S_HM_WW,4.272,199.992,2.761,4566000000000.0,234.1,,41357_024_2-S_HM_WW,PQC1,DIODE_HALF,Not Used,Left,Diode_CV1,HP 4192A,0.5,100000.0,0.25,,22.4,22.4,Demokritos_VPB41357_024_2-S_HM_W_Left_PQC3_DiodeHalf_CV.xml,Demokritos
41357,2S,EE,1044101,165696,41357_035_2-S_HM_EE,4.228,200.012,2.756,4588000000000.0,234.6,,41357_035_2-S_HM_EE,PQC1,DIODE_HALF,Not Used,Left,Diode_CV1,HP 4192A,0.5,100000.0,0.25,,20.9,20.9,Demokritos_VPB41357_035_2-S_HM_E_Left_PQC3_DiodeHalf_CV.xml,Demokritos
41357,2S,WW,1044301,165699,41357_035_2-S_HM_WW,4.233,199.633,2.766,4605000000000.0,233.7,,41357_035_2-S_HM_WW,PQC1,DIODE_HALF,Not Used,Left,Diode_CV1,HP 4192A,0.5,100000.0,0.25,,20.8,20.8,Demokritos_VPB41357_035_2-S_HM_W_Left_PQC3_DiodeHalf_CV.xml,Demokritos
41357,2S,EE,1044461,165718,41357_043_2-S_HM_EE,4.308,197.78,2.77,4580000000000.0,233.4,,41357_043_2-S_HM_EE,PQC1,DIODE_HALF,Not Used,Left,Diode_CV1,HP 4192A,0.5,100000.0,0.25,,22.0,22.0,Demokritos_VPB41357_043_2-S_HM_E_Left_PQC3_DiodeHalf_CV.xml,Demokritos
41357,2S,WW,1044521,165731,41357_043_2-S_HM_WW,4.306,197.463,2.771,4557000000000.0,233.3,,41357_043_2-S_HM_WW,PQC1,DIODE_HALF,Not Used,Left,Diode_CV1,HP 4192A,0.5,100000.0,0.25,,21.7,21.7,Demokritos_VPB41357_043_2-S_HM_W_Left_PQC3_DiodeHalf_CV.xml,Demokritos
41357,2S,EE,1044641,165732,41357_047_2-S_HM_EE,4.802,175.837,2.774,4075000000000.0,233.0,,41357_047_2-S_HM_EE,PQC1,DIODE_HALF,Not Used,Left,Diode_CV1,HP 4192A,0.5,100000.0,0.25,,20.7,20.7,Demokritos_VPB41357_047_2-S_HM_E_Left_PQC3_DiodeHalf_CV.xml,Demokritos
41357,2S,WW,1044841,165735,41357_047_2-S_HM_WW,4.753,177.661,2.787,4167000000000.0,232.0,,41357_047_2-S_HM_WW,PQC1,DIODE_HALF,Not Used,Left,Diode_CV1,HP 4192A,0.5,100000.0,0.25,,20.7,20.7,Demokritos_VPB41357_047_2-S_HM_W_Left_PQC3_DiodeHalf_CV.xml,Demokritos
41730,2S,EE,1103821,168358,41730_004_2-S_HM_EE,5.073,171.33,2.775,3976000000000.0,232.9,,41730_004_2-S_HM_EE,PQC1,DIODE_HALF,Not Used,Left,Diode_CV1,HP 4192A,0.5,100000.0,0.25,,24.9,24.9,Demokritos_VPB41730_004_2-S_HM_E_Left_PQC3_DiodeHalf_CV.xml,Demokritos
41730,2S,WW,1104001,168371,41730_004_2-S_HM_WW,5.03,172.578,2.761,3953000000000.0,234.1,,41730_004_2-S_HM_WW,PQC1,DIODE_HALF,Not Used,Left,Diode_CV1,HP 4192A,0.5,100000.0,0.25,,24.7,24.7,Demokritos_VPB41730_004_2-S_HM_W_Left_PQC3_DiodeHalf_CV.xml,Demokritos
41730,2S,EE,1103881,168398,41730_012_2-S_HM_EE,4.865,177.917,2.756,4043000000000.0,234.6,,41730_012_2-S_HM_EE,PQC1,DIODE_HALF,Not Used,Left,Diode_CV1,HP 4192A,0.5,100000.0,0.25,,24.3,24.3,Demokritos_VPB41730_012_2-S_HM_E_Left_PQC3_DiodeHalf_CV.xml,Demokritos
41730,2S,WW,1104321,168411,41730_012_2-S_HM_WW,4.79,180.102,2.788,4216000000000.0,231.8,,41730_012_2-S_HM_WW,PQC1,DIODE_HALF,Not Used,Left,Diode_CV1,HP 4192A,0.5,100000.0,0.25,,23.8,23.8,Demokritos_VPB41730_012_2-S_HM_W_Left_PQC3_DiodeHalf_CV.xml,Demokritos
41730,2S,EE,1104401,168430,41730_019_2-S_HM_EE,4.695,183.098,2.772,4212000000000.0,233.2,,41730_019_2-S_HM_EE,PQC1,DIODE_HALF,Not Used,Left,Diode_CV1,HP 4192A,0.5,100000.0,0.25,,23.3,23.3,Demokritos_VPB41730_019_2-S_HM_E_Left_PQC3_DiodeHalf_CV.xml,Demokritos
41730,2S,WW,1104121,168433,41730_019_2-S_HM_WW,4.61,186.095,2.78,4337000000000.0,232.5,,41730_019_2-S_HM_WW,PQC1,DIODE_HALF,Not Used,Left,Diode_CV1,HP 4192A,0.5,100000.0,0.25,,23.0,23.0,Demokritos_VPB41730_019_2-S_HM_W_Left_PQC3_DiodeHalf_CV.xml,Demokritos
41730,2S,EE,1104561,168456,41730_024_2-S_HM_EE,4.844,175.884,2.788,4108000000000.0,231.8,,41730_024_2-S_HM_EE,PQC1,DIODE_HALF,Not Used,Left,Diode_CV1,HP 4192A,0.5,100000.0,0.25,,22.0,22.0,Demokritos_VPB41730_024_2-S_HM_E_Left_PQC3_DiodeHalf_CV.xml,Demokritos
41730,2S,WW,1104741,168459,41730_024_2-S_HM_WW,4.616,184.321,2.775,4285000000000.0,232.9,,41730_024_2-S_HM_WW,PQC1,DIODE_HALF,Not Used,Left,Diode_CV1,HP 4192A,0.5,100000.0,0.25,,21.8,21.8,Demokritos_VPB41730_024_2-S_HM_W_Left_PQC3_DiodeHalf_CV.xml,Demokritos
41730,2S,EE,1104901,168514,41730_035_2-S_HM_EE,4.892,174.771,2.858,4376000000000.0,226.2,,41730_035_2-S_HM_EE,PQC1,DIODE_HALF,Not Used,Left,Diode_CV1,HP 4192A,0.5,100000.0,0.25,,22.5,22.5,Demokritos_VPB41730_035_2-S_HM_E_Left_PQC3_DiodeHalf_CV.xml,Demokritos
41730,2S,WW,1104981,168517,41730_035_2-S_HM_WW,5.166,165.159,2.768,3792000000000.0,233.5,,41730_035_2-S_HM_WW,PQC1,DIODE_HALF,Not Used,Left,Diode_CV1,HP 4192A,0.5,100000.0,0.25,,22.2,22.2,Demokritos_VPB41730_035_2-S_HM_W_Left_PQC3_DiodeHalf_CV.xml,Demokritos
41730,2S,EE,1105101,168550,41730_039_2-S_HM_EE,5.328,159.464,2.767,3652000000000.0,233.6,,41730_039_2-S_HM_EE,PQC1,DIODE_HALF,Not Used,Left,Diode_CV1,HP 4192A,0.5,100000.0,0.25,,21.6,21.6,Demokritos_VPB41730_039_2-S_HM_E_Left_PQC3_DiodeHalf_CV.xml,Demokritos
41730,2S,WW,1105261,168553,41730_039_2-S_HM_WW,5.137,163.93,2.776,3757000000000.0,232.9,,41730_039_2-S_HM_WW,PQC1,DIODE_HALF,Not Used,Left,Diode_CV1,HP 4192A,0.5,100000.0,0.25,,20.3,20.3,Demokritos_VPB41730_039_2-S_HM_W_Left_PQC3_DiodeHalf_CV.xml,Demokritos
41730,2S,EE,1105581,168612,41730_049_2-S_HM_EE,4.427,191.264,2.754,4361000000000.0,234.7,,41730_049_2-S_HM_EE,PQC1,DIODE_HALF,Not Used,Left,Diode_CV1,HP 4192A,0.5,100000.0,0.25,,21.1,21.1,Demokritos_VPB41730_049_2-S_HM_E_Left_PQC3_DiodeHalf_CV.xml,Demokritos
41730,2S,WW,1105761,168615,41730_049_2-S_HM_WW,4.506,188.188,2.744,4262000000000.0,235.6,,41730_049_2-S_HM_WW,PQC1,DIODE_HALF,Not Used,Left,Diode_CV1,HP 4192A,0.5,100000.0,0.25,,21.3,21.3,Demokritos_VPB41730_049_2-S_HM_W_Left_PQC3_DiodeHalf_CV.xml,Demokritos
41731,2S,EE,1117121,168634,41731_008_2-S_HM_EE,5.358,160.351,2.807,3772000000000.0,230.3,,41731_008_2-S_HM_EE,PQC1,DIODE_HALF,Not Used,Left,Diode_CV1,HP 4192A,0.5,100000.0,0.25,,23.2,23.2,Demokritos_VPB41731_008_2-S_HM_E_Left_PQC3_DiodeHalf_CV.xml,Demokritos
41731,2S,WW,1117161,168637,41731_008_2-S_HM_WW,5.396,158.68,2.772,3652000000000.0,233.2,,41731_008_2-S_HM_WW,PQC1,DIODE_HALF,Not Used,Left,Diode_CV1,HP 4192A,0.5,100000.0,0.25,,22.7,22.7,Demokritos_VPB41731_008_2-S_HM_W_Left_PQC3_DiodeHalf_CV.xml,Demokritos
41731,2S,EE,1117241,168678,41731_017_2-S_HM_EE,5.219,163.815,2.79,3821000000000.0,231.7,,41731_017_2-S_HM_EE,PQC1,DIODE_HALF,Not Used,Left,Diode_CV1,HP 4192A,0.5,100000.0,0.25,,22.5,22.5,Demokritos_VPB41731_017_2-S_HM_E_Left_PQC3_DiodeHalf_CV.xml,Demokritos
41731,2S,WW,1117301,168691,41731_017_2-S_HM_WW,5.218,163.642,2.788,3805000000000.0,231.9,,41731_017_2-S_HM_WW,PQC1,DIODE_HALF,Not Used,Left,Diode_CV1,HP 4192A,0.5,100000.0,0.25,,22.3,22.3,Demokritos_VPB41731_017_2-S_HM_W_Left_PQC3_DiodeHalf_CV.xml,Demokritos
41731,2S,EE,1117381,169950,41731_029_2-S_HM_EE,5.226,162.374,2.764,3743000000000.0,233.8,,41731_029_2-S_HM_EE,PQC1,DIODE_HALF,Not Used,Left,Diode_CV1,HP 4192A,0.5,100000.0,0.25,,21.4,21.4,Demokritos_VPB41731_029_2-S_HM_E_Left_PQC3_DiodeHalf_CV.xml,Demokritos
41731,2S,WW,1117501,169953,41731_029_2-S_HM_WW,5.233,162.162,2.791,3810000000000.0,231.6,,41731_029_2-S_HM_WW,PQC1,DIODE_HALF,Not Used,Left,Diode_CV1,HP 4192A,0.5,100000.0,0.25,,21.4,21.4,Demokritos_VPB41731_029_2-S_HM_W_Left_PQC3_DiodeHalf_CV.xml,Demokritos
41731,2S,EE,1118061,169958,41731_032_2-S_HM_EE,5.434,156.922,2.803,3704000000000.0,230.6,,41731_032_2-S_HM_EE,PQC1,DIODE_HALF,Not Used,Left,Diode_CV1,HP 4192A,0.5,100000.0,0.25,,22.1,22.1,Demokritos_VPB41731_032_2-S_HM_E_Left_PQC3_DiodeHalf_CV.xml,Demokritos
41731,2S,WW,1118141,169971,41731_032_2-S_HM_WW,5.273,162.247,2.78,3763000000000.0,232.5,,41731_032_2-S_HM_WW,PQC1,DIODE_HALF,Not Used,Left,Diode_CV1,HP 4192A,0.5,100000.0,0.25,,22.6,22.6,Demokritos_VPB41731_032_2-S_HM_W_Left_PQC3_DiodeHalf_CV.xml,Demokritos
41731,2S,EE,1117701,169990,41731_045_2-S_HM_EE,5.316,163.075,2.79,3822000000000.0,231.7,,41731_045_2-S_HM_EE,PQC1,DIODE_HALF,Not Used,Left,Diode_CV1,HP 4192A,0.5,100000.0,0.25,,24.5,24.5,Demokritos_VPB41731_045_2-S_HM_E_Left_PQC3_DiodeHalf_CV.xml,Demokritos
41731,2S,WW,1118301,169993,41731_045_2-S_HM_WW,5.194,166.211,2.809,3944000000000.0,230.1,,41731_045_2-S_HM_WW,PQC1,DIODE_HALF,Not Used,Left,Diode_CV1,HP 4192A,0.5,100000.0,0.25,,23.9,23.9,Demokritos_VPB41731_045_2-S_HM_W_Left_PQC3_DiodeHalf_CV.xml,Demokritos
41732,2S,EE,1124141,170012,41732_001_2-S_HM_EE,4.053,206.305,2.791,4875000000000.0,231.6,,41732_001_2-S_HM_EE,PQC1,DIODE_HALF,Not Used,Left,Diode_CV1,HP 4192A,0.5,100000.0,0.25,,19.3,19.3,Demokritos_VPB41732_001_2-S_HM_E_Left_PQC3_DiodeHalf_CV.xml,Demokritos
41732,2S,WW,1124181,170015,41732_001_2-S_HM_WW,4.074,206.821,2.771,4809000000000.0,233.3,,41732_001_2-S_HM_WW,PQC1,DIODE_HALF,Not Used,Left,Diode_CV1,HP 4192A,0.5,100000.0,0.25,,20.4,20.4,Demokritos_VPB41732_001_2-S_HM_W_Left_PQC3_DiodeHalf_CV.xml,Demokritos
41732,2S,EE,1125161,170074,41732_014_2-S_HM_EE,4.342,199.378,2.787,4691000000000.0,231.9,,41732_014_2-S_HM_EE,PQC1,DIODE_HALF,Not Used,Left,Diode_CV1,HP 4192A,0.5,100000.0,0.25,,24.3,24.3,Demokritos_VPB41732_014_2-S_HM_E_Left_PQC3_DiodeHalf_CV.xml,Demokritos
41732,2S,WW,1125301,170077,41732_014_2-S_HM_WW,4.28,201.564,2.772,4673000000000.0,233.2,,41732_014_2-S_HM_WW,PQC1,DIODE_HALF,Not Used,Left,Diode_CV1,HP 4192A,0.5,100000.0,0.25,,23.8,23.8,Demokritos_VPB41732_014_2-S_HM_W_Left_PQC3_DiodeHalf_CV.xml,Demokritos
41732,2S,EE,1125461,170118,41732_022_2-S_HM_EE,4.221,200.211,2.779,4668000000000.0,232.6,,41732_022_2-S_HM_EE,PQC1,DIODE_HALF,Not Used,Left,Diode_CV1,HP 4192A,0.5,100000.0,0.25,,20.8,20.8,Demokritos_VPB41732_022_2-S_HM_E_Left_PQC3_DiodeHalf_CV.xml,Demokritos
41732,2S,WW,1125541,170131,41732_022_2-S_HM_WW,4.244,199.542,2.78,4642000000000.0,232.5,,41732_022_2-S_HM_WW,PQC1,DIODE_HALF,Not Used,Left,Diode_CV1,HP 4192A,0.5,100000.0,0.25,,21.1,21.1,Demokritos_VPB41732_022_2-S_HM_W_Left_PQC3_DiodeHalf_CV.xml,Demokritos
41732,2S,EE,1125661,170158,41732_034_2-S_HM_EE,4.608,186.682,2.764,4312000000000.0,233.9,,41732_034_2-S_HM_EE,PQC1,DIODE_HALF,Not Used,Left,Diode_CV1,HP 4192A,0.5,100000.0,0.25,,23.4,23.4,Demokritos_VPB41732_034_2-S_HM_E_Left_PQC3_DiodeHalf_CV.xml,Demokritos
41732,2S,WW,1125861,170171,41732_034_2-S_HM_WW,4.636,185.183,2.775,4282000000000.0,232.9,,41732_034_2-S_HM_WW,PQC1,DIODE_HALF,Not Used,Left,Diode_CV1,HP 4192A,0.5,100000.0,0.25,,23.1,23.1,Demokritos_VPB41732_034_2-S_HM_W_Left_PQC3_DiodeHalf_CV.xml,Demokritos
41732,2S,EE,1126041,170172,41732_035_2-S_HM_EE,4.452,192.452,2.778,4473000000000.0,232.6,,41732_035_2-S_HM_EE,PQC1,DIODE_HALF,Not Used,Left,Diode_CV1,HP 4192A,0.5,100000.0,0.25,,22.8,22.8,Demokritos_VPB41732_035_2-S_HM_E_Left_PQC3_DiodeHalf_CV.xml,Demokritos
41732,2S,WW,1126161,170175,41732_035_2-S_HM_WW,4.516,189.333,2.782,4420000000000.0,232.3,,41732_035_2-S_HM_WW,PQC1,DIODE_HALF,Not Used,Left,Diode_CV1,HP 4192A,0.5,100000.0,0.25,,22.5,22.5,Demokritos_VPB41732_035_2-S_HM_W_Left_PQC3_DiodeHalf_CV.xml,Demokritos
41732,2S,EE,1126281,170212,41732_041_2-S_HM_EE,4.303,197.037,2.785,4631000000000.0,232.1,,41732_041_2-S_HM_EE,PQC1,DIODE_HALF,Not Used,Left,Diode_CV1,HP 4192A,0.5,100000.0,0.25,,21.3,21.3,Demokritos_VPB41732_041_2-S_HM_E_Left_PQC3_DiodeHalf_CV.xml,Demokritos
41732,2S,WW,1126481,170215,41732_041_2-S_HM_WW,4.415,192.478,2.763,4424000000000.0,234.0,,41732_041_2-S_HM_WW,PQC1,DIODE_HALF,Not Used,Left,Diode_CV1,HP 4192A,0.5,100000.0,0.25,,21.6,21.6,Demokritos_VPB41732_041_2-S_HM_W_Left_PQC3_DiodeHalf_CV.xml,Demokritos
41732,2S,EE,1126541,170252,41732_047_2-S_HM_EE,4.383,193.98,2.771,4471000000000.0,233.3,,41732_047_2-S_HM_EE,PQC1,DIODE_HALF,Not Used,Left,Diode_CV1,HP 4192A,0.5,100000.0,0.25,,21.7,21.7,Demokritos_VPB41732_047_2-S_HM_E_Left_PQC3_DiodeHalf_CV.xml,Demokritos
41732,2S,WW,1126821,170255,41732_047_2-S_HM_WW,4.294,198.141,2.774,4588000000000.0,233.0,,41732_047_2-S_HM_WW,PQC1,DIODE_HALF,Not Used,Left,Diode_CV1,HP 4192A,0.5,100000.0,0.25,,21.8,21.8,Demokritos_VPB41732_047_2-S_HM_W_Left_PQC3_DiodeHalf_CV.xml,Demokritos
41736,2S,EE,1184656,170994,41736_004_2-S_HM_EE,2.933,286.578,2.592,7.237,225.142,,41736_004_2-S_HM_EE,PQC3,DIODE_HALF,Not Used,Left,DiodeCV,PQC_HM_POSITION 3,0.5,,,0.2,20.0,20.0,HPK_41736_004_2-S_HM_E_flute3_L_DiodeCV_24_6_2022_13h36m52s.txt,Perugia
41736,2S,WW,1184482,170997,41736_004_2-S_HM_WW,3.763,223.334,2.586,6.21,225.664,,41736_004_2-S_HM_WW,PQC3,DIODE_HALF,Not Used,Left,DiodeCV,PQC_HM_POSITION 3,0.5,,,0.2,20.0,20.0,HPK_41736_004_2-S_HM_W_flute3_L_DiodeCV_24_6_2022_15h5m0s.txt,Perugia
41736,2S,EE,1184368,171030,41736_012_2-S_HM_EE,3.944,213.119,2.591,6.975,225.229,,41736_012_2-S_HM_EE,PQC3,DIODE_HALF,Not Used,Left,DiodeCV,PQC_HM_POSITION 3,0.5,,,0.2,20.0,20.0,HPK_41736_012_2-S_HM_E_flute3_L_DiodeCV_17_6_2022_15h56m50s.txt,Perugia
41736,2S,WW,1184452,171033,41736_012_2-S_HM_WW,3.348,251.025,2.588,6.835,225.49,,41736_012_2-S_HM_WW,PQC3,DIODE_HALF,Not Used,Left,DiodeCV,PQC_HM_POSITION 3,0.5,,,0.2,20.0,20.0,HPK_41736_012_2-S_HM_W_flute3_L_DiodeCV_17_6_2022_16h33m53s.txt,Perugia
41736,2S,EE,1184434,171056,41736_021_2-S_HM_EE,2.988,281.279,2.658,6.866,219.551,,41736_021_2-S_HM_EE,PQC3,DIODE_HALF,Not Used,Left,DiodeCV,PQC_HM_POSITION 3,0.5,,,0.2,20.0,20.0,HPK_41736_021_2-S_HM_E_flute3_L_DiodeCV_24_6_2022_15h53m29s.txt,Perugia
41736,2S,WW,1184839,171059,41736_021_2-S_HM_WW,3.765,223.213,2.595,6.453,224.881,,41736_021_2-S_HM_WW,PQC3,DIODE_HALF,Not Used,Left,DiodeCV,PQC_HM_POSITION 3,0.5,,,0.2,20.0,20.0,HPK_41736_021_2-S_HM_W_flute3_L_DiodeCV_24_6_2022_16h35m55s.txt,Perugia
41736,2S,EE,1184167,171092,41736_028_2-S_HM_EE,4.382,191.797,2.594,6.27,224.968,,41736_028_2-S_HM_EE,PQC3,DIODE_HALF,Not Used,Left,DiodeCV,PQC_HM_POSITION 3,0.5,,,0.2,20.0,20.0,HPK_41736_028_2-S_HM_E_flute3_L_DiodeCV_24_6_2022_9h50m26s.txt,Perugia
41736,2S,WW,1184605,171095,41736_028_2-S_HM_WW,4.184,200.905,2.588,6.036,225.49,,41736_028_2-S_HM_WW,PQC3,DIODE_HALF,Not Used,Left,DiodeCV,PQC_HM_POSITION 3,0.5,,,0.2,20.0,20.0,HPK_41736_028_2-S_HM_W_flute3_L_DiodeCV_24_6_2022_10h24m13s.txt,Perugia
41736,2S,EE,1184203,171118,41736_033_2-S_HM_EE,3.622,232.084,2.591,6.392,225.229,,41736_033_2-S_HM_EE,PQC3,DIODE_HALF,Not Used,Left,DiodeCV,PQC_HM_POSITION 3,0.5,,,0.2,20.0,20.0,HPK_41736_033_2-S_HM_E_flute3_L_DiodeCV_24_6_2022_17h16m10s.txt,Perugia
41736,2S,WW,1184620,171131,41736_033_2-S_HM_WW,4.452,188.79,2.598,6.135,224.622,,41736_033_2-S_HM_WW,PQC3,DIODE_HALF,Not Used,Left,DiodeCV,PQC_HM_POSITION 3,0.5,,,0.2,20.0,20.0,HPK_41736_033_2-S_HM_W_flute3_L_DiodeCV_24_6_2022_17h53m4s.txt,Perugia
41736,2S,EE,1184263,171158,41736_045_2-S_HM_EE,3.863,217.603,2.589,6.748,225.403,,41736_045_2-S_HM_EE,PQC3,DIODE_HALF,Not Used,Left,DiodeCV,PQC_HM_POSITION 3,0.5,,,0.2,20.0,20.0,HPK_41736_045_2-S_HM_E_flute3_L_DiodeCV_24_6_2022_11h35m1s.txt,Perugia
41736,2S,WW,1184782,171171,41736_045_2-S_HM_WW,4.278,196.45,2.594,6.306,224.968,,41736_045_2-S_HM_WW,PQC3,DIODE_HALF,Not Used,Left,DiodeCV,PQC_HM_POSITION 3,0.5,,,0.2,20.0,20.0,HPK_41736_045_2-S_HM_W_flute3_L_DiodeCV_24_6_2022_12h6m18s.txt,Perugia
41737,2S,EE,1136996,171216,41737_005_2-S_HM_EE,3.596,233.724,2.603,6.707,224.19,,41737_005_2-S_HM_EE,PQC3,DIODE_HALF,Not Used,Left,DiodeCV,PQC_HM_POSITION 3,0.5,,,0.2,20.0,20.0,HPK_41737_005_2-S_HM_E_flute3_L_DiodeCV_29_6_2022_9h46m28s.txt,Perugia
41737,2S,WW,1136693,171219,41737_005_2-S_HM_WW,4.363,192.644,2.608,6.282,223.76,,41737_005_2-S_HM_WW,PQC3,DIODE_HALF,Not Used,Left,DiodeCV,PQC_HM_POSITION 3,0.5,,,0.2,20.0,20.0,HPK_41737_005_2-S_HM_W_flute3_L_DiodeCV_29_6_2022_10h20m44s.txt,Perugia
41737,2S,EE,1136408,171274,41737_014_2-S_HM_EE,3.802,221.063,2.598,6.614,224.622,,41737_014_2-S_HM_EE,PQC3,DIODE_HALF,Not Used,Left,DiodeCV,PQC_HM_POSITION 3,0.5,,,0.2,20.0,20.0,HPK_41737_014_2-S_HM_E_flute3_L_DiodeCV_29_6_2022_14h6m0s.txt,Perugia
41737,2S,WW,1136351,171277,41737_014_2-S_HM_WW,3.893,215.901,2.589,6.576,225.403,,41737_014_2-S_HM_WW,PQC3,DIODE_HALF,Not Used,Left,DiodeCV,PQC_HM_POSITION 3,0.5,,,0.2,20.0,20.0,HPK_41737_014_2-S_HM_W_flute3_L_DiodeCV_29_6_2022_14h38m43s.txt,Perugia
41737,2S,EE,1136360,171314,41737_019_2-S_HM_EE,3.653,230.111,2.599,6.617,224.535,,41737_019_2-S_HM_EE,PQC3,DIODE_HALF,Not Used,Left,DiodeCV,PQC_HM_POSITION 3,0.5,,,0.2,20.0,20.0,HPK_41737_019_2-S_HM_E_flute3_L_DiodeCV_29_6_2022_11h41m18s.txt,Perugia
41737,2S,WW,1136672,171317,41737_019_2-S_HM_WW,3.563,235.871,2.593,6.398,225.055,,41737_019_2-S_HM_WW,PQC3,DIODE_HALF,Not Used,Left,DiodeCV,PQC_HM_POSITION 3,0.5,,,0.2,20.0,20.0,HPK_41737_019_2-S_HM_W_flute3_L_DiodeCV_29_6_2022_12h12m31s.txt,Perugia
41737,2S,EE,1136738,171354,41737_026_2-S_HM_EE,4.2,200.102,2.596,6.419,224.795,,41737_026_2-S_HM_EE,PQC3,DIODE_HALF,Not Used,Left,DiodeCV,PQC_HM_POSITION 3,0.5,,,0.2,20.0,20.0,HPK_41737_026_2-S_HM_E_flute3_L_DiodeCV_29_6_2022_16h56m11s.txt,Perugia
41737,2S,WW,1137146,171357,41737_026_2-S_HM_WW,4.29,195.934,2.607,5.813,223.846,,41737_026_2-S_HM_WW,PQC3,DIODE_HALF,Not Used,Left,DiodeCV,PQC_HM_POSITION 3,0.5,,,0.2,20.0,20.0,HPK_41737_026_2-S_HM_W_flute3_L_DiodeCV_29_6_2022_17h32m37s.txt,Perugia
41737,2S,EE,1136798,171394,41737_031_2-S_HM_EE,4.428,189.802,2.601,6.147,224.363,,41737_031_2-S_HM_EE,PQC3,DIODE_HALF,Not Used,Left,DiodeCV,PQC_HM_POSITION 3,0.5,,,0.2,20.0,20.0,HPK_41737_031_2-S_HM_E_flute3_L_DiodeCV_29_6_2022_15h19m19s.txt,Perugia
41737,2S,WW,1136546,171397,41737_031_2-S_HM_WW,4.37,192.328,2.593,6.196,225.055,,41737_031_2-S_HM_WW,PQC3,DIODE_HALF,Not Used,Left,DiodeCV,PQC_HM_POSITION 3,0.5,,,0.2,20.0,20.0,HPK_41737_031_2-S_HM_W_flute3_L_DiodeCV_29_6_2022_15h52m22s.txt,Perugia
41737,2S,EE,1136444,171434,41737_036_2-S_HM_EE,4.399,191.057,2.951,-0.278,197.752,,41737_036_2-S_HM_EE,PQC3,DIODE_HALF,Not Used,Left,DiodeCV,PQC_HM_POSITION 3,0.5,,,0.2,20.0,20.0,HPK_41737_036_2-S_HM_E_flute3_L_DiodeCV_30_6_2022_10h11m31s.txt,Perugia
41737,2S,WW,1136810,171437,41737_036_2-S_HM_WW,4.164,201.865,2.588,6.13,225.49,,41737_036_2-S_HM_WW,PQC3,DIODE_HALF,Not Used,Left,DiodeCV,PQC_HM_POSITION 3,0.5,,,0.2,20.0,20.0,HPK_41737_036_2-S_HM_W_flute3_L_DiodeCV_30_6_2022_10h47m18s.txt,Perugia
41737,2S,EE,1137101,171474,41737_042_2-S_HM_EE,4.417,190.286,2.602,6.498,224.276,,41737_042_2-S_HM_EE,PQC3,DIODE_HALF,Not Used,Left,DiodeCV,PQC_HM_POSITION 3,0.5,,,0.2,20.0,20.0,HPK_41737_042_2-S_HM_E_flute3_L_DiodeCV_30_6_2022_11h30m27s.txt,Perugia
41737,2S,WW,1137002,171477,41737_042_2-S_HM_WW,4.335,193.894,2.594,6.275,224.968,,41737_042_2-S_HM_WW,PQC3,DIODE_HALF,Not Used,Left,DiodeCV,PQC_HM_POSITION 3,0.5,,,0.2,20.0,20.0,HPK_41737_042_2-S_HM_W_flute3_L_DiodeCV_30_6_2022_12h23m7s.txt,Perugia
41737,2S,EE,1136918,171514,41737_048_2-S_HM_EE,4.347,193.342,2.601,6.481,224.363,,41737_048_2-S_HM_EE,PQC3,DIODE_HALF,Not Used,Left,DiodeCV,PQC_HM_POSITION 3,0.5,,,0.2,20.0,20.0,HPK_41737_048_2-S_HM_E_flute3_L_DiodeCV_30_6_2022_13h59m17s.txt,Perugia
41737,2S,WW,1137125,171517,41737_048_2-S_HM_WW,4.385,191.675,2.597,6.127,224.708,,41737_048_2-S_HM_WW,PQC3,DIODE_HALF,Not Used,Left,DiodeCV,PQC_HM_POSITION 3,0.5,,,0.2,20.0,20.0,HPK_41737_048_2-S_HM_W_flute3_L_DiodeCV_30_6_2022_14h34m26s.txt,Perugia
41738,2S,EE,1132204,171532,41738_020_2-S_HM_EE,3.363,249.936,2.604,7.13,224.104,,41738_020_2-S_HM_EE,PQC3,DIODE_HALF,Not Used,Left,DiodeCV,PQC_HM_POSITION 3,0.5,,,0.2,20.0,20.0,HPK_41738_020_2-S_HM_E_flute3_L_DiodeCV_16_6_2022_14h20m13s.txt,Perugia
41738,2S,WW,1132183,171535,41738_020_2-S_HM_WW,2.812,298.926,2.601,7.299,224.363,,41738_020_2-S_HM_WW,PQC3,DIODE_HALF,Not Used,Left,DiodeCV,PQC_HM_POSITION 3,0.5,,,0.2,20.0,20.0,HPK_41738_020_2-S_HM_W_flute3_L_DiodeCV_16_6_2022_15h4m11s.txt,Perugia
41738,2S,EE,1131721,171550,41738_030_2-S_HM_EE,3.87,217.194,2.606,6.672,223.932,,41738_030_2-S_HM_EE,PQC3,DIODE_HALF,Not Used,Left,DiodeCV,PQC_HM_POSITION 3,0.5,,,0.2,20.0,20.0,HPK_41738_030_2-S_HM_E_flute3_L_DiodeCV_17_6_2022_11h7m58s.txt,Perugia
41738,2S,WW,1131934,171553,41738_030_2-S_HM_WW,2.969,283.105,2.608,7.131,223.76,,41738_030_2-S_HM_WW,PQC3,DIODE_HALF,Not Used,Left,DiodeCV,PQC_HM_POSITION 3,0.5,,,0.2,20.0,20.0,HPK_41738_030_2-S_HM_W_flute3_L_DiodeCV_17_6_2022_11h47m14s.txt,Perugia
41738,2S,EE,1132423,171554,41738_035_2-S_HM_EE,3.603,233.293,2.602,6.702,224.276,,41738_035_2-S_HM_EE,PQC3,DIODE_HALF,Not Used,Left,DiodeCV,PQC_HM_POSITION 3,0.5,,,0.2,20.0,20.0,HPK_41738_035_2-S_HM_E_flute3_L_DiodeCV_16_6_2022_16h17m48s.txt,Perugia
41738,2S,WW,1132024,171557,41738_035_2-S_HM_WW,4.073,206.356,2.605,6.581,224.018,,41738_035_2-S_HM_WW,PQC3,DIODE_HALF,Not Used,Left,DiodeCV,PQC_HM_POSITION 3,0.5,,,0.2,20.0,20.0,HPK_41738_035_2-S_HM_W_flute3_L_DiodeCV_16_6_2022_17h2m35s.txt,Perugia
41738,2S,EE,1131838,171572,41738_041_2-S_HM_EE,3.68,228.391,2.603,6.945,224.19,,41738_041_2-S_HM_EE,PQC3,DIODE_HALF,Not Used,Left,DiodeCV,PQC_HM_POSITION 3,0.5,,,0.2,20.0,20.0,HPK_41738_041_2-S_HM_E_flute3_L_DiodeCV_17_6_2022_12h28m4s.txt,Perugia
41738,2S,WW,1132087,171575,41738_041_2-S_HM_WW,3.778,222.48,2.6,6.816,224.449,,41738_041_2-S_HM_WW,PQC3,DIODE_HALF,Not Used,Left,DiodeCV,PQC_HM_POSITION 3,0.5,,,0.2,20.0,20.0,HPK_41738_041_2-S_HM_W_flute3_L_DiodeCV_17_6_2022_13h5m46s.txt,Perugia
41738,2S,EE,1131787,171576,41738_043_2-S_HM_EE,3.421,245.711,2.603,6.861,224.19,,41738_043_2-S_HM_EE,PQC3,DIODE_HALF,Not Used,Left,DiodeCV,PQC_HM_POSITION 3,0.5,,,0.2,20.0,20.0,HPK_41738_043_2-S_HM_E_flute3_L_DiodeCV_17_6_2022_9h19m35s.txt,Perugia
41738,2S,WW,1132006,171579,41738_043_2-S_HM_WW,4.248,197.873,2.603,6.704,224.19,,41738_043_2-S_HM_WW,PQC3,DIODE_HALF,Not Used,Left,DiodeCV,PQC_HM_POSITION 3,0.5,,,0.2,20.0,20.0,HPK_41738_043_2-S_HM_W_flute3_L_DiodeCV_17_6_2022_9h57m38s.txt,Perugia
41738,2S,EE,1132309,171594,41738_049_2-S_HM_EE,3.617,232.358,2.606,6.666,223.932,,41738_049_2-S_HM_EE,PQC3,DIODE_HALF,Not Used,Left,DiodeCV,PQC_HM_POSITION 3,0.5,,,0.2,20.0,20.0,HPK_41738_049_2-S_HM_E_flute3_L_DiodeCV_17_6_2022_14h37m44s.txt,Perugia
41738,2S,WW,1132297,171597,41738_049_2-S_HM_WW,3.179,264.356,2.601,6.862,224.363,,41738_049_2-S_HM_WW,PQC3,DIODE_HALF,Not Used,Left,DiodeCV,PQC_HM_POSITION 3,0.5,,,0.2,20.0,20.0,HPK_41738_049_2-S_HM_W_flute3_L_DiodeCV_17_6_2022_15h14m52s.txt,Perugia
41739,2S,EE,1138276,171612,41739_004_2-S_HM_EE,4.294,195.754,2.608,6.419,223.76,,41739_004_2-S_HM_EE,PQC3,DIODE_HALF,Not Used,Left,DiodeCV,PQC_HM_POSITION 3,0.5,,,0.2,20.0,20.0,HPK_41739_004_2-S_HM_E_flute3_L_DiodeCV_30_6_2022_16h31m5s.txt,Perugia
41739,2S,WW,1138168,171615,41739_004_2-S_HM_WW,3.801,221.148,2.6,6.445,224.449,,41739_004_2-S_HM_WW,PQC3,DIODE_HALF,Not Used,Left,DiodeCV,PQC_HM_POSITION 3,0.5,,,0.2,20.0,20.0,HPK_41739_004_2-S_HM_W_flute3_L_DiodeCV_30_6_2022_17h10m11s.txt,Perugia
41739,2S,EE,1137420,171634,41739_015_2-S_HM_EE,4.227,198.86,2.599,6.348,224.535,,41739_015_2-S_HM_EE,PQC3,DIODE_HALF,Not Used,Left,DiodeCV,PQC_HM_POSITION 3,0.5,,,0.2,20.0,20.0,HPK_41739_015_2-S_HM_E_flute3_L_DiodeCV_30_6_2022_15h11m29s.txt,Perugia
41739,2S,WW,1137417,171637,41739_015_2-S_HM_WW,3.619,232.214,2.593,6.437,225.055,,41739_015_2-S_HM_WW,PQC3,DIODE_HALF,Not Used,Left,DiodeCV,PQC_HM_POSITION 3,0.5,,,0.2,20.0,20.0,HPK_41739_015_2-S_HM_W_flute3_L_DiodeCV_30_6_2022_15h48m52s.txt,Perugia
41739,2S,EE,1138441,171656,41739_031_2-S_HM_EE,4.2,200.123,2.61,6.05,223.589,,41739_031_2-S_HM_EE,PQC3,DIODE_HALF,Not Used,Left,DiodeCV,PQC_HM_POSITION 3,0.5,,,0.2,20.0,20.0,HPK_41739_031_2-S_HM_E_flute3_L_DiodeCV_1_7_2022_10h32m50s.txt,Perugia
41739,2S,WW,1137507,171659,41739_031_2-S_HM_WW,4.185,200.821,2.616,6.118,223.076,,41739_031_2-S_HM_WW,PQC3,DIODE_HALF,Not Used,Left,DiodeCV,PQC_HM_POSITION 3,0.5,,,0.2,20.0,20.0,HPK_41739_031_2-S_HM_W_flute3_L_DiodeCV_1_7_2022_11h15m58s.txt,Perugia
41739,2S,EE,1138213,171674,41739_034_2-S_HM_EE,4.195,200.336,2.615,6.035,223.161,,41739_034_2-S_HM_EE,PQC3,DIODE_HALF,Not Used,Left,DiodeCV,PQC_HM_POSITION 3,0.5,,,0.2,20.0,20.0,HPK_41739_034_2-S_HM_E_flute3_L_DiodeCV_1_7_2022_12h35m21s.txt,Perugia
41739,2S,WW,1137943,171677,41739_034_2-S_HM_WW,4.24,198.25,2.61,6.074,223.589,,41739_034_2-S_HM_WW,PQC3,DIODE_HALF,Not Used,Left,DiodeCV,PQC_HM_POSITION 3,0.5,,,0.2,20.0,20.0,HPK_41739_034_2-S_HM_W_flute3_L_DiodeCV_1_7_2022_13h9m56s.txt,Perugia
41739,2S,EE,1138399,171692,41739_041_2-S_HM_EE,4.197,200.266,2.599,6.08,224.535,,41739_041_2-S_HM_EE,PQC3,DIODE_HALF,Not Used,Left,DiodeCV,PQC_HM_POSITION 3,0.5,,,0.2,20.0,20.0,HPK_41739_041_2-S_HM_E_flute3_L_DiodeCV_1_7_2022_14h43m29s.txt,Perugia
41739,2S,WW,1137474,171695,41739_041_2-S_HM_WW,4.235,198.46,2.607,6.079,223.846,,41739_041_2-S_HM_WW,PQC3,DIODE_HALF,Not Used,Left,DiodeCV,PQC_HM_POSITION 3,0.5,,,0.2,20.0,20.0,HPK_41739_041_2-S_HM_W_flute3_L_DiodeCV_1_7_2022_15h25m6s.txt,Perugia
41739,2S,EE,1137414,171696,41739_046_2-S_HM_EE,4.189,200.666,2.612,6.234,223.418,,41739_046_2-S_HM_EE,PQC3,DIODE_HALF,Not Used,Left,DiodeCV,PQC_HM_POSITION 3,0.5,,,0.2,20.0,20.0,HPK_41739_046_2-S_HM_E_flute3_L_DiodeCV_1_7_2022_16h31m44s.txt,Perugia
41739,2S,WW,1138024,171699,41739_046_2-S_HM_WW,4.006,209.786,2.599,6.343,224.535,,41739_046_2-S_HM_WW,PQC3,DIODE_HALF,Not Used,Left,DiodeCV,PQC_HM_POSITION 3,0.5,,,0.2,20.0,20.0,HPK_41739_046_2-S_HM_W_flute3_L_DiodeCV_1_7_2022_17h19m6s.txt,Perugia
39563,PSS,EE,1129770,171710,39563_002_PSS_HM_EE,4.225,213.519,2.159,4.504,299.925,640000000000.0,39563_002_PSS_HM_EE,PQC3,DIODE_HALF,Not Used,Right,DiodeCV,PQC_HM_POSITION 1,3.0,10000.0,0.25,0.199,20.0,20.013,Test_HPK_VPB39563_002_PSS_HM_EE_East_South_PQC3_DiodeCV_DiodeHalf_CV_Run01_06_23_2022_03_14_50_PM.txt,Brown
39563,PSS,WW,1129635,171715,39563_002_PSS_HM_WW,3.985,226.343,2.164,3.807,299.17,640000000000.0,39563_002_PSS_HM_WW,PQC3,DIODE_HALF,Not Used,Right,DiodeCV,PQC_HM_POSITION 2,3.0,10000.0,0.25,0.212,20.0,20.034,Test_HPK_VPB39563_002_PSS_HM_WW_West_North_PQC3_DiodeCV_DiodeHalf_CV_Run01_06_23_2022_03_53_10_PM.txt,Brown
39563,PSS,EE,1128966,171738,39563_005_PSS_HM_EE,4.208,214.348,2.177,4.652,297.433,640000000000.0,39563_005_PSS_HM_EE,PQC3,DIODE_HALF,Not Used,Right,DiodeCV,PQC_HM_POSITION 1,3.0,10000.0,0.25,0.199,20.0,20.036,Test_HPK_VPB39563_005_PSS_HM_EE_East_South_PQC3_DiodeCV_DiodeHalf_CV_Run01_06_22_2022_06_19_32_PM.txt,Brown
39563,PSS,WW,1128609,171753,39563_005_PSS_HM_WW,4.278,210.842,2.323,5.039,278.75,640000000000.0,39563_005_PSS_HM_WW,PQC3,DIODE_HALF,Not Used,Right,DiodeCV,PQC_HM_POSITION 2,3.0,10000.0,0.25,0.211,20.0,20.109,Test_HPK_VPB39563_005_PSS_HM_WW_West_North_PQC3_DiodeCV_DiodeHalf_CV_Run01_06_22_2022_07_12_03_PM.txt,Brown
39563,PSS,EE,1128441,171830,39563_012_PSS_HM_EE,4.225,213.515,2.171,4.644,298.227,640000000000.0,39563_012_PSS_HM_EE,PQC3,DIODE_HALF,Not Used,Right,DiodeCV,PQC_HM_POSITION 3,3.0,10000.0,0.25,0.238,20.0,20.069,Test_HPK_VPB39563_012_PSS_HM_EE_East_South_PQC3_DiodeCV_DiodeHalf_CV_Run01_06_23_2022_04_31_32_PM.txt,Brown
39563,PSS,WW,1128360,171835,39563_012_PSS_HM_WW,4.148,217.442,2.158,3.708,300.034,640000000000.0,39563_012_PSS_HM_WW,PQC3,DIODE_HALF,Not Used,Right,DiodeCV,PQC_HM_POSITION 4,3.0,10000.0,0.25,0.253,20.0,20.039,Test_HPK_VPB39563_012_PSS_HM_WW_West_North_PQC3_DiodeCV_DiodeHalf_CV_Run01_06_23_2022_05_09_46_PM.txt,Brown
39563,PSS,EE,1129524,171858,39563_015_PSS_HM_EE,4.231,213.197,2.168,4.656,298.624,640000000000.0,39563_015_PSS_HM_EE,PQC3,DIODE_HALF,Not Used,Right,DiodeCV,PQC_HM_POSITION 3,3.0,10000.0,0.25,0.237,20.0,20.159,Test_HPK_VPB39563_015_PSS_HM_EE_East_South_PQC3_DiodeCV_DiodeHalf_CV_Run01_06_22_2022_08_04_42_PM.txt,Brown
39563,PSS,WW,1129788,171873,39563_015_PSS_HM_WW,4.332,208.241,2.309,5.317,280.373,640000000000.0,39563_015_PSS_HM_WW,PQC3,DIODE_HALF,Not Used,Right,DiodeCV,PQC_HM_POSITION 4,3.0,10000.0,0.25,0.254,20.0,20.072,Test_HPK_VPB39563_015_PSS_HM_WW_West_North_PQC3_DiodeCV_DiodeHalf_CV_Run01_06_23_2022_11_54_45_AM.txt,Brown
39563,PSS,EE,1129803,171950,39563_026_PSS_HM_EE,4.208,214.38,2.173,4.72,297.932,640000000000.0,39563_026_PSS_HM_EE,PQC3,DIODE_HALF,Not Used,Right,DiodeCV,PQC_HM_POSITION 1,3.0,10000.0,0.25,0.197,20.0,20.007,Test_HPK_VPB39563_026_PSS_HM_EE_East_South_PQC3_DiodeCV_DiodeHalf_CV_Run01_06_24_2022_12_13_06_PM.txt,Brown
39563,PSS,WW,1128891,171955,39563_026_PSS_HM_WW,3.827,235.721,2.163,4.204,299.368,640000000000.0,39563_026_PSS_HM_WW,PQC3,DIODE_HALF,Not Used,Right,DiodeCV,PQC_HM_POSITION 2,3.0,10000.0,0.25,0.211,20.0,20.025,Test_HPK_VPB39563_026_PSS_HM_WW_West_North_PQC3_DiodeCV_DiodeHalf_CV_Run01_06_24_2022_12_51_29_PM.txt,Brown
39563,PSS,EE,1129443,171978,39563_029_PSS_HM_EE,4.207,214.394,2.169,4.654,298.524,640000000000.0,39563_029_PSS_HM_EE,PQC3,DIODE_HALF,Not Used,Right,DiodeCV,PQC_HM_POSITION 1,3.0,10000.0,0.25,0.198,20.0,20.019,Test_HPK_VPB39563_029_PSS_HM_EE_East_South_PQC3_DiodeCV_DiodeHalf_CV_Run01_06_23_2022_07_03_33_PM.txt,Brown
39563,PSS,WW,1129656,171993,39563_029_PSS_HM_WW,3.755,240.248,2.171,4.522,298.211,640000000000.0,39563_029_PSS_HM_WW,PQC3,DIODE_HALF,Not Used,Right,DiodeCV,PQC_HM_POSITION 2,3.0,10000.0,0.25,0.21,20.0,20.044,Test_HPK_VPB39563_029_PSS_HM_WW_West_North_PQC3_DiodeCV_DiodeHalf_CV_Run01_06_23_2022_07_55_59_PM.txt,Brown
