Repository: PanosAssiouras/Analysis_DB_data_PQC

File: Flute_1/Diodes/data.csv (part 16 of 33)
batch_number,Type,Orientation,AGGREGATED_COND_DATA_SET_ID,PART_ID,PART_NAME_LABEL,RHO_KOHMCM,VD_V,CMIN_PFRD,NA,D_UM,CMINPLNR_PFRD,PART_NAME_LABEL.1,KIND_OF_HM_FLUTE_ID,KIND_OF_HM_STRUCT_ID,KIND_OF_HM_CONFIG_ID,KIND_OF_HM_SET_ID,PROCEDURE_TYPE,EQUIPMENT,WAITING_TIME_S,AC_FREQ_HZ,AC_AMPL_V,CORR_OPEN_PFRD,TEMP_SET_DEGC,AV_TEMP_DEGC,FILE_NAME,Location
39563,PSS,EE,1128513,172070,39563_037_PSS_HM_EE,4.201,214.701,2.158,4.598,300.057,640000000000.0,39563_037_PSS_HM_EE,PQC3,DIODE_HALF,Not Used,Right,DiodeCV,PQC_HM_POSITION 3,3.0,10000.0,0.25,0.236,20.0,20.061,Test_HPK_VPB39563_037_PSS_HM_EE_East_South_PQC3_DiodeCV_DiodeHalf_CV_Run01_06_24_2022_01_29_48_PM.txt,Brown
39563,PSS,WW,1129596,172075,39563_037_PSS_HM_WW,4.117,219.077,2.151,3.574,301.006,640000000000.0,39563_037_PSS_HM_WW,PQC3,DIODE_HALF,Not Used,Right,DiodeCV,PQC_HM_POSITION 4,3.0,10000.0,0.25,0.251,20.0,20.033,Test_HPK_VPB39563_037_PSS_HM_WW_West_North_PQC3_DiodeCV_DiodeHalf_CV_Run01_06_24_2022_02_08_19_PM.txt,Brown
39563,PSS,EE,1129701,172098,39563_040_PSS_HM_EE,4.198,214.851,2.164,4.572,299.171,640000000000.0,39563_040_PSS_HM_EE,PQC3,DIODE_HALF,Not Used,Right,DiodeCV,PQC_HM_POSITION 3,3.0,10000.0,0.25,0.237,20.0,20.074,Test_HPK_VPB39563_040_PSS_HM_EE_East_South_PQC3_DiodeCV_DiodeHalf_CV_Run01_06_23_2022_08_48_26_PM.txt,Brown
39563,PSS,WW,1129281,172113,39563_040_PSS_HM_WW,4.137,218.018,2.156,3.619,300.368,640000000000.0,39563_040_PSS_HM_WW,PQC3,DIODE_HALF,Not Used,Right,DiodeCV,PQC_HM_POSITION 4,3.0,10000.0,0.25,0.252,20.0,20.031,Test_HPK_VPB39563_040_PSS_HM_WW_West_North_PQC3_DiodeCV_DiodeHalf_CV_Run01_06_23_2022_09_40_40_PM.txt,Brown
41727,PSS,EE,1129966,172212,41727_001_PSS_HM_EE,3.676,245.372,2.164,4.379,299.265,640000000000.0,41727_001_PSS_HM_EE,PQC3,DIODE_HALF,Not Used,Right,DiodeCV,PQC_HM_POSITION 1,3.0,10000.0,0.25,0.197,20.0,20.017,Test_HPK_VPB41727_001_PSS_HM_EE_East_South_PQC3_DiodeCV_DiodeHalf_CV_Run01_06_24_2022_03_25_13_PM.txt,Brown
41727,PSS,WW,1130209,172217,41727_001_PSS_HM_WW,4.133,218.252,2.164,3.651,299.136,640000000000.0,41727_001_PSS_HM_WW,PQC3,DIODE_HALF,Not Used,Right,DiodeCV,PQC_HM_POSITION 2,3.0,10000.0,0.25,0.212,20.0,20.043,Test_HPK_VPB41727_001_PSS_HM_WW_West_North_PQC3_DiodeCV_DiodeHalf_CV_Run01_06_24_2022_04_03_33_PM.txt,Brown
41727,PSS,EE,1131058,172250,41727_005_PSS_HM_EE,3.952,228.255,2.152,3.655,300.887,640000000000.0,41727_005_PSS_HM_EE,PQC3,DIODE_HALF,Not Used,Right,DiodeCV,PQC_HM_POSITION 1,3.0,10000.0,0.25,0.198,20.0,20.025,Test_HPK_VPB41727_005_PSS_HM_EE_East_South_PQC3_DiodeCV_DiodeHalf_CV_Run01_06_24_2022_07_04_50_PM.txt,Brown
41727,PSS,WW,1131196,172255,41727_005_PSS_HM_WW,4.178,215.883,2.148,4.005,301.457,640000000000.0,41727_005_PSS_HM_WW,PQC3,DIODE_HALF,Not Used,Right,DiodeCV,PQC_HM_POSITION 2,3.0,10000.0,0.25,0.211,20.0,20.041,Test_HPK_VPB41727_005_PSS_HM_WW_West_North_PQC3_DiodeCV_DiodeHalf_CV_Run01_06_24_2022_07_57_14_PM.txt,Brown
41727,PSS,EE,1130527,172332,41727_013_PSS_HM_EE,3.894,231.647,2.15,3.701,301.175,640000000000.0,41727_013_PSS_HM_EE,PQC3,DIODE_HALF,Not Used,Right,DiodeCV,PQC_HM_POSITION 3,3.0,10000.0,0.25,0.24,20.0,20.077,Test_HPK_VPB41727_013_PSS_HM_EE_East_South_PQC3_DiodeCV_DiodeHalf_CV_Run01_06_24_2022_04_42_00_PM.txt,Brown
41727,PSS,WW,1130653,172337,41727_013_PSS_HM_WW,4.135,218.136,2.145,3.575,301.881,640000000000.0,41727_013_PSS_HM_WW,PQC3,DIODE_HALF,Not Used,Right,DiodeCV,PQC_HM_POSITION 4,3.0,10000.0,0.25,0.255,20.0,20.043,Test_HPK_VPB41727_013_PSS_HM_WW_West_North_PQC3_DiodeCV_DiodeHalf_CV_Run01_06_24_2022_05_20_17_PM.txt,Brown
41727,PSS,EE,1131031,172370,41727_016_PSS_HM_EE,4.065,221.904,2.145,3.36,301.803,640000000000.0,41727_016_PSS_HM_EE,PQC3,DIODE_HALF,Not Used,Right,DiodeCV,PQC_HM_POSITION 3,3.0,10000.0,0.25,0.239,20.0,20.082,Test_HPK_VPB41727_016_PSS_HM_EE_East_South_PQC3_DiodeCV_DiodeHalf_CV_Run01_06_24_2022_08_49_42_PM.txt,Brown
41727,PSS,WW,1130377,172375,41727_016_PSS_HM_WW,4.171,216.247,2.145,3.97,301.838,640000000000.0,41727_016_PSS_HM_WW,PQC3,DIODE_HALF,Not Used,Right,DiodeCV,PQC_HM_POSITION 4,3.0,10000.0,0.25,0.253,20.0,20.044,Test_HPK_VPB41727_016_PSS_HM_WW_West_North_PQC3_DiodeCV_DiodeHalf_CV_Run01_06_24_2022_09_42_04_PM.txt,Brown
41727,PSS,EE,1130467,172452,41727_024_PSS_HM_EE,3.922,230.02,2.197,3.905,294.664,640000000000.0,41727_024_PSS_HM_EE,PQC3,DIODE_HALF,Not Used,Right,DiodeCV,PQC_HM_POSITION 1,3.0,10000.0,0.25,0.197,20.0,20.007,Test_HPK_VPB41727_024_PSS_HM_EE_East_South_PQC3_DiodeCV_DiodeHalf_CV_Run01_06_27_2022_12_30_03_PM.txt,Brown
41727,PSS,WW,1130608,172457,41727_024_PSS_HM_WW,4.18,215.802,2.169,4.201,298.446,640000000000.0,41727_024_PSS_HM_WW,PQC3,DIODE_HALF,Not Used,Right,DiodeCV,PQC_HM_POSITION 2,3.0,10000.0,0.25,0.21,20.0,20.01,Test_HPK_VPB41727_024_PSS_HM_WW_West_North_PQC3_DiodeCV_DiodeHalf_CV_Run01_06_27_2022_01_08_23_PM.txt,Brown
41727,PSS,EE,1130659,172490,41727_028_PSS_HM_EE,4.019,224.435,2.133,3.387,303.562,640000000000.0,41727_028_PSS_HM_EE,PQC3,DIODE_HALF,Not Used,Right,DiodeCV,PQC_HM_POSITION 1,3.0,10000.0,0.25,0.196,20.0,20.01,Test_HPK_VPB41727_028_PSS_HM_EE_East_South_PQC3_DiodeCV_DiodeHalf_CV_Run01_06_27_2022_04_40_04_PM.txt,Brown
41727,PSS,WW,1130782,172495,41727_028_PSS_HM_WW,4.188,215.407,2.154,3.977,300.645,640000000000.0,41727_028_PSS_HM_WW,PQC3,DIODE_HALF,Not Used,Right,DiodeCV,PQC_HM_POSITION 2,3.0,10000.0,0.25,0.208,20.0,20.019,Test_HPK_VPB41727_028_PSS_HM_WW_West_North_PQC3_DiodeCV_DiodeHalf_CV_Run01_06_27_2022_05_32_22_PM.txt,Brown
41727,PSS,EE,1130866,172572,41727_035_PSS_HM_EE,3.967,227.39,2.147,3.595,301.602,640000000000.0,41727_035_PSS_HM_EE,PQC3,DIODE_HALF,Not Used,Right,DiodeCV,PQC_HM_POSITION 3,3.0,10000.0,0.25,0.237,20.0,20.044,Test_HPK_VPB41727_035_PSS_HM_EE_East_South_PQC3_DiodeCV_DiodeHalf_CV_Run01_06_27_2022_01_46_55_PM.txt,Brown
41727,PSS,WW,1130509,172577,41727_035_PSS_HM_WW,4.172,216.188,2.144,4.062,301.936,640000000000.0,41727_035_PSS_HM_WW,PQC3,DIODE_HALF,Not Used,Right,DiodeCV,PQC_HM_POSITION 4,3.0,10000.0,0.25,0.254,20.0,20.018,Test_HPK_VPB41727_035_PSS_HM_WW_West_North_PQC3_DiodeCV_DiodeHalf_CV_Run01_06_27_2022_02_25_13_PM.txt,Brown
41727,PSS,EE,1131055,172610,41727_038_PSS_HM_EE,4.028,223.943,2.145,3.487,301.805,640000000000.0,41727_038_PSS_HM_EE,PQC3,DIODE_HALF,Not Used,Right,DiodeCV,PQC_HM_POSITION 3,3.0,10000.0,0.25,0.236,20.0,20.054,Test_HPK_VPB41727_038_PSS_HM_EE_East_South_PQC3_DiodeCV_DiodeHalf_CV_Run01_06_27_2022_06_25_06_PM.txt,Brown
41727,PSS,WW,1131259,172615,41727_038_PSS_HM_WW,4.177,215.955,2.147,4.041,301.595,640000000000.0,41727_038_PSS_HM_WW,PQC3,DIODE_HALF,Not Used,Right,DiodeCV,PQC_HM_POSITION 4,3.0,10000.0,0.25,0.25,20.0,20.018,Test_HPK_VPB41727_038_PSS_HM_WW_West_North_PQC3_DiodeCV_DiodeHalf_CV_Run01_06_27_2022_07_17_29_PM.txt,Brown
41728,PSS,EE,1373729,176232,41728_003_PSS_HM_EE,3.735,224.747,2.597,7.154,224.708,,41728_003_PSS_HM_EE,PQC3,DIODE_HALF,Not Used,Left,DiodeCV,PQC_HM_POSITION 3,0.5,,,0.2,20.0,20.0,HPK_41728_003_PSS_HM_E_flute3_L_DiodeCV_10_8_2022_15h12m27s.txt,Perugia
41728,PSS,WW,1373780,176237,41728_003_PSS_HM_WW,3.719,226.36,2.614,6.597,223.247,,41728_003_PSS_HM_WW,PQC3,DIODE_HALF,Not Used,Left,DiodeCV,PQC_HM_POSITION 3,0.5,,,0.2,20.0,20.0,HPK_41728_003_PSS_HM_W_flute3_L_DiodeCV_10_8_2022_15h47m48s.txt,Perugia
41728,PSS,EE,1374215,176292,41728_008_PSS_HM_EE,4.002,210.05,2.6,7.297,224.449,,41728_008_PSS_HM_EE,PQC3,DIODE_HALF,Not Used,Left,DiodeCV,PQC_HM_POSITION 3,0.5,,,0.2,20.0,20.0,HPK_41728_008_PSS_HM_E_flute3_L_DiodeCV_11_8_2022_13h56m49s.txt,Perugia
41728,PSS,WW,1373546,176297,41728_008_PSS_HM_WW,3.909,214.654,2.599,7.006,224.535,,41728_008_PSS_HM_WW,PQC3,DIODE_HALF,Not Used,Left,DiodeCV,PQC_HM_POSITION 3,0.5,,,0.2,20.0,20.0,HPK_41728_008_PSS_HM_W_flute3_L_DiodeCV_11_8_2022_14h29m42s.txt,Perugia
41728,PSS,EE,1373990,176352,41728_013_PSS_HM_EE,3.67,228.796,2.597,7.584,224.708,,41728_013_PSS_HM_EE,PQC3,DIODE_HALF,Not Used,Left,DiodeCV,PQC_HM_POSITION 3,0.5,,,0.2,20.0,20.0,HPK_41728_013_PSS_HM_E_flute3_L_DiodeCV_11_8_2022_9h41m41s.txt,Perugia
41728,PSS,WW,1374470,176357,41728_013_PSS_HM_WW,3.735,225.116,2.604,7.061,224.104,,41728_013_PSS_HM_WW,PQC3,DIODE_HALF,Not Used,Left,DiodeCV,PQC_HM_POSITION 3,0.5,,,0.2,20.0,20.0,HPK_41728_013_PSS_HM_W_flute3_L_DiodeCV_11_8_2022_10h16m50s.txt,Perugia
41728,PSS,EE,1374083,176418,41728_019_PSS_HM_EE,3.735,225.218,2.603,7.41,224.19,,41728_019_PSS_HM_EE,PQC3,DIODE_HALF,Not Used,Left,DiodeCV,PQC_HM_POSITION 3,0.5,,,0.2,20.0,20.0,HPK_41728_019_PSS_HM_E_flute3_L_DiodeCV_11_8_2022_15h37m25s.txt,Perugia
41728,PSS,WW,1373648,176433,41728_019_PSS_HM_WW,3.752,223.502,2.604,7.256,224.104,,41728_019_PSS_HM_WW,PQC3,DIODE_HALF,Not Used,Left,DiodeCV,PQC_HM_POSITION 3,0.5,,,0.2,20.0,20.0,HPK_41728_019_PSS_HM_W_flute3_L_DiodeCV_11_8_2022_16h11m47s.txt,Perugia
41728,PSS,EE,1373693,176478,41728_026_PSS_HM_EE,3.803,221.289,2.598,6.984,224.622,,41728_026_PSS_HM_EE,PQC3,DIODE_HALF,Not Used,Left,DiodeCV,PQC_HM_POSITION 3,0.5,,,0.2,20.0,20.0,HPK_41728_026_PSS_HM_E_flute3_L_DiodeCV_11_8_2022_11h37m40s.txt,Perugia
41728,PSS,WW,1373666,176493,41728_026_PSS_HM_WW,3.803,220.799,2.599,6.896,224.535,,41728_026_PSS_HM_WW,PQC3,DIODE_HALF,Not Used,Left,DiodeCV,PQC_HM_POSITION 3,0.5,,,0.2,20.0,20.0,HPK_41728_026_PSS_HM_W_flute3_L_DiodeCV_11_8_2022_12h13m18s.txt,Perugia
41728,PSS,EE,1374101,176554,41728_033_PSS_HM_EE,3.686,227.969,2.596,7.18,224.795,,41728_033_PSS_HM_EE,PQC3,DIODE_HALF,Not Used,Left,DiodeCV,PQC_HM_POSITION 3,0.5,,,0.2,20.0,20.0,HPK_41728_033_PSS_HM_E_flute3_L_DiodeCV_11_8_2022_16h47m8s.txt,Perugia
41728,PSS,WW,1374062,176559,41728_033_PSS_HM_WW,3.735,224.615,2.607,6.706,223.846,,41728_033_PSS_HM_WW,PQC3,DIODE_HALF,Not Used,Left,DiodeCV,PQC_HM_POSITION 3,0.5,,,0.2,20.0,20.0,HPK_41728_033_PSS_HM_W_flute3_L_DiodeCV_11_8_2022_17h23m56s.txt,Perugia
41728,PSS,EE,1373810,176614,41728_038_PSS_HM_EE,3.703,226.721,2.601,7.295,224.363,,41728_038_PSS_HM_EE,PQC3,DIODE_HALF,Not Used,Left,DiodeCV,PQC_HM_POSITION 3,0.5,,,0.2,20.0,20.0,HPK_41728_038_PSS_HM_E_flute3_L_DiodeCV_16_8_2022_9h8m4s.txt,Perugia
41728,PSS,WW,1374458,176619,41728_038_PSS_HM_WW,3.752,224.023,2.608,6.881,223.76,,41728_038_PSS_HM_WW,PQC3,DIODE_HALF,Not Used,Left,DiodeCV,PQC_HM_POSITION 3,0.5,,,0.2,20.0,20.0,HPK_41728_038_PSS_HM_W_flute3_L_DiodeCV_16_8_2022_9h42m11s.txt,Perugia
41728,PSS,EE,1374203,176690,41728_044_PSS_HM_EE,3.719,226.48,2.603,7.112,224.19,,41728_044_PSS_HM_EE,PQC3,DIODE_HALF,Not Used,Left,DiodeCV,PQC_HM_POSITION 3,0.5,,,0.2,20.0,20.0,HPK_41728_044_PSS_HM_E_flute3_L_DiodeCV_16_8_2022_10h45m56s.txt,Perugia
41728,PSS,WW,1374233,176695,41728_044_PSS_HM_WW,3.719,225.95,2.609,6.812,223.675,,41728_044_PSS_HM_WW,PQC3,DIODE_HALF,Not Used,Left,DiodeCV,PQC_HM_POSITION 3,0.5,,,0.2,20.0,20.0,HPK_41728_044_PSS_HM_W_flute3_L_DiodeCV_16_8_2022_11h19m15s.txt,Perugia
41740,2S,EE,1148041,176750,41740_004_2-S_HM_EE,5.152,169.98,2.798,3985000000000.0,231.0,,41740_004_2-S_HM_EE,PQC1,DIODE_HALF,Not Used,Left,Diode_CV1,HP 4192A,0.5,100000.0,0.25,,26.0,26.0,Demokritos_VPB41740_004_2-S_HM_E_Left_PQC3_DiodeHalf_CV.xml,Demokritos
41740,2S,WW,1148121,176753,41740_004_2-S_HM_WW,4.687,179.293,2.779,4173000000000.0,232.6,,41740_004_2-S_HM_WW,PQC1,DIODE_HALF,Not Used,Left,Diode_CV1,HP 4192A,0.5,100000.0,0.25,,20.0,20.0,Demokritos_VPB41740_004_2-S_HM_W_Left_PQC3_DiodeHalf_CV.xml,Demokritos
41740,2S,EE,1148241,176798,41740_014_2-S_HM_EE,4.793,183.978,2.78,4276000000000.0,232.5,,41740_014_2-S_HM_EE,PQC1,DIODE_HALF,Not Used,Left,Diode_CV1,HP 4192A,0.5,100000.0,0.25,,27.0,27.0,Demokritos_VPB41740_014_2-S_HM_E_Left_PQC3_DiodeHalf_CV.xml,Demokritos
41740,2S,WW,1148441,176811,41740_014_2-S_HM_WW,4.851,181.021,2.794,4246000000000.0,231.3,,41740_014_2-S_HM_WW,PQC1,DIODE_HALF,Not Used,Left,Diode_CV1,HP 4192A,0.5,100000.0,0.25,,26.4,26.4,Demokritos_VPB41740_014_2-S_HM_W_Left_PQC3_DiodeHalf_CV.xml,Demokritos
41740,2S,EE,1148601,176816,41740_022_2-S_HM_EE,4.631,182.591,2.759,4164000000000.0,234.2,,41740_022_2-S_HM_EE,PQC1,DIODE_HALF,Not Used,Left,Diode_CV1,HP 4192A,0.5,100000.0,0.25,,20.9,20.9,Demokritos_VPB41740_022_2-S_HM_E_Left_PQC3_DiodeHalf_CV.xml,Demokritos
41740,2S,WW,1148681,176819,41740_022_2-S_HM_WW,4.161,203.933,2.753,4684000000000.0,234.8,,41740_022_2-S_HM_WW,PQC1,DIODE_HALF,Not Used,Left,Diode_CV1,HP 4192A,0.5,100000.0,0.25,,21.4,21.4,Demokritos_VPB41740_022_2-S_HM_W_Left_PQC3_DiodeHalf_CV.xml,Demokritos
41740,2S,EE,1148801,176852,41740_029_2-S_HM_EE,4.978,176.043,2.789,4157000000000.0,231.8,,41740_029_2-S_HM_EE,PQC1,DIODE_HALF,Not Used,Left,Diode_CV1,HP 4192A,0.5,100000.0,0.25,,26.1,26.1,Demokritos_VPB41740_029_2-S_HM_E_Left_PQC3_DiodeHalf_CV.xml,Demokritos
41740,2S,WW,1147241,176855,41740_029_2-S_HM_WW,4.807,182.414,2.771,4221000000000.0,233.3,,41740_029_2-S_HM_WW,PQC1,DIODE_HALF,Not Used,Left,Diode_CV1,HP 4192A,0.5,100000.0,0.25,,26.2,26.2,Demokritos_VPB41740_029_2-S_HM_W_Left_PQC3_DiodeHalf_CV.xml,Demokritos
41740,2S,EE,1149101,176932,41740_043_2-S_HM_EE,4.751,178.839,2.786,4211000000000.0,232.0,,41740_043_2-S_HM_EE,PQC1,DIODE_HALF,Not Used,Left,Diode_CV1,HP 4192A,0.5,100000.0,0.25,,21.6,21.6,Demokritos_VPB41740_043_2-S_HM_E_Left_PQC3_DiodeHalf_CV.xml,Demokritos
41740,2S,WW,1149181,176935,41740_043_2-S_HM_WW,4.726,180.051,2.781,4195000000000.0,232.4,,41740_043_2-S_HM_WW,PQC1,DIODE_HALF,Not Used,Left,Diode_CV1,HP 4192A,0.5,100000.0,0.25,,21.8,21.8,Demokritos_VPB41740_043_2-S_HM_W_Left_PQC3_DiodeHalf_CV.xml,Demokritos
41741,2S,EE,1155281,176990,41741_003_2-S_HM_EE,4.514,189.005,2.781,4386000000000.0,232.4,,41741_003_2-S_HM_EE,PQC1,DIODE_HALF,Not Used,Left,Diode_CV1,HP 4192A,0.5,100000.0,0.25,,22.2,22.2,Demokritos_VPB41741_003_2-S_HM_E_Left_PQC3_DiodeHalf_CV.xml,Demokritos
41741,2S,WW,1155361,176993,41741_003_2-S_HM_WW,4.683,182.307,2.792,4273000000000.0,231.5,,41741_003_2-S_HM_WW,PQC1,DIODE_HALF,Not Used,Left,Diode_CV1,HP 4192A,0.5,100000.0,0.25,,22.3,22.3,Demokritos_VPB41741_003_2-S_HM_W_Left_PQC3_DiodeHalf_CV.xml,Demokritos
41741,2S,EE,1155441,177070,41741_015_2-S_HM_EE,4.446,192.19,2.779,4469000000000.0,232.6,,41741_015_2-S_HM_EE,PQC1,DIODE_HALF,Not Used,Left,Diode_CV1,HP 4192A,0.5,100000.0,0.25,,22.4,22.4,Demokritos_VPB41741_015_2-S_HM_E_Left_PQC3_DiodeHalf_CV.xml,Demokritos
41741,2S,WW,1155521,177073,41741_015_2-S_HM_WW,4.49,190.277,2.784,4444000000000.0,232.2,,41741_015_2-S_HM_WW,PQC1,DIODE_HALF,Not Used,Left,Diode_CV1,HP 4192A,0.5,100000.0,0.25,,22.4,22.4,Demokritos_VPB41741_015_2-S_HM_W_Left_PQC3_DiodeHalf_CV.xml,Demokritos
41741,2S,EE,1155641,177096,41741_021_2-S_HM_EE,4.099,208.015,2.78,4852000000000.0,232.5,,41741_021_2-S_HM_EE,PQC1,DIODE_HALF,Not Used,Left,Diode_CV1,HP 4192A,0.5,100000.0,0.25,,22.1,22.1,Demokritos_VPB41741_021_2-S_HM_E_Left_PQC3_DiodeHalf_CV.xml,Demokritos
41741,2S,WW,1156021,177099,41741_021_2-S_HM_WW,4.575,186.616,2.782,4316000000000.0,232.4,,41741_021_2-S_HM_WW,PQC1,DIODE_HALF,Not Used,Left,Diode_CV1,HP 4192A,0.5,100000.0,0.25,,22.3,22.3,Demokritos_VPB41741_021_2-S_HM_W_Left_PQC3_DiodeHalf_CV.xml,Demokritos
41741,2S,EE,1156221,177118,41741_025_2-S_HM_EE,4.243,201.364,2.779,4707000000000.0,232.6,,41741_025_2-S_HM_EE,PQC1,DIODE_HALF,Not Used,Left,Diode_CV1,HP 4192A,0.5,100000.0,0.25,,22.4,22.4,Demokritos_VPB41741_025_2-S_HM_E_Left_PQC3_DiodeHalf_CV.xml,Demokritos
41741,2S,WW,1156421,177131,41741_025_2-S_HM_WW,4.011,212.997,2.951,5714000000000.0,219.1,,41741_025_2-S_HM_WW,PQC1,DIODE_HALF,Not Used,Left,Diode_CV1,HP 4192A,0.5,100000.0,0.25,,22.4,22.4,Demokritos_VPB41741_025_2-S_HM_W_Left_PQC3_DiodeHalf_CV.xml,Demokritos
41741,2S,EE,1156581,177158,41741_033_2-S_HM_EE,4.715,181.976,2.787,4228000000000.0,231.9,,41741_033_2-S_HM_EE,PQC1,DIODE_HALF,Not Used,Left,Diode_CV1,HP 4192A,0.5,100000.0,0.25,,23.0,23.0,Demokritos_VPB41741_033_2-S_HM_E_Left_PQC3_DiodeHalf_CV.xml,Demokritos
41741,2S,WW,1156661,177171,41741_033_2-S_HM_WW,4.752,181.054,2.805,4283000000000.0,230.4,,41741_033_2-S_HM_WW,PQC1,DIODE_HALF,Not Used,Left,Diode_CV1,HP 4192A,0.5,100000.0,0.25,,23.4,23.4,Demokritos_VPB41741_033_2-S_HM_W_Left_PQC3_DiodeHalf_CV.xml,Demokritos
41741,2S,EE,1155761,177194,41741_037_2-S_HM_EE,4.626,183.678,2.78,4238000000000.0,232.5,,41741_037_2-S_HM_EE,PQC1,DIODE_HALF,Not Used,Left,Diode_CV1,HP 4192A,0.5,100000.0,0.25,,21.6,21.6,Demokritos_VPB41741_037_2-S_HM_E_Left_PQC3_DiodeHalf_CV.xml,Demokritos
41741,2S,WW,1157141,177197,41741_037_2-S_HM_WW,4.828,176.592,2.795,4135000000000.0,231.2,,41741_037_2-S_HM_WW,PQC1,DIODE_HALF,Not Used,Left,Diode_CV1,HP 4192A,0.5,100000.0,0.25,,22.1,22.1,Demokritos_VPB41741_037_2-S_HM_W_Left_PQC3_DiodeHalf_CV.xml,Demokritos
41741,2S,EE,1157221,177238,41741_048_2-S_HM_EE,4.781,180.332,2.78,4165000000000.0,232.5,,41741_048_2-S_HM_EE,PQC1,DIODE_HALF,Not Used,Left,Diode_CV1,HP 4192A,0.5,100000.0,0.25,,23.7,23.7,Demokritos_VPB41741_048_2-S_HM_E_Left_PQC3_DiodeHalf_CV.xml,Demokritos
41741,2S,WW,1157241,177251,41741_048_2-S_HM_WW,4.776,180.77,2.792,4188000000000.0,231.5,,41741_048_2-S_HM_WW,PQC1,DIODE_HALF,Not Used,Left,Diode_CV1,HP 4192A,0.5,100000.0,0.25,,23.9,23.9,Demokritos_VPB41741_048_2-S_HM_W_Left_PQC3_DiodeHalf_CV.xml,Demokritos
41742,2S,EE,1185382,177270,41742_003_2-S_HM_EE,3.867,217.358,2.595,6.857,224.881,,41742_003_2-S_HM_EE,PQC3,DIODE_HALF,Not Used,Left,DiodeCV,PQC_HM_POSITION 3,0.5,,,0.2,20.0,20.0,HPK_41742_003_2-S_HM_E_flute3_L_DiodeCV_15_7_2022_9h35m50s.txt,Perugia
41742,2S,WW,1185511,177273,41742_003_2-S_HM_WW,4.284,196.201,2.696,7.504,216.457,,41742_003_2-S_HM_WW,PQC3,DIODE_HALF,Not Used,Left,DiodeCV,PQC_HM_POSITION 3,0.5,,,0.2,20.0,20.0,HPK_41742_003_2-S_HM_W_flute3_L_DiodeCV_15_7_2022_10h9m49s.txt,Perugia
41742,2S,EE,1185904,177296,41742_011_2-S_HM_EE,2.887,291.152,2.589,6.974,225.403,,41742_011_2-S_HM_EE,PQC3,DIODE_HALF,Not Used,Left,DiodeCV,PQC_HM_POSITION 3,0.5,,,0.2,20.0,20.0,HPK_41742_011_2-S_HM_E_flute3_L_DiodeCV_15_7_2022_13h39m10s.txt,Perugia
41742,2S,WW,1185631,177299,41742_011_2-S_HM_WW,3.051,275.49,2.63,7.399,221.889,,41742_011_2-S_HM_WW,PQC3,DIODE_HALF,Not Used,Left,DiodeCV,PQC_HM_POSITION 3,0.5,,,0.2,20.0,20.0,HPK_41742_011_2-S_HM_W_flute3_L_DiodeCV_15_7_2022_14h13m8s.txt,Perugia
41742,2S,EE,1186093,177336,41742_017_2-S_HM_EE,2.906,289.276,2.6,6.993,224.449,,41742_017_2-S_HM_EE,PQC3,DIODE_HALF,Not Used,Left,DiodeCV,PQC_HM_POSITION 3,0.5,,,0.2,20.0,20.0,HPK_41742_017_2-S_HM_E_flute3_L_DiodeCV_15_7_2022_11h39m59s.txt,Perugia
41742,2S,WW,1185877,177339,41742_017_2-S_HM_WW,3.393,247.719,2.597,6.73,224.708,,41742_017_2-S_HM_WW,PQC3,DIODE_HALF,Not Used,Left,DiodeCV,PQC_HM_POSITION 3,0.5,,,0.2,20.0,20.0,HPK_41742_017_2-S_HM_W_flute3_L_DiodeCV_15_7_2022_12h11m35s.txt,Perugia
41742,2S,EE,1186141,177376,41742_023_2-S_HM_EE,3.737,224.933,2.598,6.812,224.622,,41742_023_2-S_HM_EE,PQC3,DIODE_HALF,Not Used,Left,DiodeCV,PQC_HM_POSITION 3,0.5,,,0.2,20.0,20.0,HPK_41742_023_2-S_HM_E_flute3_L_DiodeCV_18_7_2022_9h16m37s.txt,Perugia
41742,2S,WW,1380084,177379,41742_023_2-S_HM_WW,-1.0,0.0,2.597,6.801,224.708,,41742_023_2-S_HM_WW,PQC3,DIODE_HALF,Not Used,Left,DiodeCV,PQC_HM_POSITION 3,0.5,,,0.2,20.0,20.0,HPK_41742_023_2-S_HM_W_flute3_L_DiodeCV_18_7_2022_9h52m24s.txt,Perugia
41742,2S,EE,1185613,177416,41742_032_2-S_HM_EE,4.284,196.215,2.665,7.838,218.975,,41742_032_2-S_HM_EE,PQC3,DIODE_HALF,Not Used,Left,DiodeCV,PQC_HM_POSITION 3,0.5,,,0.2,20.0,20.0,HPK_41742_032_2-S_HM_E_flute3_L_DiodeCV_15_7_2022_14h52m3s.txt,Perugia
41742,2S,WW,1185460,177419,41742_032_2-S_HM_WW,3.237,259.654,2.6,7.379,224.449,,41742_032_2-S_HM_WW,PQC3,DIODE_HALF,Not Used,Left,DiodeCV,PQC_HM_POSITION 3,0.5,,,0.2,20.0,20.0,HPK_41742_032_2-S_HM_W_flute3_L_DiodeCV_15_7_2022_15h35m19s.txt,Perugia
41742,2S,EE,1185841,177456,41742_039_2-S_HM_EE,2.937,286.185,2.61,6.877,223.589,,41742_039_2-S_HM_EE,PQC3,DIODE_HALF,Not Used,Left,DiodeCV,PQC_HM_POSITION 3,0.5,,,0.2,20.0,20.0,HPK_41742_039_2-S_HM_E_flute3_L_DiodeCV_18_7_2022_12h10m15s.txt,Perugia
41742,2S,WW,1186015,177459,41742_039_2-S_HM_WW,3.362,249.965,2.607,6.827,223.846,,41742_039_2-S_HM_WW,PQC3,DIODE_HALF,Not Used,Left,DiodeCV,PQC_HM_POSITION 3,0.5,,,0.2,20.0,20.0,HPK_41742_039_2-S_HM_W_flute3_L_DiodeCV_18_7_2022_13h21m22s.txt,Perugia
41742,2S,EE,1186039,177496,41742_046_2-S_HM_EE,3.69,227.772,2.603,6.929,224.19,,41742_046_2-S_HM_EE,PQC3,DIODE_HALF,Not Used,Left,DiodeCV,PQC_HM_POSITION 3,0.5,,,0.2,20.0,20.0,HPK_41742_046_2-S_HM_E_flute3_L_DiodeCV_18_7_2022_10h34m53s.txt,Perugia
41742,2S,WW,1186006,177499,41742_046_2-S_HM_WW,3.763,223.364,2.6,6.669,224.449,,41742_046_2-S_HM_WW,PQC3,DIODE_HALF,Not Used,Left,DiodeCV,PQC_HM_POSITION 3,0.5,,,0.2,20.0,20.0,HPK_41742_046_2-S_HM_W_flute3_L_DiodeCV_18_7_2022_11h7m26s.txt,Perugia
41743,2S,EE,1186327,177532,41743_003_2-S_HM_EE,4.204,199.934,2.61,6.454,223.589,,41743_003_2-S_HM_EE,PQC3,DIODE_HALF,Not Used,Left,DiodeCV,PQC_HM_POSITION 3,0.5,,,0.2,20.0,20.0,HPK_41743_003_2-S_HM_E_flute3_L_DiodeCV_18_7_2022_14h6m1s.txt,Perugia
41743,2S,WW,1186339,177535,41743_003_2-S_HM_WW,4.179,201.146,2.609,6.255,223.675,,41743_003_2-S_HM_WW,PQC3,DIODE_HALF,Not Used,Left,DiodeCV,PQC_HM_POSITION 3,0.5,,,0.2,20.0,20.0,HPK_41743_003_2-S_HM_W_flute3_L_DiodeCV_18_7_2022_14h43m5s.txt,Perugia
41743,2S,EE,1186978,177550,41743_010_2-S_HM_EE,4.145,202.776,2.598,6.528,224.622,,41743_010_2-S_HM_EE,PQC3,DIODE_HALF,Not Used,Left,DiodeCV,PQC_HM_POSITION 3,0.5,,,0.2,20.0,20.0,HPK_41743_010_2-S_HM_E_flute3_L_DiodeCV_19_7_2022_9h27m24s.txt,Perugia
41743,2S,WW,1186561,177553,41743_010_2-S_HM_WW,4.284,196.185,2.597,6.424,224.708,,41743_010_2-S_HM_WW,PQC3,DIODE_HALF,Not Used,Left,DiodeCV,PQC_HM_POSITION 3,0.5,,,0.2,20.0,20.0,HPK_41743_010_2-S_HM_W_flute3_L_DiodeCV_19_7_2022_10h1m22s.txt,Perugia
41743,2S,EE,1186975,177572,41743_020_2-S_HM_EE,4.16,202.033,2.606,6.432,223.932,,41743_020_2-S_HM_EE,PQC3,DIODE_HALF,Not Used,Left,DiodeCV,PQC_HM_POSITION 3,0.5,,,0.2,20.0,20.0,HPK_41743_020_2-S_HM_E_flute3_L_DiodeCV_18_7_2022_16h6m28s.txt,Perugia
41743,2S,WW,1186738,177575,41743_020_2-S_HM_WW,3.853,218.139,2.59,6.423,225.315,,41743_020_2-S_HM_WW,PQC3,DIODE_HALF,Not Used,Left,DiodeCV,PQC_HM_POSITION 3,0.5,,,0.2,20.0,20.0,HPK_41743_020_2-S_HM_W_flute3_L_DiodeCV_18_7_2022_16h55m8s.txt,Perugia
41743,2S,EE,1186393,177594,41743_027_2-S_HM_EE,4.13,203.528,2.602,6.235,224.276,,41743_027_2-S_HM_EE,PQC3,DIODE_HALF,Not Used,Left,DiodeCV,PQC_HM_POSITION 3,0.5,,,0.2,20.0,20.0,HPK_41743_027_2-S_HM_E_flute3_L_DiodeCV_19_7_2022_12h21m40s.txt,Perugia
41743,2S,WW,1186348,177597,41743_027_2-S_HM_WW,4.171,201.518,2.596,6.114,224.795,,41743_027_2-S_HM_WW,PQC3,DIODE_HALF,Not Used,Left,DiodeCV,PQC_HM_POSITION 3,0.5,,,0.2,20.0,20.0,HPK_41743_027_2-S_HM_W_flute3_L_DiodeCV_19_7_2022_13h19m43s.txt,Perugia
41743,2S,EE,1186636,177630,41743_035_2-S_HM_EE,4.159,202.079,2.603,6.097,224.19,,41743_035_2-S_HM_EE,PQC3,DIODE_HALF,Not Used,Left,DiodeCV,PQC_HM_POSITION 3,0.5,,,0.2,20.0,20.0,HPK_41743_035_2-S_HM_E_flute3_L_DiodeCV_19_7_2022_10h45m51s.txt,Perugia
41743,2S,WW,1186453,177633,41743_035_2-S_HM_WW,4.159,202.109,2.602,6.154,224.276,,41743_035_2-S_HM_WW,PQC3,DIODE_HALF,Not Used,Left,DiodeCV,PQC_HM_POSITION 3,0.5,,,0.2,20.0,20.0,HPK_41743_035_2-S_HM_W_flute3_L_DiodeCV_19_7_2022_11h16m52s.txt,Perugia
41743,2S,EE,1186282,177652,41743_043_2-S_HM_EE,4.164,201.869,2.6,6.29,224.449,,41743_043_2-S_HM_EE,PQC3,DIODE_HALF,Not Used,Left,DiodeCV,PQC_HM_POSITION 3,0.5,,,0.2,20.0,20.0,HPK_41743_043_2-S_HM_E_flute3_L_DiodeCV_19_7_2022_13h53m37s.txt,Perugia
41743,2S,WW,1186570,177655,41743_043_2-S_HM_WW,3.92,214.425,2.594,6.388,224.968,,41743_043_2-S_HM_WW,PQC3,DIODE_HALF,Not Used,Left,DiodeCV,PQC_HM_POSITION 3,0.5,,,0.2,20.0,20.0,HPK_41743_043_2-S_HM_W_flute3_L_DiodeCV_19_7_2022_14h31m44s.txt,Perugia
41746,2S,EE,1374923,178234,41746_002_2-S_HM_EE,4.161,201.526,2.619,5.928,222.821,,41746_002_2-S_HM_EE,PQC3,DIODE_HALF,Not Used,Left,DiodeCV,PQC_HM_POSITION 3,0.5,,,0.2,20.0,20.0,HPK_41746_002_2-S_HM_E_flute3_L_DiodeCV_22_7_2022_10h19m52s.txt,Perugia
41746,2S,WW,1375091,178237,41746_002_2-S_HM_WW,4.161,201.636,2.617,5.792,222.991,,41746_002_2-S_HM_WW,PQC3,DIODE_HALF,Not Used,Left,DiodeCV,PQC_HM_POSITION 3,0.5,,,0.2,20.0,20.0,HPK_41746_002_2-S_HM_W_flute3_L_DiodeCV_22_7_2022_10h58m20s.txt,Perugia
41746,2S,EE,1375268,178256,41746_016_2-S_HM_EE,3.855,217.942,2.594,6.569,224.968,,41746_016_2-S_HM_EE,PQC3,DIODE_HALF,Not Used,Left,DiodeCV,PQC_HM_POSITION 3,0.5,,,0.2,20.0,20.0,HPK_41746_016_2-S_HM_E_flute3_L_DiodeCV_22_7_2022_12h3m28s.txt,Perugia
41746,2S,WW,1374731,178259,41746_016_2-S_HM_WW,3.946,213.407,2.601,6.399,224.363,,41746_016_2-S_HM_WW,PQC3,DIODE_HALF,Not Used,Left,DiodeCV,PQC_HM_POSITION 3,0.5,,,0.2,20.0,20.0,HPK_41746_016_2-S_HM_W_flute3_L_DiodeCV_22_7_2022_12h36m55s.txt,Perugia
41746,2S,EE,1374998,178292,41746_027_2-S_HM_EE,3.873,216.789,2.606,6.36,223.932,,41746_027_2-S_HM_EE,PQC3,DIODE_HALF,Not Used,Left,DiodeCV,PQC_HM_POSITION 3,0.5,,,0.2,20.0,20.0,HPK_41746_027_2-S_HM_E_flute3_L_DiodeCV_22_7_2022_14h20m58s.txt,Perugia
41746,2S,WW,1375364,178295,41746_027_2-S_HM_WW,3.855,217.52,2.614,6.186,223.247,,41746_027_2-S_HM_WW,PQC3,DIODE_HALF,Not Used,Left,DiodeCV,PQC_HM_POSITION 3,0.5,,,0.2,20.0,20.0,HPK_41746_027_2-S_HM_W_flute3_L_DiodeCV_22_7_2022_14h52m15s.txt,Perugia
41746,2S,EE,1375271,178318,41746_035_2-S_HM_EE,3.838,218.665,2.608,6.284,223.76,,41746_035_2-S_HM_EE,PQC3,DIODE_HALF,Not Used,Left,DiodeCV,PQC_HM_POSITION 3,0.5,,,0.2,20.0,20.0,HPK_41746_035_2-S_HM_E_flute3_L_DiodeCV_10_8_2022_9h39m41s.txt,Perugia
41746,2S,WW,1374938,178331,41746_035_2-S_HM_WW,3.82,219.547,2.617,6.193,222.991,,41746_035_2-S_HM_WW,PQC3,DIODE_HALF,Not Used,Left,DiodeCV,PQC_HM_POSITION 3,0.5,,,0.2,20.0,20.0,HPK_41746_035_2-S_HM_W_flute3_L_DiodeCV_10_8_2022_10h22m6s.txt,Perugia
41746,2S,EE,1374962,178350,41746_041_2-S_HM_EE,3.909,215.187,2.607,6.452,223.846,,41746_041_2-S_HM_EE,PQC3,DIODE_HALF,Not Used,Left,DiodeCV,PQC_HM_POSITION 3,0.5,,,0.2,20.0,20.0,HPK_41746_041_2-S_HM_E_flute3_L_DiodeCV_10_8_2022_11h6m6s.txt,Perugia
41746,2S,WW,1375154,178353,41746_041_2-S_HM_WW,3.928,214.226,2.612,6.364,223.418,,41746_041_2-S_HM_WW,PQC3,DIODE_HALF,Not Used,Left,DiodeCV,PQC_HM_POSITION 3,0.5,,,0.2,20.0,20.0,HPK_41746_041_2-S_HM_W_flute3_L_DiodeCV_10_8_2022_11h45m40s.txt,Perugia
41746,2S,EE,1374929,178376,41746_046_2-S_HM_EE,3.891,216.434,2.614,6.313,223.247,,41746_046_2-S_HM_EE,PQC3,DIODE_HALF,Not Used,Left,DiodeCV,PQC_HM_POSITION 3,0.5,,,0.2,20.0,20.0,HPK_41746_046_2-S_HM_E_flute3_L_DiodeCV_10_8_2022_12h51m40s.txt,Perugia
41746,2S,WW,1374755,178379,41746_046_2-S_HM_WW,3.873,216.602,2.617,6.162,222.991,,41746_046_2-S_HM_WW,PQC3,DIODE_HALF,Not Used,Left,DiodeCV,PQC_HM_POSITION 3,0.5,,,0.2,20.0,20.0,HPK_41746_046_2-S_HM_W_flute3_L_DiodeCV_10_8_2022_14h30m44s.txt,Perugia
41748,2S,EE,1163581,178630,41748_001_2-S_HM_EE,4.449,192.825,2.766,4407000000000.0,233.7,,41748_001_2-S_HM_EE,PQC1,DIODE_HALF,Not Used,Left,Diode_CV1,HP 4192A,0.5,100000.0,0.25,,23.0,23.0,Demokritos_VPB41748_001_2-S_HM_E_Left_PQC3_DiodeHalf_CV.xml,Demokritos
41748,2S,WW,1163601,178633,41748_001_2-S_HM_WW,4.486,191.766,2.801,4552000000000.0,230.7,,41748_001_2-S_HM_WW,PQC1,DIODE_HALF,Not Used,Left,Diode_CV1,HP 4192A,0.5,100000.0,0.25,,23.4,23.4,Demokritos_VPB41748_001_2-S_HM_W_Left_PQC3_DiodeHalf_CV.xml,Demokritos
41748,2S,EE,1163721,178674,41748_011_2-S_HM_EE,4.502,191.105,2.762,4366000000000.0,234.0,,41748_011_2-S_HM_EE,PQC1,DIODE_HALF,Not Used,Left,Diode_CV1,HP 4192A,0.5,100000.0,0.25,,23.4,23.4,Demokritos_VPB41748_011_2-S_HM_E_Left_PQC3_DiodeHalf_CV.xml,Demokritos
41748,2S,WW,1164321,178677,41748_011_2-S_HM_WW,4.531,190.679,2.771,4415000000000.0,233.3,,41748_011_2-S_HM_WW,PQC1,DIODE_HALF,Not Used,Left,Diode_CV1,HP 4192A,0.5,100000.0,0.25,,24.0,24.0,Demokritos_VPB41748_011_2-S_HM_W_Left_PQC3_DiodeHalf_CV.xml,Demokritos
41748,2S,EE,1164481,178718,41748_019_2-S_HM_EE,4.49,191.99,2.785,4452000000000.0,232.1,,41748_019_2-S_HM_EE,PQC1,DIODE_HALF,Not Used,Left,Diode_CV1,HP 4192A,0.5,100000.0,0.25,,23.7,23.7,Demokritos_VPB41748_019_2-S_HM_E_Left_PQC3_DiodeHalf_CV.xml,Demokritos
41748,2S,WW,1164001,178731,41748_019_2-S_HM_WW,4.522,190.899,2.793,4461000000000.0,231.4,,41748_019_2-S_HM_WW,PQC1,DIODE_HALF,Not Used,Left,Diode_CV1,HP 4192A,0.5,100000.0,0.25,,23.9,23.9,Demokritos_VPB41748_019_2-S_HM_W_Left_PQC3_DiodeHalf_CV.xml,Demokritos
41748,2S,EE,1164601,178754,41748_023_2-S_HM_EE,4.594,188.303,2.777,4355000000000.0,232.7,,41748_023_2-S_HM_EE,PQC1,DIODE_HALF,Not Used,Left,Diode_CV1,HP 4192A,0.5,100000.0,0.25,,24.2,24.2,Demokritos_VPB41748_023_2-S_HM_E_Left_PQC3_DiodeHalf_CV.xml,Demokritos
41748,2S,WW,1164101,178757,41748_023_2-S_HM_WW,4.633,186.829,2.802,4484000000000.0,230.7,,41748_023_2-S_HM_WW,PQC1,DIODE_HALF,Not Used,Left,Diode_CV1,HP 4192A,0.5,100000.0,0.25,,24.3,24.3,Demokritos_VPB41748_023_2-S_HM_W_Left_PQC3_DiodeHalf_CV.xml,Demokritos
41748,2S,EE,1164221,178758,41748_027_2-S_HM_EE,4.638,190.627,2.781,4463000000000.0,232.4,,41748_027_2-S_HM_EE,PQC1,DIODE_HALF,Not Used,Left,Diode_CV1,HP 4192A,0.5,100000.0,0.25,,27.4,27.4,Demokritos_VPB41748_027_2-S_HM_E_Left_PQC3_DiodeHalf_CV.xml,Demokritos
41748,2S,WW,1164841,178771,41748_027_2-S_HM_WW,4.501,192.044,2.792,4536000000000.0,231.5,,41748_027_2-S_HM_WW,PQC1,DIODE_HALF,Not Used,Left,Diode_CV1,HP 4192A,0.5,100000.0,0.25,,24.1,24.1,Demokritos_VPB41748_027_2-S_HM_W_Left_PQC3_DiodeHalf_CV.xml,Demokritos
41748,2S,EE,1165121,178812,41748_035_2-S_HM_EE,4.612,187.549,2.766,4340000000000.0,233.7,,41748_035_2-S_HM_EE,PQC1,DIODE_HALF,Not Used,Left,Diode_CV1,HP 4192A,0.5,100000.0,0.25,,24.2,24.2,Demokritos_VPB41748_035_2-S_HM_E_Left_PQC3_DiodeHalf_CV.xml,Demokritos
41748,2S,WW,1164921,178815,41748_035_2-S_HM_WW,4.557,189.947,2.786,4475000000000.0,232.0,,41748_035_2-S_HM_WW,PQC1,DIODE_HALF,Not Used,Left,Diode_CV1,HP 4192A,0.5,100000.0,0.25,,24.3,24.3,Demokritos_VPB41748_035_2-S_HM_W_Left_PQC3_DiodeHalf_CV.xml,Demokritos
41748,2S,EE,1165201,178870,41748_044_2-S_HM_EE,4.44,195.106,2.773,4541000000000.0,233.1,,41748_044_2-S_HM_EE,PQC1,DIODE_HALF,Not Used,Left,Diode_CV1,HP 4192A,0.5,100000.0,0.25,,24.4,24.4,Demokritos_VPB41748_044_2-S_HM_E_Left_PQC3_DiodeHalf_CV.xml,Demokritos
41748,2S,WW,1165341,178873,41748_044_2-S_HM_WW,4.674,185.322,2.771,4263000000000.0,233.2,,41748_044_2-S_HM_WW,PQC1,DIODE_HALF,Not Used,Left,Diode_CV1,HP 4192A,0.5,100000.0,0.25,,24.4,24.4,Demokritos_VPB41748_044_2-S_HM_W_Left_PQC3_DiodeHalf_CV.xml,Demokritos
41749,2S,EE,1170381,178918,41749_008_2-S_HM_EE,4.768,181.572,2.782,4207000000000.0,232.4,,41749_008_2-S_HM_EE,PQC1,DIODE_HALF,Not Used,Left,Diode_CV1,HP 4192A,0.5,100000.0,0.25,,24.3,24.3,Demokritos_VPB41749_008_2-S_HM_E_Left_PQC3_DiodeHalf_CV.xml,Demokritos
41749,2S,WW,1170461,178931,41749_008_2-S_HM_WW,4.488,192.902,2.805,4623000000000.0,230.4,,41749_008_2-S_HM_WW,PQC1,DIODE_HALF,Not Used,Left,Diode_CV1,HP 4192A,0.5,100000.0,0.25,,24.3,24.3,Demokritos_VPB41749_008_2-S_HM_W_Left_PQC3_DiodeHalf_CV.xml,Demokritos
41749,2S,EE,1170581,179012,41749_024_2-S_HM_EE,4.669,186.533,2.773,4281000000000.0,233.1,,41749_024_2-S_HM_EE,PQC1,DIODE_HALF,Not Used,Left,Diode_CV1,HP 4192A,0.5,100000.0,0.25,,25.2,25.2,Demokritos_VPB41749_024_2-S_HM_E_Left_PQC3_DiodeHalf_CV.xml,Demokritos
41749,2S,WW,1171121,179015,41749_024_2-S_HM_WW,4.716,183.793,2.8,4287000000000.0,230.8,,41749_024_2-S_HM_WW,PQC1,DIODE_HALF,Not Used,Left,Diode_CV1,HP 4192A,0.5,100000.0,0.25,,24.5,24.5,Demokritos_VPB41749_024_2-S_HM_W_Left_PQC3_DiodeHalf_CV.xml,Demokritos
41749,2S,EE,1170781,179016,41749_026_2-S_HM_EE,4.546,190.701,2.816,4562000000000.0,229.5,,41749_026_2-S_HM_EE,PQC1,DIODE_HALF,Not Used,Left,Diode_CV1,HP 4192A,0.5,100000.0,0.25,,24.5,24.5,Demokritos_VPB41749_026_2-S_HM_E_Left_PQC3_DiodeHalf_CV.xml,Demokritos
41749,2S,WW,1170821,179019,41749_026_2-S_HM_WW,4.936,175.97,2.776,4121000000000.0,232.9,,41749_026_2-S_HM_WW,PQC1,DIODE_HALF,Not Used,Left,Diode_CV1,HP 4192A,0.5,100000.0,0.25,,24.8,24.8,Demokritos_VPB41749_026_2-S_HM_W_Left_PQC3_DiodeHalf_CV.xml,Demokritos
41749,2S,EE,1171361,179096,41749_039_2-S_HM_EE,4.736,182.512,2.765,4185000000000.0,233.7,,41749_039_2-S_HM_EE,PQC1,DIODE_HALF,Not Used,Left,Diode_CV1,HP 4192A,0.5,100000.0,0.25,,24.1,24.1,Demokritos_VPB41749_039_2-S_HM_E_Left_PQC3_DiodeHalf_CV.xml,Demokritos
41749,2S,WW,1171561,179099,41749_039_2-S_HM_WW,5.159,167.224,2.844,4132000000000.0,227.3,,41749_039_2-S_HM_WW,PQC1,DIODE_HALF,Not Used,Left,Diode_CV1,HP 4192A,0.5,100000.0,0.25,,23.8,23.8,Demokritos_VPB41749_039_2-S_HM_W_Left_PQC3_DiodeHalf_CV.xml,Demokritos
41749,2S,EE,1171721,179132,41749_049_2-S_HM_EE,4.362,201.989,2.773,4698000000000.0,233.1,,41749_049_2-S_HM_EE,PQC1,DIODE_HALF,Not Used,Left,Diode_CV1,HP 4192A,0.5,100000.0,0.25,,26.9,26.9,Demokritos_VPB41749_049_2-S_HM_E_Left_PQC3_DiodeHalf_CV.xml,Demokritos
41749,2S,WW,1171801,179135,41749_049_2-S_HM_WW,4.529,193.772,2.773,4489000000000.0,233.1,,41749_049_2-S_HM_WW,PQC1,DIODE_HALF,Not Used,Left,Diode_CV1,HP 4192A,0.5,100000.0,0.25,,26.3,26.3,Demokritos_VPB41749_049_2-S_HM_W_Left_PQC3_DiodeHalf_CV.xml,Demokritos
41750,2S,EE,1176441,179172,41750_006_2-S_HM_EE,3.716,230.541,2.769,5346000000000.0,233.4,,41750_006_2-S_HM_EE,PQC1,DIODE_HALF,Not Used,Left,Diode_CV1,HP 4192A,0.5,100000.0,0.25,,22.8,22.8,Demokritos_VPB41750_006_2-S_HM_E_Left_PQC3_DiodeHalf_CV.xml,Demokritos
41750,2S,WW,1176521,179175,41750_006_2-S_HM_WW,4.383,196.272,2.767,4530000000000.0,233.6,,41750_006_2-S_HM_WW,PQC1,DIODE_HALF,Not Used,Left,Diode_CV1,HP 4192A,0.5,100000.0,0.25,,23.4,23.4,Demokritos_VPB41750_006_2-S_HM_W_Left_PQC3_DiodeHalf_CV.xml,Demokritos
41750,2S,EE,1176601,179198,41750_015_2-S_HM_EE,3.852,223.786,2.789,5261000000000.0,231.8,,41750_015_2-S_HM_EE,PQC1,DIODE_HALF,Not Used,Left,Diode_CV1,HP 4192A,0.5,100000.0,0.25,,23.7,23.7,Demokritos_VPB41750_015_2-S_HM_E_Left_PQC3_DiodeHalf_CV.xml,Demokritos
41750,2S,WW,1176681,179211,41750_015_2-S_HM_WW,4.395,196.284,2.786,4561000000000.0,232.0,,41750_015_2-S_HM_WW,PQC1,DIODE_HALF,Not Used,Left,Diode_CV1,HP 4192A,0.5,100000.0,0.25,,23.8,23.8,Demokritos_VPB41750_015_2-S_HM_W_Left_PQC3_DiodeHalf_CV.xml,Demokritos
41750,2S,EE,1176801,179238,41750_029_2-S_HM_EE,4.224,203.793,2.762,4654000000000.0,234.0,,41750_029_2-S_HM_EE,PQC1,DIODE_HALF,Not Used,Left,Diode_CV1,HP 4192A,0.5,100000.0,0.25,,23.5,23.5,Demokritos_VPB41750_029_2-S_HM_E_Left_PQC3_DiodeHalf_CV.xml,Demokritos
41750,2S,WW,1177001,179251,41750_029_2-S_HM_WW,4.308,199.998,2.785,4722000000000.0,232.1,,41750_029_2-S_HM_WW,PQC1,DIODE_HALF,Not Used,Left,Diode_CV1,HP 4192A,0.5,100000.0,0.25,,23.6,23.6,Demokritos_VPB41750_029_2-S_HM_W_Left_PQC3_DiodeHalf_CV.xml,Demokritos
41750,2S,EE,1177201,179296,41750_039_2-S_HM_EE,4.348,198.391,2.778,4601000000000.0,232.7,,41750_039_2-S_HM_EE,PQC1,DIODE_HALF,Not Used,Left,Diode_CV1,HP 4192A,0.5,100000.0,0.25,,23.8,23.8,Demokritos_VPB41750_039_2-S_HM_E_Left_PQC3_DiodeHalf_CV.xml,Demokritos
41750,2S,WW,1173861,179299,41750_039_2-S_HM_WW,4.412,195.648,2.81,4665000000000.0,230.0,,41750_039_2-S_HM_WW,PQC1,DIODE_HALF,Not Used,Left,Diode_CV1,HP 4192A,0.5,100000.0,0.25,,23.9,23.9,Demokritos_VPB41750_039_2-S_HM_W_Left_PQC3_DiodeHalf_CV.xml,Demokritos
41750,2S,EE,1177621,179336,41750_048_2-S_HM_EE,4.4,196.34,2.789,4574000000000.0,231.8,,41750_048_2-S_HM_EE,PQC1,DIODE_HALF,Not Used,Left,Diode_CV1,HP 4192A,0.5,100000.0,0.25,,24.0,24.0,Demokritos_VPB41750_048_2-S_HM_E_Left_PQC3_DiodeHalf_CV.xml,Demokritos
41750,2S,WW,1177701,179339,41750_048_2-S_HM_WW,4.272,202.217,2.79,4795000000000.0,231.7,,41750_048_2-S_HM_WW,PQC1,DIODE_HALF,Not Used,Left,Diode_CV1,HP 4192A,0.5,100000.0,0.25,,24.0,24.0,Demokritos_VPB41750_048_2-S_HM_W_Left_PQC3_DiodeHalf_CV.xml,Demokritos
41752,2S,EE,1143399,179354,41752_001_2-S_HM_EE,3.987,226.232,2.142,3.1,302.238,640000000000.0,41752_001_2-S_HM_EE,PQC3,DIODE_HALF,Not Used,Right,DiodeCV,PQC_HM_POSITION 1,3.0,10000.0,0.25,0.195,20.0,20.011,Test_HPK_VPB41752_001_2-S_HM_EE_East_South_PQC3_DiodeCV_DiodeHalf_CV_Run01_07_20_2022_05_07_31_PM.txt,Brown
41752,2S,WW,1142010,179357,41752_001_2-S_HM_WW,4.05,222.738,2.289,3.406,282.855,640000000000.0,41752_001_2-S_HM_WW,PQC3,DIODE_HALF,Not Used,Right,DiodeCV,PQC_HM_POSITION 2,3.0,10000.0,0.25,0.209,20.0,20.008,Test_HPK_VPB41752_001_2-S_HM_WW_West_North_PQC3_DiodeCV_DiodeHalf_CV_Run01_07_20_2022_05_58_34_PM.txt,Brown
41752,2S,EE,1142142,179376,41752_009_2-S_HM_EE,3.983,226.493,2.15,3.227,301.155,640000000000.0,41752_009_2-S_HM_EE,PQC3,DIODE_HALF,Not Used,Right,DiodeCV,PQC_HM_POSITION 1,3.0,10000.0,0.25,0.195,20.0,20.013,Test_HPK_VPB41752_009_2-S_HM_EE_East_South_PQC3_DiodeCV_DiodeHalf_CV_Run01_07_21_2022_03_09_00_PM.txt,Brown
41752,2S,WW,1142316,179379,41752_009_2-S_HM_WW,3.149,286.404,2.155,9.001,300.415,640000000000.0,41752_009_2-S_HM_WW,PQC3,DIODE_HALF,Not Used,Right,DiodeCV,PQC_HM_POSITION 2,3.0,10000.0,0.25,0.208,20.0,20.006,Test_HPK_VPB41752_009_2-S_HM_WW_West_North_PQC3_DiodeCV_DiodeHalf_CV_Run01_07_21_2022_04_22_16_PM.txt,Brown
41752,2S,EE,1142169,179434,41752_025_2-S_HM_EE,4.003,225.315,2.17,3.108,298.357,640000000000.0,41752_025_2-S_HM_EE,PQC3,DIODE_HALF,Not Used,Right,DiodeCV,PQC_HM_POSITION 3,3.0,10000.0,0.25,0.237,20.0,20.003,Test_HPK_VPB41752_025_2-S_HM_EE_East_South_PQC3_DiodeCV_DiodeHalf_CV_Run01_07_20_2022_06_49_37_PM.txt,Brown
41752,2S,WW,1142877,179437,41752_025_2-S_HM_WW,3.819,236.22,2.178,3.057,297.246,640000000000.0,41752_025_2-S_HM_WW,PQC3,DIODE_HALF,Not Used,Right,DiodeCV,PQC_HM_POSITION 4,3.0,10000.0,0.25,0.25,20.0,20.008,Test_HPK_VPB41752_025_2-S_HM_WW_West_North_PQC3_DiodeCV_DiodeHalf_CV_Run01_07_20_2022_07_40_36_PM.txt,Brown
41752,2S,EE,1142979,179456,41752_028_2-S_HM_EE,3.94,228.915,2.135,3.079,303.288,640000000000.0,41752_028_2-S_HM_EE,PQC3,DIODE_HALF,Not Used,Right,DiodeCV,PQC_HM_POSITION 3,3.0,10000.0,0.25,0.236,20.0,20.004,Test_HPK_VPB41752_028_2-S_HM_EE_East_South_PQC3_DiodeCV_DiodeHalf_CV_Run01_07_21_2022_05_35_22_PM.txt,Brown
41752,2S,WW,1142412,179459,41752_028_2-S_HM_WW,3.859,233.758,2.189,3.583,295.74,640000000000.0,41752_028_2-S_HM_WW,PQC3,DIODE_HALF,Not Used,Right,DiodeCV,PQC_HM_POSITION 4,3.0,10000.0,0.25,0.252,20.0,20.006,Test_HPK_VPB41752_028_2-S_HM_WW_West_North_PQC3_DiodeCV_DiodeHalf_CV_Run01_07_21_2022_06_48_34_PM.txt,Brown
41752,2S,EE,1142355,179514,41752_036_2-S_HM_EE,3.973,227.056,2.129,3.269,304.135,640000000000.0,41752_036_2-S_HM_EE,PQC3,DIODE_HALF,Not Used,Right,DiodeCV,PQC_HM_POSITION 1,3.0,10000.0,0.25,0.196,20.0,20.185,Test_HPK_VPB41752_036_2-S_HM_EE_East_South_PQC3_DiodeCV_DiodeHalf_CV_Run02_07_29_2022_04_48_53_PM.txt,Brown
41752,2S,WW,1142610,179517,41752_036_2-S_HM_WW,3.81,236.763,2.158,3.323,300.065,640000000000.0,41752_036_2-S_HM_WW,PQC3,DIODE_HALF,Not Used,Right,DiodeCV,PQC_HM_POSITION 2,3.0,10000.0,0.25,0.208,20.0,20.008,Test_HPK_VPB41752_036_2-S_HM_WW_West_North_PQC3_DiodeCV_DiodeHalf_CV_Run01_07_29_2022_02_55_28_PM.txt,Brown
41752,2S,EE,1142955,179536,41752_039_2-S_HM_EE,3.998,225.613,2.134,3.39,303.369,640000000000.0,41752_039_2-S_HM_EE,PQC3,DIODE_HALF,Not Used,Right,DiodeCV,PQC_HM_POSITION 1,3.0,10000.0,0.25,0.193,20.0,20.009,Test_HPK_VPB41752_039_2-S_HM_EE_East_South_PQC3_DiodeCV_DiodeHalf_CV_Run01_07_28_2022_06_12_01_PM.txt,Brown
41752,2S,WW,1143024,179539,41752_039_2-S_HM_WW,3.872,232.957,2.154,3.199,300.585,640000000000.0,41752_039_2-S_HM_WW,PQC3,DIODE_HALF,Not Used,Right,DiodeCV,PQC_HM_POSITION 2,3.0,10000.0,0.25,0.208,20.0,20.007,Test_HPK_VPB41752_039_2-S_HM_WW_West_North_PQC3_DiodeCV_DiodeHalf_CV_Run01_07_28_2022_07_24_57_PM.txt,Brown
41752,2S,EE,1142709,179594,41752_046_2-S_HM_EE,3.948,228.477,2.134,3.04,303.451,640000000000.0,41752_046_2-S_HM_EE,PQC3,DIODE_HALF,Not Used,Right,DiodeCV,PQC_HM_POSITION 3,3.0,10000.0,0.25,0.236,20.0,20.007,Test_HPK_VPB41752_046_2-S_HM_EE_East_South_PQC3_DiodeCV_DiodeHalf_CV_Run01_07_29_2022_03_46_32_PM.txt,Brown
41752,2S,WW,1142460,179597,41752_046_2-S_HM_WW,4.178,215.898,2.325,3.525,278.495,640000000000.0,41752_046_2-S_HM_WW,PQC3,DIODE_HALF,Not Used,Right,DiodeCV,PQC_HM_POSITION 4,3.0,10000.0,0.25,0.252,20.0,20.246,Test_HPK_VPB41752_046_2-S_HM_WW_West_North_PQC3_DiodeCV_DiodeHalf_CV_Run01_07_29_2022_04_37_37_PM.txt,Brown
41752,2S,EE,1142784,179616,41752_049_2-S_HM_EE,4.011,224.892,2.144,3.101,301.986,640000000000.0,41752_049_2-S_HM_EE,PQC3,DIODE_HALF,Not Used,Right,DiodeCV,PQC_HM_POSITION 3,3.0,10000.0,0.25,0.236,20.0,20.005,Test_HPK_VPB41752_049_2-S_HM_EE_East_South_PQC3_DiodeCV_DiodeHalf_CV_Run01_07_28_2022_08_38_13_PM.txt,Brown
41752,2S,WW,1143012,179619,41752_049_2-S_HM_WW,3.793,237.815,2.156,3.196,300.267,640000000000.0,41752_049_2-S_HM_WW,PQC3,DIODE_HALF,Not Used,Right,DiodeCV,PQC_HM_POSITION 4,3.0,10000.0,0.25,0.251,20.0,20.007,Test_HPK_VPB41752_049_2-S_HM_WW_West_North_PQC3_DiodeCV_DiodeHalf_CV_Run01_07_28_2022_09_51_13_PM.txt,Brown
