Repository: PanosAssiouras/Analysis_DB_data_PQC

File: Flute_1/Diodes/data.csv (part 17 of 33)
batch_number,Type,Orientation,AGGREGATED_COND_DATA_SET_ID,PART_ID,PART_NAME_LABEL,RHO_KOHMCM,VD_V,CMIN_PFRD,NA,D_UM,CMINPLNR_PFRD,PART_NAME_LABEL.1,KIND_OF_HM_FLUTE_ID,KIND_OF_HM_STRUCT_ID,KIND_OF_HM_CONFIG_ID,KIND_OF_HM_SET_ID,PROCEDURE_TYPE,EQUIPMENT,WAITING_TIME_S,AC_FREQ_HZ,AC_AMPL_V,CORR_OPEN_PFRD,TEMP_SET_DEGC,AV_TEMP_DEGC,FILE_NAME,Location
41753,2S,EE,1181373,179630,41753_001_2-S_HM_EE,3.657,246.686,2.13,3.62,303.94,640000000000.0,41753_001_2-S_HM_EE,PQC3,DIODE_HALF,Not Used,Right,DiodeCV,PQC_HM_POSITION 1,3.0,10000.0,0.25,0.191,20.0,20.018,Test_HPK_VPB41753_001_2-S_HM_EE_East_South_PQC3_DiodeCV_DiodeHalf_CV_Run01_08_01_2022_07_02_55_PM.txt,Brown
41753,2S,WW,1181991,179633,41753_001_2-S_HM_WW,4.025,224.133,2.274,3.905,284.708,640000000000.0,41753_001_2-S_HM_WW,PQC3,DIODE_HALF,Not Used,Right,DiodeCV,PQC_HM_POSITION 2,3.0,10000.0,0.25,0.209,20.0,20.015,Test_HPK_VPB41753_001_2-S_HM_WW_West_North_PQC3_DiodeCV_DiodeHalf_CV_Run01_08_01_2022_07_58_54_PM.txt,Brown
41753,2S,EE,1182438,179652,41753_007_2-S_HM_EE,4.016,224.596,2.133,3.131,303.603,640000000000.0,41753_007_2-S_HM_EE,PQC3,DIODE_HALF,Not Used,Right,DiodeCV,PQC_HM_POSITION 1,3.0,10000.0,0.25,0.192,20.0,20.01,Test_HPK_VPB41753_007_2-S_HM_EE_East_South_PQC3_DiodeCV_DiodeHalf_CV_Run01_08_02_2022_05_14_10_PM.txt,Brown
41753,2S,WW,1181304,179655,41753_007_2-S_HM_WW,3.981,226.584,2.148,3.367,301.392,640000000000.0,41753_007_2-S_HM_WW,PQC3,DIODE_HALF,Not Used,Right,DiodeCV,PQC_HM_POSITION 2,3.0,10000.0,0.25,0.207,20.0,20.009,Test_HPK_VPB41753_007_2-S_HM_WW_West_North_PQC3_DiodeCV_DiodeHalf_CV_Run01_08_02_2022_06_33_40_PM.txt,Brown
41753,2S,EE,1182381,179710,41753_015_2-S_HM_EE,4.06,222.191,2.169,3.373,298.447,640000000000.0,41753_015_2-S_HM_EE,PQC3,DIODE_HALF,Not Used,Right,DiodeCV,PQC_HM_POSITION 3,3.0,10000.0,0.25,0.239,20.0,20.013,Test_HPK_VPB41753_015_2-S_HM_EE_East_South_PQC3_DiodeCV_DiodeHalf_CV_Run01_08_01_2022_08_54_53_PM.txt,Brown
41753,2S,WW,1181613,179713,41753_015_2-S_HM_WW,4.276,210.967,2.284,3.441,283.466,640000000000.0,41753_015_2-S_HM_WW,PQC3,DIODE_HALF,Not Used,Right,DiodeCV,PQC_HM_POSITION 4,3.0,10000.0,0.25,0.261,20.0,20.013,Test_HPK_VPB41753_015_2-S_HM_WW_West_North_PQC3_DiodeCV_DiodeHalf_CV_Run01_08_01_2022_09_50_49_PM.txt,Brown
41753,2S,EE,1181886,179732,41753_019_2-S_HM_EE,4.06,222.2,2.175,3.465,297.734,640000000000.0,41753_019_2-S_HM_EE,PQC3,DIODE_HALF,Not Used,Right,DiodeCV,PQC_HM_POSITION 3,3.0,10000.0,0.25,0.238,20.0,20.006,Test_HPK_VPB41753_019_2-S_HM_EE_East_South_PQC3_DiodeCV_DiodeHalf_CV_Run01_08_02_2022_07_53_33_PM.txt,Brown
41753,2S,WW,1181550,179735,41753_019_2-S_HM_WW,4.337,207.969,2.317,3.363,279.389,640000000000.0,41753_019_2-S_HM_WW,PQC3,DIODE_HALF,Not Used,Right,DiodeCV,PQC_HM_POSITION 4,3.0,10000.0,0.25,0.26,20.0,20.007,Test_HPK_VPB41753_019_2-S_HM_WW_West_North_PQC3_DiodeCV_DiodeHalf_CV_Run01_08_02_2022_09_13_00_PM.txt,Brown
41753,2S,EE,1181247,179790,41753_029_2-S_HM_EE,4.194,215.093,2.184,3.955,296.422,640000000000.0,41753_029_2-S_HM_EE,PQC3,DIODE_HALF,Not Used,Right,DiodeCV,PQC_HM_POSITION 1,3.0,10000.0,0.25,0.191,20.0,20.052,Test_HPK_VPB41753_029_2-S_HM_EE_East_South_PQC3_DiodeCV_DiodeHalf_CV_Run02_08_03_2022_03_36_17_PM.txt,Brown
41753,2S,WW,1181817,179793,41753_029_2-S_HM_WW,4.351,207.298,2.298,3.982,281.73,640000000000.0,41753_029_2-S_HM_WW,PQC3,DIODE_HALF,Not Used,Right,DiodeCV,PQC_HM_POSITION 2,3.0,10000.0,0.25,0.206,20.0,20.044,Test_HPK_VPB41753_029_2-S_HM_WW_West_North_PQC3_DiodeCV_DiodeHalf_CV_Run01_08_03_2022_02_05_08_PM.txt,Brown
41753,2S,EE,1181139,179812,41753_033_2-S_HM_EE,4.205,214.536,2.182,4.142,296.795,640000000000.0,41753_033_2-S_HM_EE,PQC3,DIODE_HALF,Not Used,Right,DiodeCV,PQC_HM_POSITION 1,3.0,10000.0,0.25,0.19,20.0,20.007,Test_HPK_VPB41753_033_2-S_HM_EE_East_South_PQC3_DiodeCV_DiodeHalf_CV_Run01_08_03_2022_07_33_44_PM.txt,Brown
41753,2S,WW,1181733,179815,41753_033_2-S_HM_WW,4.052,222.61,2.206,4.206,293.476,640000000000.0,41753_033_2-S_HM_WW,PQC3,DIODE_HALF,Not Used,Right,DiodeCV,PQC_HM_POSITION 2,3.0,10000.0,0.25,0.207,20.0,20.005,Test_HPK_VPB41753_033_2-S_HM_WW_West_North_PQC3_DiodeCV_DiodeHalf_CV_Run01_08_03_2022_08_53_10_PM.txt,Brown
41753,2S,EE,1182531,179870,41753_044_2-S_HM_EE,4.135,218.167,2.169,3.702,298.444,640000000000.0,41753_044_2-S_HM_EE,PQC3,DIODE_HALF,Not Used,Right,DiodeCV,PQC_HM_POSITION 3,3.0,10000.0,0.25,0.24,20.0,20.023,Test_HPK_VPB41753_044_2-S_HM_EE_East_South_PQC3_DiodeCV_DiodeHalf_CV_Run01_08_03_2022_05_07_17_PM.txt,Brown
41753,2S,WW,1181961,179873,41753_044_2-S_HM_WW,3.951,228.315,2.19,3.998,295.674,640000000000.0,41753_044_2-S_HM_WW,PQC3,DIODE_HALF,Not Used,Right,DiodeCV,PQC_HM_POSITION 4,3.0,10000.0,0.25,0.26,20.0,20.01,Test_HPK_VPB41753_044_2-S_HM_WW_West_North_PQC3_DiodeCV_DiodeHalf_CV_Run01_08_03_2022_06_03_29_PM.txt,Brown
41753,2S,EE,1181766,179892,41753_047_2-S_HM_EE,4.219,213.806,2.182,4.33,296.789,640000000000.0,41753_047_2-S_HM_EE,PQC3,DIODE_HALF,Not Used,Right,DiodeCV,PQC_HM_POSITION 3,3.0,10000.0,0.25,0.239,20.0,20.017,Test_HPK_VPB41753_047_2-S_HM_EE_East_South_PQC3_DiodeCV_DiodeHalf_CV_Run01_08_03_2022_10_12_39_PM.txt,Brown
41753,2S,WW,1181265,179895,41753_047_2-S_HM_WW,4.378,206.024,2.282,4.361,283.669,640000000000.0,41753_047_2-S_HM_WW,PQC3,DIODE_HALF,Not Used,Right,DiodeCV,PQC_HM_POSITION 4,3.0,10000.0,0.25,0.258,20.0,20.012,Test_HPK_VPB41753_047_2-S_HM_WW_West_North_PQC3_DiodeCV_DiodeHalf_CV_Run01_08_04_2022_10_55_03_AM.txt,Brown
41754,2S,EE,1183548,179910,41754_001_2-S_HM_EE,4.199,214.818,2.17,4.276,298.399,640000000000.0,41754_001_2-S_HM_EE,PQC3,DIODE_HALF,Not Used,Right,DiodeCV,PQC_HM_POSITION 1,3.0,10000.0,0.25,0.189,20.0,20.009,Test_HPK_VPB41754_001_2-S_HM_EE_East_South_PQC3_DiodeCV_DiodeHalf_CV_Run01_08_04_2022_01_06_01_PM.txt,Brown
41754,2S,WW,1183500,179913,41754_001_2-S_HM_WW,3.614,249.617,2.176,4.45,297.584,640000000000.0,41754_001_2-S_HM_WW,PQC3,DIODE_HALF,Not Used,Right,DiodeCV,PQC_HM_POSITION 2,3.0,10000.0,0.25,0.206,20.0,20.007,Test_HPK_VPB41754_001_2-S_HM_WW_West_North_PQC3_DiodeCV_DiodeHalf_CV_Run01_08_04_2022_01_46_57_PM.txt,Brown
41754,2S,EE,1183473,179932,41754_008_2-S_HM_EE,4.04,223.269,2.174,3.591,297.83,640000000000.0,41754_008_2-S_HM_EE,PQC3,DIODE_HALF,Not Used,Right,DiodeCV,PQC_HM_POSITION 1,3.0,10000.0,0.25,0.19,20.0,20.009,Test_HPK_VPB41754_008_2-S_HM_EE_East_South_PQC3_DiodeCV_DiodeHalf_CV_Run01_08_04_2022_04_48_21_PM.txt,Brown
41754,2S,WW,1183317,179935,41754_008_2-S_HM_WW,3.805,237.089,2.215,3.806,292.307,640000000000.0,41754_008_2-S_HM_WW,PQC3,DIODE_HALF,Not Used,Right,DiodeCV,PQC_HM_POSITION 2,3.0,10000.0,0.25,0.206,20.0,20.012,Test_HPK_VPB41754_008_2-S_HM_WW_West_North_PQC3_DiodeCV_DiodeHalf_CV_Run01_08_04_2022_05_40_23_PM.txt,Brown
41754,2S,EE,1183125,179990,41754_032_2-S_HM_EE,4.045,222.998,2.143,3.581,302.115,640000000000.0,41754_032_2-S_HM_EE,PQC3,DIODE_HALF,Not Used,Right,DiodeCV,PQC_HM_POSITION 3,3.0,10000.0,0.25,0.24,20.0,20.022,Test_HPK_VPB41754_032_2-S_HM_EE_East_South_PQC3_DiodeCV_DiodeHalf_CV_Run01_08_04_2022_02_35_31_PM.txt,Brown
41754,2S,WW,1182894,179993,41754_032_2-S_HM_WW,4.003,225.363,2.161,3.254,299.58,640000000000.0,41754_032_2-S_HM_WW,PQC3,DIODE_HALF,Not Used,Right,DiodeCV,PQC_HM_POSITION 4,3.0,10000.0,0.25,0.258,20.0,20.011,Test_HPK_VPB41754_032_2-S_HM_WW_West_North_PQC3_DiodeCV_DiodeHalf_CV_Run01_08_04_2022_03_16_26_PM.txt,Brown
41754,2S,EE,1183464,180012,41754_038_2-S_HM_EE,4.066,221.831,2.166,3.658,298.957,640000000000.0,41754_038_2-S_HM_EE,PQC3,DIODE_HALF,Not Used,Right,DiodeCV,PQC_HM_POSITION 3,3.0,10000.0,0.25,0.237,20.0,20.033,Test_HPK_VPB41754_038_2-S_HM_EE_East_South_PQC3_DiodeCV_DiodeHalf_CV_Run01_08_04_2022_06_32_20_PM.txt,Brown
41754,2S,WW,1183068,180015,41754_038_2-S_HM_WW,4.069,221.704,2.167,3.36,298.842,640000000000.0,41754_038_2-S_HM_WW,PQC3,DIODE_HALF,Not Used,Right,DiodeCV,PQC_HM_POSITION 4,3.0,10000.0,0.25,0.257,20.0,20.01,Test_HPK_VPB41754_038_2-S_HM_WW_West_North_PQC3_DiodeCV_DiodeHalf_CV_Run01_08_04_2022_07_24_26_PM.txt,Brown
41754,2S,EE,1182735,180070,41754_046_2-S_HM_EE,4.049,222.802,2.151,3.558,301.051,640000000000.0,41754_046_2-S_HM_EE,PQC3,DIODE_HALF,Not Used,Right,DiodeCV,PQC_HM_POSITION 1,3.0,10000.0,0.25,0.193,20.0,20.009,Test_HPK_VPB41754_046_2-S_HM_EE_East_South_PQC3_DiodeCV_DiodeHalf_CV_Run01_08_05_2022_01_43_42_PM.txt,Brown
41754,2S,WW,1182729,180073,41754_046_2-S_HM_WW,4.046,222.93,2.171,3.38,298.207,640000000000.0,41754_046_2-S_HM_WW,PQC3,DIODE_HALF,Not Used,Right,DiodeCV,PQC_HM_POSITION 2,3.0,10000.0,0.25,0.207,20.0,20.004,Test_HPK_VPB41754_046_2-S_HM_WW_West_North_PQC3_DiodeCV_DiodeHalf_CV_Run01_08_05_2022_02_24_38_PM.txt,Brown
41754,2S,EE,1183587,180092,41754_049_2-S_HM_EE,4.051,222.668,2.169,3.65,298.55,640000000000.0,41754_049_2-S_HM_EE,PQC3,DIODE_HALF,Not Used,Right,DiodeCV,PQC_HM_POSITION 3,3.0,10000.0,0.25,0.238,20.0,20.006,Test_HPK_VPB41754_049_2-S_HM_EE_East_South_PQC3_DiodeCV_DiodeHalf_CV_Run01_08_05_2022_03_09_19_PM.txt,Brown
41754,2S,WW,1183545,180095,41754_049_2-S_HM_WW,4.043,223.092,2.17,3.364,298.329,640000000000.0,41754_049_2-S_HM_WW,PQC3,DIODE_HALF,Not Used,Right,DiodeCV,PQC_HM_POSITION 4,3.0,10000.0,0.25,0.256,20.0,20.005,Test_HPK_VPB41754_049_2-S_HM_WW_West_North_PQC3_DiodeCV_DiodeHalf_CV_Run01_08_05_2022_04_19_05_PM.txt,Brown
41729,PSS,EE,1368420,183870,41729_001_PSS_HM_EE,3.964,227.535,2.133,3.114,303.596,640000000000.0,41729_001_PSS_HM_EE,PQC3,DIODE_HALF,Not Used,Right,DiodeCV,PQC_HM_POSITION 1,3.0,10000.0,0.25,0.191,20.0,20.006,Test_HPK_VPB41729_001_PSS_HM_EE_East_South_PQC3_DiodeCV_DiodeHalf_CV_Run01_08_23_2022_02_02_12_PM.txt,Brown
41729,PSS,WW,1367763,183875,41729_001_PSS_HM_WW,3.951,228.329,2.107,3.102,307.291,640000000000.0,41729_001_PSS_HM_WW,PQC3,DIODE_HALF,Not Used,Right,DiodeCV,PQC_HM_POSITION 2,3.0,10000.0,0.25,0.206,20.0,20.004,Test_HPK_VPB41729_001_PSS_HM_WW_West_North_PQC3_DiodeCV_DiodeHalf_CV_Run01_08_23_2022_02_43_12_PM.txt,Brown
41729,PSS,EE,1367802,183898,41729_004_PSS_HM_EE,3.97,227.193,2.106,3.193,307.417,640000000000.0,41729_004_PSS_HM_EE,PQC3,DIODE_HALF,Not Used,Right,DiodeCV,PQC_HM_POSITION 1,3.0,10000.0,0.25,0.189,20.0,20.01,Test_HPK_VPB41729_004_PSS_HM_EE_East_South_PQC3_DiodeCV_DiodeHalf_CV_Run01_08_22_2022_06_13_49_PM.txt,Brown
41729,PSS,WW,1367517,183913,41729_004_PSS_HM_WW,3.948,228.464,2.108,3.362,307.182,640000000000.0,41729_004_PSS_HM_WW,PQC3,DIODE_HALF,Not Used,Right,DiodeCV,PQC_HM_POSITION 2,3.0,10000.0,0.25,0.206,20.0,20.003,Test_HPK_VPB41729_004_PSS_HM_WW_West_North_PQC3_DiodeCV_DiodeHalf_CV_Run01_08_22_2022_07_06_17_PM.txt,Brown
41729,PSS,EE,1367964,185590,41729_011_PSS_HM_EE,4.036,223.467,2.153,3.416,300.669,640000000000.0,41729_011_PSS_HM_EE,PQC3,DIODE_HALF,Not Used,Right,DiodeCV,PQC_HM_POSITION 3,3.0,10000.0,0.25,0.236,20.0,20.022,Test_HPK_VPB41729_011_PSS_HM_EE_East_South_PQC3_DiodeCV_DiodeHalf_CV_Run01_08_23_2022_03_24_09_PM.txt,Brown
41729,PSS,WW,1367469,185595,41729_011_PSS_HM_WW,3.991,226.01,2.122,3.417,305.086,640000000000.0,41729_011_PSS_HM_WW,PQC3,DIODE_HALF,Not Used,Right,DiodeCV,PQC_HM_POSITION 4,3.0,10000.0,0.25,0.257,20.0,20.005,Test_HPK_VPB41729_011_PSS_HM_WW_West_North_PQC3_DiodeCV_DiodeHalf_CV_Run01_08_23_2022_04_05_04_PM.txt,Brown
41729,PSS,EE,1367196,185618,41729_014_PSS_HM_EE,4.062,222.069,2.161,3.467,299.613,640000000000.0,41729_014_PSS_HM_EE,PQC3,DIODE_HALF,Not Used,Right,DiodeCV,PQC_HM_POSITION 3,3.0,10000.0,0.25,0.235,20.0,20.006,Test_HPK_VPB41729_014_PSS_HM_EE_East_South_PQC3_DiodeCV_DiodeHalf_CV_Run01_08_22_2022_07_58_31_PM.txt,Brown
41729,PSS,WW,1367457,185633,41729_014_PSS_HM_WW,4.023,224.219,2.109,3.381,307.069,640000000000.0,41729_014_PSS_HM_WW,PQC3,DIODE_HALF,Not Used,Right,DiodeCV,PQC_HM_POSITION 4,3.0,10000.0,0.25,0.255,20.0,20.003,Test_HPK_VPB41729_014_PSS_HM_WW_West_North_PQC3_DiodeCV_DiodeHalf_CV_Run01_08_22_2022_08_50_28_PM.txt,Brown
41729,PSS,EE,1367148,185710,41729_021_PSS_HM_EE,3.679,245.17,2.081,3.139,311.184,640000000000.0,41729_021_PSS_HM_EE,PQC3,DIODE_HALF,Not Used,Right,DiodeCV,PQC_HM_POSITION 1,3.0,10000.0,0.25,0.191,20.0,20.01,Test_HPK_VPB41729_021_PSS_HM_EE_East_South_PQC3_DiodeCV_DiodeHalf_CV_Run02_08_25_2022_04_46_00_PM.txt,Brown
41729,PSS,WW,1367631,185715,41729_021_PSS_HM_WW,3.861,233.617,2.155,3.261,300.43,640000000000.0,41729_021_PSS_HM_WW,PQC3,DIODE_HALF,Not Used,Right,DiodeCV,PQC_HM_POSITION 2,3.0,10000.0,0.25,0.207,20.0,20.006,Test_HPK_VPB41729_021_PSS_HM_WW_West_North_PQC3_DiodeCV_DiodeHalf_CV_Run01_08_25_2022_02_43_43_PM.txt,Brown
41729,PSS,EE,1367139,185738,41729_024_PSS_HM_EE,3.65,247.149,2.158,3.577,300.035,640000000000.0,41729_024_PSS_HM_EE,PQC3,DIODE_HALF,Not Used,Right,DiodeCV,PQC_HM_POSITION 1,3.0,10000.0,0.25,0.19,20.0,20.006,Test_HPK_VPB41729_024_PSS_HM_EE_East_South_PQC3_DiodeCV_DiodeHalf_CV_Run01_08_23_2022_06_33_44_PM.txt,Brown
41729,PSS,WW,1368351,185753,41729_024_PSS_HM_WW,3.766,239.546,2.124,3.35,304.783,640000000000.0,41729_024_PSS_HM_WW,PQC3,DIODE_HALF,Not Used,Right,DiodeCV,PQC_HM_POSITION 2,3.0,10000.0,0.25,0.206,20.0,20.007,Test_HPK_VPB41729_024_PSS_HM_WW_West_North_PQC3_DiodeCV_DiodeHalf_CV_Run01_08_23_2022_07_26_03_PM.txt,Brown
41729,PSS,EE,1367886,185830,41729_032_PSS_HM_EE,3.997,225.701,2.111,3.337,306.674,640000000000.0,41729_032_PSS_HM_EE,PQC3,DIODE_HALF,Not Used,Right,DiodeCV,PQC_HM_POSITION 3,3.0,10000.0,0.25,0.238,20.0,20.027,Test_HPK_VPB41729_032_PSS_HM_EE_East_South_PQC3_DiodeCV_DiodeHalf_CV_Run01_08_25_2022_03_40_45_PM.txt,Brown
41729,PSS,WW,1367682,185835,41729_032_PSS_HM_WW,3.979,226.673,2.097,3.279,308.812,640000000000.0,41729_032_PSS_HM_WW,PQC3,DIODE_HALF,Not Used,Right,DiodeCV,PQC_HM_POSITION 4,3.0,10000.0,0.25,0.256,20.0,20.006,Test_HPK_VPB41729_032_PSS_HM_WW_West_North_PQC3_DiodeCV_DiodeHalf_CV_Run01_08_25_2022_04_21_39_PM.txt,Brown
41729,PSS,EE,1367637,185858,41729_035_PSS_HM_EE,3.97,227.201,2.094,3.274,309.134,640000000000.0,41729_035_PSS_HM_EE,PQC3,DIODE_HALF,Not Used,Right,DiodeCV,PQC_HM_POSITION 3,3.0,10000.0,0.25,0.235,20.0,20.018,Test_HPK_VPB41729_035_PSS_HM_EE_East_South_PQC3_DiodeCV_DiodeHalf_CV_Run01_08_23_2022_08_18_15_PM.txt,Brown
41729,PSS,WW,1368600,185873,41729_035_PSS_HM_WW,3.97,227.189,2.082,3.257,311.044,640000000000.0,41729_035_PSS_HM_WW,PQC3,DIODE_HALF,Not Used,Right,DiodeCV,PQC_HM_POSITION 4,3.0,10000.0,0.25,0.255,20.0,20.005,Test_HPK_VPB41729_035_PSS_HM_WW_West_North_PQC3_DiodeCV_DiodeHalf_CV_Run01_08_23_2022_09_10_18_PM.txt,Brown
42240,PSS,EE,1369753,186038,42240_001_PSS_HM_EE,3.813,236.572,2.192,4.182,295.349,640000000000.0,42240_001_PSS_HM_EE,PQC3,DIODE_HALF,Not Used,Right,DiodeCV,PQC_HM_POSITION 1,3.0,10000.0,0.25,0.192,20.0,20.007,Test_HPK_VPB42240_001_PSS_HM_EE_East_South_PQC3_DiodeCV_DiodeHalf_CV_Run02_08_26_2022_03_44_29_PM.txt,Brown
42240,PSS,WW,1369504,186053,42240_001_PSS_HM_WW,4.122,218.83,2.191,3.823,295.52,640000000000.0,42240_001_PSS_HM_WW,PQC3,DIODE_HALF,Not Used,Right,DiodeCV,PQC_HM_POSITION 2,3.0,10000.0,0.25,0.204,20.0,20.008,Test_HPK_VPB42240_001_PSS_HM_WW_West_North_PQC3_DiodeCV_DiodeHalf_CV_Run01_08_26_2022_02_00_48_PM.txt,Brown
42240,PSS,EE,1369294,186076,42240_004_PSS_HM_EE,3.988,226.174,2.227,3.552,290.701,640000000000.0,42240_004_PSS_HM_EE,PQC3,DIODE_HALF,Not Used,Right,DiodeCV,PQC_HM_POSITION 1,3.0,10000.0,0.25,0.193,20.0,20.006,Test_HPK_VPB42240_004_PSS_HM_EE_East_South_PQC3_DiodeCV_DiodeHalf_CV_Run01_08_25_2022_06_58_01_PM.txt,Brown
42240,PSS,WW,1368922,186091,42240_004_PSS_HM_WW,3.986,226.294,2.24,4.279,289.098,640000000000.0,42240_004_PSS_HM_WW,PQC3,DIODE_HALF,Not Used,Right,DiodeCV,PQC_HM_POSITION 2,3.0,10000.0,0.25,0.208,20.0,20.007,Test_HPK_VPB42240_004_PSS_HM_WW_West_North_PQC3_DiodeCV_DiodeHalf_CV_Run01_08_25_2022_07_50_22_PM.txt,Brown
42240,PSS,WW,1369870,186173,42240_011_PSS_HM_WW,4.164,216.621,2.225,4.048,290.992,640000000000.0,42240_011_PSS_HM_WW,PQC3,DIODE_HALF,Not Used,Right,DiodeCV,PQC_HM_POSITION 4,3.0,10000.0,0.25,0.253,20.0,20.003,Test_HPK_VPB42240_011_PSS_HM_WW_West_North_PQC3_DiodeCV_DiodeHalf_CV_Run01_08_26_2022_03_22_25_PM.txt,Brown
42240,PSS,EE,1369705,186196,42240_014_PSS_HM_EE,3.859,233.732,2.201,3.869,294.173,640000000000.0,42240_014_PSS_HM_EE,PQC3,DIODE_HALF,Not Used,Right,DiodeCV,PQC_HM_POSITION 3,3.0,10000.0,0.25,0.237,20.0,20.025,Test_HPK_VPB42240_014_PSS_HM_EE_East_South_PQC3_DiodeCV_DiodeHalf_CV_Run01_08_25_2022_08_42_49_PM.txt,Brown
42240,PSS,WW,1370113,186211,42240_014_PSS_HM_WW,4.146,217.58,2.233,3.852,289.962,640000000000.0,42240_014_PSS_HM_WW,PQC3,DIODE_HALF,Not Used,Right,DiodeCV,PQC_HM_POSITION 4,3.0,10000.0,0.25,0.258,20.0,20.008,Test_HPK_VPB42240_014_PSS_HM_WW_West_North_PQC3_DiodeCV_DiodeHalf_CV_Run01_08_25_2022_09_34_58_PM.txt,Brown
42240,PSS,EE,1368931,186278,42240_023_PSS_HM_EE,3.725,242.169,2.262,3.966,286.196,640000000000.0,42240_023_PSS_HM_EE,PQC3,DIODE_HALF,Not Used,Right,DiodeCV,PQC_HM_POSITION 1,3.0,10000.0,0.25,0.194,20.0,20.003,Test_HPK_VPB42240_023_PSS_HM_EE_East_South_PQC3_DiodeCV_DiodeHalf_CV_Run01_08_29_2022_02_20_07_PM.txt,Brown
42240,PSS,WW,1369909,186293,42240_023_PSS_HM_WW,4.143,217.716,2.217,3.535,292.052,640000000000.0,42240_023_PSS_HM_WW,PQC3,DIODE_HALF,Not Used,Right,DiodeCV,PQC_HM_POSITION 2,3.0,10000.0,0.25,0.21,20.0,20.003,Test_HPK_VPB42240_023_PSS_HM_WW_West_North_PQC3_DiodeCV_DiodeHalf_CV_Run01_08_29_2022_03_01_04_PM.txt,Brown
42240,PSS,EE,1369966,186316,42240_027_PSS_HM_EE,4.17,216.323,2.182,4.13,296.751,640000000000.0,42240_027_PSS_HM_EE,PQC3,DIODE_HALF,Not Used,Left,DiodeCV,PQC_HM_POSITION 1,3.0,10000.0,0.25,0.195,20.0,20.006,Test_HPK_VPB42240_027_PSS_HM_EE_East_North_PQC3_DiodeCV_DiodeHalf_CV_Run01_08_29_2022_01_12_36_PM.txt,Brown
42240,PSS,WW,1369285,186331,42240_027_PSS_HM_WW,4.106,219.661,2.193,3.651,295.24,640000000000.0,42240_027_PSS_HM_WW,PQC3,DIODE_HALF,Not Used,Right,DiodeCV,PQC_HM_POSITION 2,3.0,10000.0,0.25,0.204,20.0,20.008,Test_HPK_VPB42240_027_PSS_HM_WW_West_North_PQC3_DiodeCV_DiodeHalf_CV_Run01_08_26_2022_06_36_48_PM.txt,Brown
42240,PSS,EE,1369081,186398,42240_034_PSS_HM_EE,4.152,217.257,2.166,3.955,298.912,640000000000.0,42240_034_PSS_HM_EE,PQC3,DIODE_HALF,Not Used,Right,DiodeCV,PQC_HM_POSITION 3,3.0,10000.0,0.25,0.238,20.0,20.005,Test_HPK_VPB42240_034_PSS_HM_EE_East_South_PQC3_DiodeCV_DiodeHalf_CV_Run01_08_29_2022_03_41_57_PM.txt,Brown
42240,PSS,WW,1370164,186413,42240_034_PSS_HM_WW,3.961,227.721,2.196,3.781,294.827,640000000000.0,42240_034_PSS_HM_WW,PQC3,DIODE_HALF,Not Used,Right,DiodeCV,PQC_HM_POSITION 4,3.0,10000.0,0.25,0.259,20.0,20.004,Test_HPK_VPB42240_034_PSS_HM_WW_West_North_PQC3_DiodeCV_DiodeHalf_CV_Run01_08_29_2022_04_22_55_PM.txt,Brown
42240,PSS,EE,1369918,186436,42240_037_PSS_HM_EE,4.091,220.491,2.191,3.629,295.566,640000000000.0,42240_037_PSS_HM_EE,PQC3,DIODE_HALF,Not Used,Right,DiodeCV,PQC_HM_POSITION 3,3.0,10000.0,0.25,0.233,20.0,20.023,Test_HPK_VPB42240_037_PSS_HM_EE_East_South_PQC3_DiodeCV_DiodeHalf_CV_Run01_08_26_2022_07_28_50_PM.txt,Brown
42240,PSS,WW,1369696,186451,42240_037_PSS_HM_WW,3.935,229.219,2.204,3.936,293.775,640000000000.0,42240_037_PSS_HM_WW,PQC3,DIODE_HALF,Not Used,Right,DiodeCV,PQC_HM_POSITION 4,3.0,10000.0,0.25,0.255,20.0,20.009,Test_HPK_VPB42240_037_PSS_HM_WW_West_North_PQC3_DiodeCV_DiodeHalf_CV_Run01_08_26_2022_08_20_47_PM.txt,Brown
41751,2S,EE,1370470,186610,41751_002_2-S_HM_EE,3.724,242.239,2.051,2.857,315.628,640000000000.0,41751_002_2-S_HM_EE,PQC3,DIODE_HALF,Not Used,Right,DiodeCV,PQC_HM_POSITION 1,3.0,10000.0,0.25,0.186,20.0,20.066,Test_HPK_VPB41751_002_2-S_HM_EE_East_South_PQC3_DiodeCV_DiodeHalf_CV_Run01_08_31_2022_04_01_57_PM.txt,Brown
41751,2S,WW,1370635,186613,41751_002_2-S_HM_WW,3.86,233.66,2.113,2.949,306.371,640000000000.0,41751_002_2-S_HM_WW,PQC3,DIODE_HALF,Not Used,Right,DiodeCV,PQC_HM_POSITION 2,3.0,10000.0,0.25,0.202,20.0,20.105,Test_HPK_VPB41751_002_2-S_HM_WW_West_North_PQC3_DiodeCV_DiodeHalf_CV_Run01_08_31_2022_04_42_49_PM.txt,Brown
41751,2S,EE,1370338,186632,41751_005_2-S_HM_EE,3.986,226.272,2.116,3.063,305.925,640000000000.0,41751_005_2-S_HM_EE,PQC3,DIODE_HALF,Not Used,Right,DiodeCV,PQC_HM_POSITION 1,3.0,10000.0,0.25,0.185,20.0,20.104,Test_HPK_VPB41751_005_2-S_HM_EE_East_South_PQC3_DiodeCV_DiodeHalf_CV_Run01_08_30_2022_05_28_06_PM.txt,Brown
41751,2S,WW,1371130,186635,41751_005_2-S_HM_WW,4.134,218.178,2.196,3.274,294.802,640000000000.0,41751_005_2-S_HM_WW,PQC3,DIODE_HALF,Not Used,Right,DiodeCV,PQC_HM_POSITION 2,3.0,10000.0,0.25,0.2,20.0,20.128,Test_HPK_VPB41751_005_2-S_HM_WW_West_North_PQC3_DiodeCV_DiodeHalf_CV_Run01_08_30_2022_06_20_06_PM.txt,Brown
41751,2S,EE,1370383,186690,41751_012_2-S_HM_EE,3.878,232.611,2.159,3.022,299.844,640000000000.0,41751_012_2-S_HM_EE,PQC3,DIODE_HALF,Not Used,Right,DiodeCV,PQC_HM_POSITION 1,3.0,10000.0,0.25,0.19,20.0,20.025,Test_HPK_VPB41751_012_2-S_HM_EE_East_South_PQC3_DiodeCV_DiodeHalf_CV_Run01_09_06_2022_11_41_15_AM.txt,Brown
41751,2S,WW,1370608,186693,41751_012_2-S_HM_WW,3.991,226.008,2.188,3.165,295.876,640000000000.0,41751_012_2-S_HM_WW,PQC3,DIODE_HALF,Not Used,Right,DiodeCV,PQC_HM_POSITION 2,3.0,10000.0,0.25,0.206,20.0,20.088,Test_HPK_VPB41751_012_2-S_HM_WW_West_North_PQC3_DiodeCV_DiodeHalf_CV_Run01_09_06_2022_12_22_03_PM.txt,Brown
41751,2S,EE,1370698,186712,41751_017_2-S_HM_EE,3.807,236.948,2.05,2.7,315.779,640000000000.0,41751_017_2-S_HM_EE,PQC3,DIODE_HALF,Not Used,Right,DiodeCV,PQC_HM_POSITION 3,3.0,10000.0,0.25,0.231,20.0,20.162,Test_HPK_VPB41751_017_2-S_HM_EE_East_South_PQC3_DiodeCV_DiodeHalf_CV_Run01_08_30_2022_07_12_04_PM.txt,Brown
41751,2S,WW,1370863,186715,41751_017_2-S_HM_WW,3.781,238.565,2.067,2.851,313.224,640000000000.0,41751_017_2-S_HM_WW,PQC3,DIODE_HALF,Not Used,Right,DiodeCV,PQC_HM_POSITION 4,3.0,10000.0,0.25,0.252,20.0,20.077,Test_HPK_VPB41751_017_2-S_HM_WW_West_North_PQC3_DiodeCV_DiodeHalf_CV_Run02_08_31_2022_02_37_57_PM.txt,Brown
41751,2S,EE,1370632,186770,41751_031_2-S_HM_EE,3.664,246.214,2.144,3.368,301.95,640000000000.0,41751_031_2-S_HM_EE,PQC3,DIODE_HALF,Not Used,Right,DiodeCV,PQC_HM_POSITION 3,3.0,10000.0,0.25,0.236,20.0,20.136,Test_HPK_VPB41751_031_2-S_HM_EE_East_South_PQC3_DiodeCV_DiodeHalf_CV_Run01_09_06_2022_01_02_55_PM.txt,Brown
41751,2S,WW,1370467,186773,41751_031_2-S_HM_WW,3.974,226.978,2.149,3.113,301.248,640000000000.0,41751_031_2-S_HM_WW,PQC3,DIODE_HALF,Not Used,Right,DiodeCV,PQC_HM_POSITION 4,3.0,10000.0,0.25,0.257,20.0,20.122,Test_HPK_VPB41751_031_2-S_HM_WW_West_North_PQC3_DiodeCV_DiodeHalf_CV_Run01_09_06_2022_01_43_47_PM.txt,Brown
41751,2S,EE,1370653,186792,41751_037_2-S_HM_EE,3.838,235.04,2.122,3.146,305.184,640000000000.0,41751_037_2-S_HM_EE,PQC3,DIODE_HALF,Not Used,Right,DiodeCV,PQC_HM_POSITION 3,3.0,10000.0,0.25,0.233,20.0,20.141,Test_HPK_VPB41751_037_2-S_HM_EE_East_South_PQC3_DiodeCV_DiodeHalf_CV_Run01_08_31_2022_05_27_13_PM.txt,Brown
41751,2S,WW,1370317,186795,41751_037_2-S_HM_WW,4.055,222.466,2.161,3.085,299.554,640000000000.0,41751_037_2-S_HM_WW,PQC3,DIODE_HALF,Not Used,Right,DiodeCV,PQC_HM_POSITION 4,3.0,10000.0,0.25,0.253,20.0,20.12,Test_HPK_VPB41751_037_2-S_HM_WW_West_North_PQC3_DiodeCV_DiodeHalf_CV_Run01_08_31_2022_06_19_05_PM.txt,Brown
41755,2S,EE,1372463,186872,41755_001_2-S_HM_EE,3.852,234.158,2.19,3.192,295.582,640000000000.0,41755_001_2-S_HM_EE,PQC3,DIODE_HALF,Not Used,Right,DiodeCV,PQC_HM_POSITION 1,3.0,10000.0,0.25,0.196,20.0,20.116,Test_HPK_VPB41755_001_2-S_HM_EE_East_South_PQC3_DiodeCV_DiodeHalf_CV_Run01_09_07_2022_03_52_39_PM.txt,Brown
41755,2S,WW,1371635,186875,41755_001_2-S_HM_WW,3.774,238.985,2.164,3.737,299.248,640000000000.0,41755_001_2-S_HM_WW,PQC3,DIODE_HALF,Not Used,Right,DiodeCV,PQC_HM_POSITION 2,3.0,10000.0,0.25,0.208,20.0,20.152,Test_HPK_VPB41755_001_2-S_HM_WW_West_North_PQC3_DiodeCV_DiodeHalf_CV_Run01_09_07_2022_04_33_34_PM.txt,Brown
41755,2S,EE,1372532,186894,41755_004_2-S_HM_EE,4.045,223.001,2.159,3.441,299.821,640000000000.0,41755_004_2-S_HM_EE,PQC3,DIODE_HALF,Not Used,Right,DiodeCV,PQC_HM_POSITION 1,3.0,10000.0,0.25,0.191,20.0,20.109,Test_HPK_VPB41755_004_2-S_HM_EE_East_South_PQC3_DiodeCV_DiodeHalf_CV_Run01_09_06_2022_04_07_10_PM.txt,Brown
41755,2S,WW,1372322,186897,41755_004_2-S_HM_WW,3.926,229.74,2.191,3.994,295.562,640000000000.0,41755_004_2-S_HM_WW,PQC3,DIODE_HALF,Not Used,Right,DiodeCV,PQC_HM_POSITION 2,3.0,10000.0,0.25,0.208,20.0,20.15,Test_HPK_VPB41755_004_2-S_HM_WW_West_North_PQC3_DiodeCV_DiodeHalf_CV_Run01_09_06_2022_04_59_10_PM.txt,Brown
41755,2S,EE,1372691,186952,41755_013_2-S_HM_EE,4.029,223.905,2.181,3.583,296.825,640000000000.0,41755_013_2-S_HM_EE,PQC3,DIODE_HALF,Not Used,Right,DiodeCV,PQC_HM_POSITION 3,3.0,10000.0,0.25,0.239,20.0,20.193,Test_HPK_VPB41755_013_2-S_HM_EE_East_South_PQC3_DiodeCV_DiodeHalf_CV_Run01_09_07_2022_05_14_24_PM.txt,Brown
41755,2S,WW,1372700,186955,41755_013_2-S_HM_WW,3.737,241.381,2.195,3.671,295.017,640000000000.0,41755_013_2-S_HM_WW,PQC3,DIODE_HALF,Not Used,Right,DiodeCV,PQC_HM_POSITION 4,3.0,10000.0,0.25,0.259,20.0,20.171,Test_HPK_VPB41755_013_2-S_HM_WW_West_North_PQC3_DiodeCV_DiodeHalf_CV_Run01_09_07_2022_05_55_22_PM.txt,Brown
41755,2S,EE,1372736,186974,41755_016_2-S_HM_EE,4.053,222.579,2.174,3.489,297.766,640000000000.0,41755_016_2-S_HM_EE,PQC3,DIODE_HALF,Not Used,Right,DiodeCV,PQC_HM_POSITION 3,3.0,10000.0,0.25,0.238,20.0,20.186,Test_HPK_VPB41755_016_2-S_HM_EE_East_South_PQC3_DiodeCV_DiodeHalf_CV_Run01_09_06_2022_05_51_11_PM.txt,Brown
41755,2S,WW,1372358,186977,41755_016_2-S_HM_WW,4.322,208.716,2.288,3.544,282.99,640000000000.0,41755_016_2-S_HM_WW,PQC3,DIODE_HALF,Not Used,Right,DiodeCV,PQC_HM_POSITION 4,3.0,10000.0,0.25,0.257,20.0,20.161,Test_HPK_VPB41755_016_2-S_HM_WW_West_North_PQC3_DiodeCV_DiodeHalf_CV_Run01_09_06_2022_06_43_04_PM.txt,Brown
41755,2S,EE,1371449,187032,41755_024_2-S_HM_EE,4.045,222.982,2.19,3.566,295.586,640000000000.0,41755_024_2-S_HM_EE,PQC3,DIODE_HALF,Not Used,Right,DiodeCV,PQC_HM_POSITION 1,3.0,10000.0,0.25,0.195,20.0,20.11,Test_HPK_VPB41755_024_2-S_HM_EE_East_South_PQC3_DiodeCV_DiodeHalf_CV_Run01_09_08_2022_05_01_23_PM.txt,Brown
41755,2S,WW,1372190,187035,41755_024_2-S_HM_WW,4.056,222.411,2.158,3.485,299.99,640000000000.0,41755_024_2-S_HM_WW,PQC3,DIODE_HALF,Not Used,Right,DiodeCV,PQC_HM_POSITION 2,3.0,10000.0,0.25,0.211,20.0,20.141,Test_HPK_VPB41755_024_2-S_HM_WW_West_North_PQC3_DiodeCV_DiodeHalf_CV_Run01_09_08_2022_05_42_26_PM.txt,Brown
41755,2S,EE,1371686,187054,41755_028_2-S_HM_EE,4.073,221.483,2.155,3.483,300.43,640000000000.0,41755_028_2-S_HM_EE,PQC3,DIODE_HALF,Not Used,Right,DiodeCV,PQC_HM_POSITION 1,3.0,10000.0,0.25,0.194,20.0,20.134,Test_HPK_VPB41755_028_2-S_HM_EE_East_South_PQC3_DiodeCV_DiodeHalf_CV_Run01_09_07_2022_07_28_40_PM.txt,Brown
41755,2S,WW,1371554,187057,41755_028_2-S_HM_WW,4.032,223.696,2.156,3.338,300.344,640000000000.0,41755_028_2-S_HM_WW,PQC3,DIODE_HALF,Not Used,Right,DiodeCV,PQC_HM_POSITION 2,3.0,10000.0,0.25,0.213,20.0,20.174,Test_HPK_VPB41755_028_2-S_HM_WW_West_North_PQC3_DiodeCV_DiodeHalf_CV_Run01_09_08_2022_10_52_09_AM.txt,Brown
41755,2S,EE,1372643,187112,41755_037_2-S_HM_EE,4.079,221.145,2.16,3.656,299.731,640000000000.0,41755_037_2-S_HM_EE,PQC3,DIODE_HALF,Not Used,Right,DiodeCV,PQC_HM_POSITION 3,3.0,10000.0,0.25,0.242,20.0,20.177,Test_HPK_VPB41755_037_2-S_HM_EE_East_South_PQC3_DiodeCV_DiodeHalf_CV_Run01_09_08_2022_06_23_23_PM.txt,Brown
41755,2S,WW,1371695,187115,41755_037_2-S_HM_WW,4.046,222.923,2.138,3.185,302.873,640000000000.0,41755_037_2-S_HM_WW,PQC3,DIODE_HALF,Not Used,Right,DiodeCV,PQC_HM_POSITION 4,3.0,10000.0,0.25,0.262,20.0,20.148,Test_HPK_VPB41755_037_2-S_HM_WW_West_North_PQC3_DiodeCV_DiodeHalf_CV_Run01_09_08_2022_07_04_14_PM.txt,Brown
41755,2S,EE,1371773,187134,41755_041_2-S_HM_EE,4.063,222.022,2.185,3.694,296.343,640000000000.0,41755_041_2-S_HM_EE,PQC3,DIODE_HALF,Not Used,Right,DiodeCV,PQC_HM_POSITION 3,3.0,10000.0,0.25,0.241,20.0,20.207,Test_HPK_VPB41755_041_2-S_HM_EE_East_South_PQC3_DiodeCV_DiodeHalf_CV_Run01_09_08_2022_11_57_40_AM.txt,Brown
41755,2S,WW,1371383,187137,41755_041_2-S_HM_WW,3.627,248.723,2.203,3.908,293.915,640000000000.0,41755_041_2-S_HM_WW,PQC3,DIODE_HALF,Not Used,Right,DiodeCV,PQC_HM_POSITION 4,3.0,10000.0,0.25,0.264,20.0,20.172,Test_HPK_VPB41755_041_2-S_HM_WW_West_North_PQC3_DiodeCV_DiodeHalf_CV_Run01_09_08_2022_12_49_44_PM.txt,Brown
41756,2S,EE,1339101,187196,41756_001_2-S_HM_EE,3.83,224.321,2.802,5329000000000.0,230.7,,41756_001_2-S_HM_EE,PQC1,DIODE_HALF,Not Used,Left,Diode_CV1,HP 4192A,0.5,100000.0,0.25,,23.2,23.2,Demokritos_VPB41756_001_2-S_HM_E_Left_PQC3_DiodeHalf_CV.xml,Demokritos
41756,2S,WW,1339581,187199,41756_001_2-S_HM_WW,4.202,204.167,2.824,4927000000000.0,228.9,,41756_001_2-S_HM_WW,PQC1,DIODE_HALF,Not Used,Left,Diode_CV1,HP 4192A,0.5,100000.0,0.25,,23.0,23.0,Demokritos_VPB41756_001_2-S_HM_W_Left_PQC3_DiodeHalf_CV.xml,Demokritos
41756,2S,EE,1339181,187250,41756_007_2-S_HM_EE,3.832,218.222,2.819,5236000000000.0,229.3,,41756_007_2-S_HM_EE,PQC1,DIODE_HALF,Not Used,Left,Diode_CV1,HP 4192A,0.5,100000.0,0.25,,19.3,19.3,Demokritos_VPB41756_007_2-S_HM_E_Left_PQC3_DiodeHalf_CV.xml,Demokritos
41756,2S,WW,1339241,187253,41756_007_2-S_HM_WW,3.801,221.413,2.81,5288000000000.0,230.0,,41756_007_2-S_HM_WW,PQC1,DIODE_HALF,Not Used,Left,Diode_CV1,HP 4192A,0.5,100000.0,0.25,,20.2,20.2,Demokritos_VPB41756_007_2-S_HM_W_Left_PQC3_DiodeHalf_CV.xml,Demokritos
41756,2S,EE,1339881,187290,41756_014_2-S_HM_EE,3.737,225.937,2.826,5427000000000.0,228.7,,41756_014_2-S_HM_EE,PQC1,DIODE_HALF,Not Used,Left,Diode_CV1,HP 4192A,0.5,100000.0,0.25,,20.7,20.7,Demokritos_VPB41756_014_2-S_HM_E_Left_PQC3_DiodeHalf_CV.xml,Demokritos
41756,2S,WW,1339501,187293,41756_014_2-S_HM_WW,3.777,223.714,2.822,5390000000000.0,229.1,,41756_014_2-S_HM_WW,PQC1,DIODE_HALF,Not Used,Left,Diode_CV1,HP 4192A,0.5,100000.0,0.25,,20.8,20.8,Demokritos_VPB41756_014_2-S_HM_W_Left_PQC3_DiodeHalf_CV.xml,Demokritos
41756,2S,EE,1340461,187312,41756_019_2-S_HM_EE,3.66,233.637,2.8,5556000000000.0,230.8,,41756_019_2-S_HM_EE,PQC1,DIODE_HALF,Not Used,Left,Diode_CV1,HP 4192A,0.5,100000.0,0.25,,22.5,22.5,Demokritos_VPB41756_019_2-S_HM_E_Left_PQC3_DiodeHalf_CV.xml,Demokritos
41756,2S,WW,1340521,187315,41756_019_2-S_HM_WW,3.856,221.261,2.832,5380000000000.0,228.2,,41756_019_2-S_HM_WW,PQC1,DIODE_HALF,Not Used,Left,Diode_CV1,HP 4192A,0.5,100000.0,0.25,,22.2,22.2,Demokritos_VPB41756_019_2-S_HM_W_Left_PQC3_DiodeHalf_CV.xml,Demokritos
41756,2S,EE,1340601,187374,41756_029_2-S_HM_EE,3.932,216.535,2.807,5140000000000.0,230.3,,41756_029_2-S_HM_EE,PQC1,DIODE_HALF,Not Used,Left,Diode_CV1,HP 4192A,0.5,100000.0,0.25,,21.9,21.9,Demokritos_VPB41756_029_2-S_HM_E_Left_PQC3_DiodeHalf_CV.xml,Demokritos
41756,2S,WW,1340681,187377,41756_029_2-S_HM_WW,4.374,194.28,2.832,4662000000000.0,228.2,,41756_029_2-S_HM_WW,PQC1,DIODE_HALF,Not Used,Left,Diode_CV1,HP 4192A,0.5,100000.0,0.25,,21.6,21.6,Demokritos_VPB41756_029_2-S_HM_W_Left_PQC3_DiodeHalf_CV.xml,Demokritos
41756,2S,EE,1340761,187418,41756_036_2-S_HM_EE,4.25,199.81,2.808,4765000000000.0,230.2,,41756_036_2-S_HM_EE,PQC1,DIODE_HALF,Not Used,Left,Diode_CV1,HP 4192A,0.5,100000.0,0.25,,21.5,21.5,Demokritos_VPB41756_036_2-S_HM_E_Left_PQC3_DiodeHalf_CV.xml,Demokritos
41756,2S,WW,1340841,187431,41756_036_2-S_HM_WW,4.482,189.17,2.838,4553000000000.0,227.8,,41756_036_2-S_HM_WW,PQC1,DIODE_HALF,Not Used,Left,Diode_CV1,HP 4192A,0.5,100000.0,0.25,,21.3,21.3,Demokritos_VPB41756_036_2-S_HM_W_Left_PQC3_DiodeHalf_CV.xml,Demokritos
41756,2S,EE,1340961,187472,41756_044_2-S_HM_EE,4.23,199.887,2.79,4683000000000.0,231.6,,41756_044_2-S_HM_EE,PQC1,DIODE_HALF,Not Used,Left,Diode_CV1,HP 4192A,0.5,100000.0,0.25,,20.9,20.9,Demokritos_VPB41756_044_2-S_HM_E_Left_PQC3_DiodeHalf_CV.xml,Demokritos
41756,2S,WW,1340021,187475,41756_044_2-S_HM_WW,4.516,191.042,2.833,4634000000000.0,228.1,,41756_044_2-S_HM_WW,PQC1,DIODE_HALF,Not Used,Left,Diode_CV1,HP 4192A,0.5,100000.0,0.25,,23.8,23.8,Demokritos_VPB41756_044_2-S_HM_W_Left_PQC3_DiodeHalf_CV.xml,Demokritos
41757,2S,EE,1348001,187498,41757_004_2-S_HM_EE,4.812,177.421,2.865,4451000000000.0,225.6,,41757_004_2-S_HM_EE,PQC1,DIODE_HALF,Not Used,Left,Diode_CV1,HP 4192A,0.5,100000.0,0.25,,22.3,22.3,Demokritos_VPB41757_004_2-S_HM_E_Left_PQC3_DiodeHalf_CV.xml,Demokritos
41757,2S,WW,1348101,187511,41757_004_2-S_HM_WW,5.086,167.764,2.838,4038000000000.0,227.7,,41757_004_2-S_HM_WW,PQC1,DIODE_HALF,Not Used,Left,Diode_CV1,HP 4192A,0.5,100000.0,0.25,,22.2,22.2,Demokritos_VPB41757_004_2-S_HM_W_Left_PQC3_DiodeHalf_CV.xml,Demokritos
41757,2S,EE,1348221,187534,41757_008_2-S_HM_EE,4.73,179.534,2.819,4332000000000.0,229.3,,41757_008_2-S_HM_EE,PQC1,DIODE_HALF,Not Used,Left,Diode_CV1,HP 4192A,0.5,100000.0,0.25,,21.5,21.5,Demokritos_VPB41757_008_2-S_HM_E_Left_PQC3_DiodeHalf_CV.xml,Demokritos
41757,2S,WW,1350221,187537,41757_008_2-S_HM_WW,4.787,177.367,2.825,4266000000000.0,228.8,,41757_008_2-S_HM_WW,PQC1,DIODE_HALF,Not Used,Left,Diode_CV1,HP 4192A,0.5,100000.0,0.25,,21.5,21.5,Demokritos_VPB41757_008_2-S_HM_W_Left_PQC3_DiodeHalf_CV.xml,Demokritos
41757,2S,EE,1350941,187592,41757_016_2-S_HM_EE,4.699,180.712,2.823,4370000000000.0,229.0,,41757_016_2-S_HM_EE,PQC1,DIODE_HALF,Not Used,Left,Diode_CV1,HP 4192A,0.5,100000.0,0.25,,21.5,21.5,Demokritos_VPB41757_016_2-S_HM_E_Left_PQC3_DiodeHalf_CV.xml,Demokritos
41757,2S,WW,1351361,187595,41757_016_2-S_HM_WW,5.02,168.913,2.86,4165000000000.0,226.0,,41757_016_2-S_HM_WW,PQC1,DIODE_HALF,Not Used,Left,Diode_CV1,HP 4192A,0.5,100000.0,0.25,,21.3,21.3,Demokritos_VPB41757_016_2-S_HM_W_Left_PQC3_DiodeHalf_CV.xml,Demokritos
41757,2S,EE,1355121,187632,41757_025_2-S_HM_EE,4.723,180.402,2.825,4357000000000.0,228.8,,41757_025_2-S_HM_EE,PQC1,DIODE_HALF,Not Used,Left,Diode_CV1,HP 4192A,0.5,100000.0,0.25,,22.0,22.0,Demokritos_VPB41757_025_2-S_HM_E_Left_PQC3_DiodeHalf_CV.xml,Demokritos
41757,2S,WW,1351861,187635,41757_025_2-S_HM_WW,5.158,164.948,2.857,4007000000000.0,226.3,,41757_025_2-S_HM_WW,PQC1,DIODE_HALF,Not Used,Left,Diode_CV1,HP 4192A,0.5,100000.0,0.25,,21.8,21.8,Demokritos_VPB41757_025_2-S_HM_W_Left_PQC3_DiodeHalf_CV.xml,Demokritos
41757,2S,EE,1352001,187676,41757_035_2-S_HM_EE,5.071,167.573,2.833,4089000000000.0,228.2,,41757_035_2-S_HM_EE,PQC1,DIODE_HALF,Not Used,Left,Diode_CV1,HP 4192A,0.5,100000.0,0.25,,21.6,21.6,Demokritos_VPB41757_035_2-S_HM_E_Left_PQC3_DiodeHalf_CV.xml,Demokritos
41757,2S,WW,1353041,187679,41757_035_2-S_HM_WW,5.24,162.046,2.851,4002000000000.0,226.7,,41757_035_2-S_HM_WW,PQC1,DIODE_HALF,Not Used,Left,Diode_CV1,HP 4192A,0.5,100000.0,0.25,,21.5,21.5,Demokritos_VPB41757_035_2-S_HM_W_Left_PQC3_DiodeHalf_CV.xml,Demokritos
41757,2S,EE,1350601,187730,41757_041_2-S_HM_EE,4.694,182.922,2.824,4450000000000.0,228.9,,41757_041_2-S_HM_EE,PQC1,DIODE_HALF,Not Used,Left,Diode_CV1,HP 4192A,0.5,100000.0,0.25,,23.1,23.1,Demokritos_VPB41757_041_2-S_HM_E_Left_PQC3_DiodeHalf_CV.xml,Demokritos
41757,2S,WW,1352761,187733,41757_041_2-S_HM_WW,4.849,176.465,2.847,4317000000000.0,227.0,,41757_041_2-S_HM_WW,PQC1,DIODE_HALF,Not Used,Left,Diode_CV1,HP 4192A,0.5,100000.0,0.25,,22.6,22.6,Demokritos_VPB41757_041_2-S_HM_W_Left_PQC3_DiodeHalf_CV.xml,Demokritos
41757,2S,EE,1352881,187752,41757_045_2-S_HM_EE,4.647,180.593,2.829,4401000000000.0,228.5,,41757_045_2-S_HM_EE,PQC1,DIODE_HALF,Not Used,Left,Diode_CV1,HP 4192A,0.5,100000.0,0.25,,19.8,19.8,Demokritos_VPB41757_045_2-S_HM_E_Left_PQC3_DiodeHalf_CV.xml,Demokritos
41757,2S,WW,1353121,187755,41757_045_2-S_HM_WW,5.035,167.346,2.824,4048000000000.0,228.9,,41757_045_2-S_HM_WW,PQC1,DIODE_HALF,Not Used,Left,Diode_CV1,HP 4192A,0.5,100000.0,0.25,,20.4,20.4,Demokritos_VPB41757_045_2-S_HM_W_Left_PQC3_DiodeHalf_CV.xml,Demokritos
41758,2S,EE,1358061,187810,41758_006_2-S_HM_EE,4.695,179.992,2.766,4142000000000.0,233.7,,41758_006_2-S_HM_EE,PQC1,DIODE_HALF,Not Used,Left,Diode_CV1,HP 4192A,0.5,100000.0,0.25,,20.8,20.8,Demokritos_VPB41758_006_2-S_HM_E_Left_PQC3_DiodeHalf_CV.xml,Demokritos
41758,2S,WW,1358141,187813,41758_006_2-S_HM_WW,4.043,209.156,2.781,4894000000000.0,232.4,,41758_006_2-S_HM_WW,PQC1,DIODE_HALF,Not Used,Left,Diode_CV1,HP 4192A,0.5,100000.0,0.25,,20.9,20.9,Demokritos_VPB41758_006_2-S_HM_W_Left_PQC3_DiodeHalf_CV.xml,Demokritos
41758,2S,EE,1358221,187850,41758_018_2-S_HM_EE,4.574,185.014,2.821,4499000000000.0,229.1,,41758_018_2-S_HM_EE,PQC1,DIODE_HALF,Not Used,Left,Diode_CV1,HP 4192A,0.5,100000.0,0.25,,21.0,21.0,Demokritos_VPB41758_018_2-S_HM_E_Left_PQC3_DiodeHalf_CV.xml,Demokritos
41758,2S,WW,1358301,187853,41758_018_2-S_HM_WW,3.58,237.373,2.796,5635000000000.0,231.2,,41758_018_2-S_HM_WW,PQC1,DIODE_HALF,Not Used,Left,Diode_CV1,HP 4192A,0.5,100000.0,0.25,,21.6,21.6,Demokritos_VPB41758_018_2-S_HM_W_Left_PQC3_DiodeHalf_CV.xml,Demokritos
41758,2S,EE,1358421,187876,41758_023_2-S_HM_EE,4.433,190.489,2.809,4578000000000.0,230.1,,41758_023_2-S_HM_EE,PQC1,DIODE_HALF,Not Used,Left,Diode_CV1,HP 4192A,0.5,100000.0,0.25,,20.7,20.7,Demokritos_VPB41758_023_2-S_HM_E_Left_PQC3_DiodeHalf_CV.xml,Demokritos
41758,2S,WW,1358621,187879,41758_023_2-S_HM_WW,3.165,266.98,2.784,6324000000000.0,232.2,,41758_023_2-S_HM_WW,PQC1,DIODE_HALF,Not Used,Left,Diode_CV1,HP 4192A,0.5,100000.0,0.25,,20.8,20.8,Demokritos_VPB41758_023_2-S_HM_W_Left_PQC3_DiodeHalf_CV.xml,Demokritos
41758,2S,EE,1358821,187952,41758_035_2-S_HM_EE,4.533,186.417,2.786,4385000000000.0,232.0,,41758_035_2-S_HM_EE,PQC1,DIODE_HALF,Not Used,Left,Diode_CV1,HP 4192A,0.5,100000.0,0.25,,20.8,20.8,Demokritos_VPB41758_035_2-S_HM_E_Left_PQC3_DiodeHalf_CV.xml,Demokritos
41758,2S,WW,1359021,187955,41758_035_2-S_HM_WW,4.42,191.331,2.794,4472000000000.0,231.3,,41758_035_2-S_HM_WW,PQC1,DIODE_HALF,Not Used,Left,Diode_CV1,HP 4192A,0.5,100000.0,0.25,,20.9,20.9,Demokritos_VPB41758_035_2-S_HM_W_Left_PQC3_DiodeHalf_CV.xml,Demokritos
41758,2S,EE,1359221,187970,41758_037_2-S_HM_EE,4.536,186.566,2.784,4396000000000.0,232.2,,41758_037_2-S_HM_EE,PQC1,DIODE_HALF,Not Used,Left,Diode_CV1,HP 4192A,0.5,100000.0,0.25,,21.0,21.0,Demokritos_VPB41758_037_2-S_HM_E_Left_PQC3_DiodeHalf_CV.xml,Demokritos
41758,2S,WW,1359421,187973,41758_037_2-S_HM_WW,4.043,208.414,2.775,4831000000000.0,232.9,,41758_037_2-S_HM_WW,PQC1,DIODE_HALF,Not Used,Left,Diode_CV1,HP 4192A,0.5,100000.0,0.25,,20.4,20.4,Demokritos_VPB41758_037_2-S_HM_W_Left_PQC3_DiodeHalf_CV.xml,Demokritos
41758,2S,EE,1359581,188010,41758_043_2-S_HM_EE,4.543,188.198,2.791,4461000000000.0,231.6,,41758_043_2-S_HM_EE,PQC1,DIODE_HALF,Not Used,Left,Diode_CV1,HP 4192A,0.5,100000.0,0.25,,22.5,22.5,Demokritos_VPB41758_043_2-S_HM_E_Left_PQC3_DiodeHalf_CV.xml,Demokritos
41758,2S,WW,1359661,188013,41758_043_2-S_HM_WW,4.529,189.569,2.787,4424000000000.0,231.9,,41758_043_2-S_HM_WW,PQC1,DIODE_HALF,Not Used,Left,Diode_CV1,HP 4192A,0.5,100000.0,0.25,,23.1,23.1,Demokritos_VPB41758_043_2-S_HM_W_Left_PQC3_DiodeHalf_CV.xml,Demokritos
41758,2S,EE,1359741,188036,41758_049_2-S_HM_EE,4.527,190.552,2.793,4477000000000.0,231.5,,41758_049_2-S_HM_EE,PQC1,DIODE_HALF,Not Used,Left,Diode_CV1,HP 4192A,0.5,100000.0,0.25,,23.8,23.8,Demokritos_VPB41758_049_2-S_HM_E_Left_PQC3_DiodeHalf_CV.xml,Demokritos
41758,2S,WW,1359821,188039,41758_049_2-S_HM_WW,3.826,226.403,2.79,5325000000000.0,231.7,,41758_049_2-S_HM_WW,PQC1,DIODE_HALF,Not Used,Left,Diode_CV1,HP 4192A,0.5,100000.0,0.25,,24.4,24.4,Demokritos_VPB41758_049_2-S_HM_W_Left_PQC3_DiodeHalf_CV.xml,Demokritos
42245,2S,EE,1377192,189338,42245_003_2-S_HM_EE,3.719,226.147,2.59,6.545,225.315,,42245_003_2-S_HM_EE,PQC3,DIODE_HALF,Not Used,Left,DiodeCV,PQC_HM_POSITION 3,0.5,,,0.2,20.0,20.0,HPK_42245_003_2-S_HM_E_flute3_L_DiodeCV_29_8_2022_10h2m0s.txt,Perugia
42245,2S,WW,1377336,189351,42245_003_2-S_HM_WW,4.288,196.174,2.599,6.072,224.535,,42245_003_2-S_HM_WW,PQC3,DIODE_HALF,Not Used,Left,DiodeCV,PQC_HM_POSITION 3,0.5,,,0.2,20.0,20.0,HPK_42245_003_2-S_HM_W_flute3_L_DiodeCV_29_8_2022_10h47m54s.txt,Perugia
42245,2S,EE,1386739,189378,42245_008_2-S_HM_EE,4.332,193.919,2.601,5.996,224.363,,42245_008_2-S_HM_EE,PQC3,DIODE_HALF,Not Used,Left,DiodeCV,PQC_HM_POSITION 3,0.5,,,0.2,20.0,20.0,HPK_42245_008_2-S_HM_E_flute3_L_DiodeCV_29_8_2022_15h29m9s.txt,Perugia
42245,2S,WW,1377165,189391,42245_008_2-S_HM_WW,4.424,189.756,2.587,6.03,225.577,,42245_008_2-S_HM_WW,PQC3,DIODE_HALF,Not Used,Left,DiodeCV,PQC_HM_POSITION 3,0.5,,,0.2,20.0,20.0,HPK_42245_008_2-S_HM_W_flute3_L_DiodeCV_29_8_2022_16h6m13s.txt,Perugia
42245,2S,EE,1386313,189418,42245_015_2-S_HM_EE,4.266,196.894,2.619,6.159,222.821,,42245_015_2-S_HM_EE,PQC3,DIODE_HALF,Not Used,Left,DiodeCV,PQC_HM_POSITION 3,0.5,,,0.2,20.0,20.0,HPK_42245_015_2-S_HM_E_flute3_L_DiodeCV_29_8_2022_12h40m19s.txt,Perugia
42245,2S,WW,1377348,189431,42245_015_2-S_HM_WW,4.332,193.596,2.609,6.035,223.675,,42245_015_2-S_HM_WW,PQC3,DIODE_HALF,Not Used,Left,DiodeCV,PQC_HM_POSITION 3,0.5,,,0.2,20.0,20.0,HPK_42245_015_2-S_HM_W_flute3_L_DiodeCV_29_8_2022_13h12m11s.txt,Perugia
