Repository: PanosAssiouras/Analysis_DB_data_PQC

File: Flute_1/Diodes/data.csv (part 18 of 33)
batch_number,Type,Orientation,AGGREGATED_COND_DATA_SET_ID,PART_ID,PART_NAME_LABEL,RHO_KOHMCM,VD_V,CMIN_PFRD,NA,D_UM,CMINPLNR_PFRD,PART_NAME_LABEL.1,KIND_OF_HM_FLUTE_ID,KIND_OF_HM_STRUCT_ID,KIND_OF_HM_CONFIG_ID,KIND_OF_HM_SET_ID,PROCEDURE_TYPE,EQUIPMENT,WAITING_TIME_S,AC_FREQ_HZ,AC_AMPL_V,CORR_OPEN_PFRD,TEMP_SET_DEGC,AV_TEMP_DEGC,FILE_NAME,Location
42245,2S,EE,1377153,189458,42245_020_2-S_HM_EE,4.447,188.524,2.623,5.945,222.481,,42245_020_2-S_HM_EE,PQC3,DIODE_HALF,Not Used,Left,DiodeCV,PQC_HM_POSITION 3,0.5,,,0.2,20.0,20.0,HPK_42245_020_2-S_HM_E_flute3_L_DiodeCV_29_8_2022_16h46m33s.txt,Perugia
42245,2S,WW,1386100,189471,42245_020_2-S_HM_WW,4.447,188.524,2.609,6.173,223.675,,42245_020_2-S_HM_WW,PQC3,DIODE_HALF,Not Used,Left,DiodeCV,PQC_HM_POSITION 3,0.5,,,0.2,20.0,20.0,HPK_42245_020_2-S_HM_W_flute3_L_DiodeCV_29_8_2022_17h25m27s.txt,Perugia
42245,2S,EE,1377462,189516,42245_027_2-S_HM_EE,2.802,299.863,2.656,7.275,219.717,,42245_027_2-S_HM_EE,PQC3,DIODE_HALF,Not Used,Left,DiodeCV,PQC_HM_POSITION 3,0.5,,,0.2,20.0,20.0,HPK_42245_027_2-S_HM_E_flute3_L_DiodeCV_30_8_2022_9h59m13s.txt,Perugia
42245,2S,WW,1377159,189519,42245_027_2-S_HM_WW,3.531,237.595,2.655,7.228,219.799,,42245_027_2-S_HM_WW,PQC3,DIODE_HALF,Not Used,Left,DiodeCV,PQC_HM_POSITION 3,0.5,,,0.2,20.0,20.0,HPK_42245_027_2-S_HM_W_flute3_L_DiodeCV_30_8_2022_10h35m55s.txt,Perugia
42245,2S,WW,1386151,189577,42245_034_2-S_HM_WW,3.309,253.746,2.65,7.265,220.214,,42245_034_2-S_HM_WW,PQC3,DIODE_HALF,Not Used,Left,DiodeCV,PQC_HM_POSITION 3,0.5,,,0.2,20.0,20.0,HPK_42245_034_2-S_HM_W_flute3_L_DiodeCV_30_8_2022_12h32m2s.txt,Perugia
42245,2S,EE,1386268,189610,42245_041_2-S_HM_EE,4.06,206.851,2.667,6.642,218.81,,42245_041_2-S_HM_EE,PQC3,DIODE_HALF,Not Used,Left,DiodeCV,PQC_HM_POSITION 3,0.5,,,0.2,20.0,20.0,HPK_42245_041_2-S_HM_E_flute3_L_DiodeCV_30_8_2022_15h8m51s.txt,Perugia
42245,2S,WW,1386562,189613,42245_041_2-S_HM_WW,3.233,260.041,2.692,7.756,216.778,,42245_041_2-S_HM_WW,PQC3,DIODE_HALF,Not Used,Left,DiodeCV,PQC_HM_POSITION 3,0.5,,,0.2,20.0,20.0,HPK_42245_041_2-S_HM_W_flute3_L_DiodeCV_30_8_2022_15h46m50s.txt,Perugia
42245,2S,EE,1377291,189654,42245_048_2-S_HM_EE,4.12,203.971,2.685,6.584,217.343,,42245_048_2-S_HM_EE,PQC3,DIODE_HALF,Not Used,Left,DiodeCV,PQC_HM_POSITION 3,0.5,,,0.2,20.0,20.0,HPK_42245_048_2-S_HM_E_flute3_L_DiodeCV_31_8_2022_10h13m47s.txt,Perugia
42245,2S,WW,1386619,189657,42245_048_2-S_HM_WW,4.06,206.941,2.663,6.946,219.139,,42245_048_2-S_HM_WW,PQC3,DIODE_HALF,Not Used,Left,DiodeCV,PQC_HM_POSITION 3,0.5,,,0.2,20.0,20.0,HPK_42245_048_2-S_HM_W_flute3_L_DiodeCV_31_8_2022_10h47m25s.txt,Perugia
42246,2S,EE,1394203,189676,42246_004_2-S_HM_EE,4.31,195.358,2.666,7.021,218.892,,42246_004_2-S_HM_EE,PQC3,DIODE_HALF,Not Used,Left,DiodeCV,PQC_HM_POSITION 3,0.5,,,0.2,20.0,20.0,HPK_42246_004_2-S_HM_E_flute3_L_DiodeCV_31_8_2022_11h56m59s.txt,Perugia
42246,2S,WW,1395233,189679,42246_004_2-S_HM_WW,4.12,203.788,2.666,6.803,218.892,,42246_004_2-S_HM_WW,PQC3,DIODE_HALF,Not Used,Left,DiodeCV,PQC_HM_POSITION 3,0.5,,,0.2,20.0,20.0,HPK_42246_004_2-S_HM_W_flute3_L_DiodeCV_31_8_2022_12h47m38s.txt,Perugia
42246,2S,EE,1394804,189716,42246_009_2-S_HM_EE,4.14,202.637,2.669,6.985,218.646,,42246_009_2-S_HM_EE,PQC3,DIODE_HALF,Not Used,Left,DiodeCV,PQC_HM_POSITION 3,0.5,,,0.2,20.0,20.0,HPK_42246_009_2-S_HM_E_flute3_L_DiodeCV_1_9_2022_8h40m50s.txt,Perugia
42246,2S,WW,1395320,189719,42246_009_2-S_HM_WW,4.161,201.715,2.669,6.686,218.646,,42246_009_2-S_HM_WW,PQC3,DIODE_HALF,Not Used,Left,DiodeCV,PQC_HM_POSITION 3,0.5,,,0.2,20.0,20.0,HPK_42246_009_2-S_HM_W_flute3_L_DiodeCV_1_9_2022_9h17m57s.txt,Perugia
42246,2S,EE,1394942,189756,42246_015_2-S_HM_EE,3.362,249.945,2.656,7.076,219.717,,42246_015_2-S_HM_EE,PQC3,DIODE_HALF,Not Used,Left,DiodeCV,PQC_HM_POSITION 3,0.5,,,0.2,20.0,20.0,HPK_42246_015_2-S_HM_E_flute3_L_DiodeCV_31_8_2022_15h12m57s.txt,Perugia
42246,2S,WW,1394972,189759,42246_015_2-S_HM_WW,4.182,200.539,2.658,6.946,219.551,,42246_015_2-S_HM_WW,PQC3,DIODE_HALF,Not Used,Left,DiodeCV,PQC_HM_POSITION 3,0.5,,,0.2,20.0,20.0,HPK_42246_015_2-S_HM_W_flute3_L_DiodeCV_31_8_2022_15h43m39s.txt,Perugia
42246,2S,EE,1395149,189796,42246_024_2-S_HM_EE,4.355,192.567,2.614,6.621,223.247,,42246_024_2-S_HM_EE,PQC3,DIODE_HALF,Not Used,Left,DiodeCV,PQC_HM_POSITION 3,0.5,,,0.2,20.0,20.0,HPK_42246_024_2-S_HM_E_flute3_L_DiodeCV_1_9_2022_9h53m22s.txt,Perugia
42246,2S,WW,1395206,189799,42246_024_2-S_HM_WW,4.1,205.054,2.613,6.62,223.332,,42246_024_2-S_HM_WW,PQC3,DIODE_HALF,Not Used,Left,DiodeCV,PQC_HM_POSITION 3,0.5,,,0.2,20.0,20.0,HPK_42246_024_2-S_HM_W_flute3_L_DiodeCV_1_9_2022_10h26m33s.txt,Perugia
42246,2S,EE,1394930,189836,42246_030_2-S_HM_EE,4.424,190.041,2.606,6.05,223.932,,42246_030_2-S_HM_EE,PQC3,DIODE_HALF,Not Used,Left,DiodeCV,PQC_HM_POSITION 3,0.5,,,0.2,20.0,20.0,HPK_42246_030_2-S_HM_E_flute3_L_DiodeCV_2_9_2022_9h15m50s.txt,Perugia
42246,2S,WW,1394170,189839,42246_030_2-S_HM_WW,4.266,196.962,2.587,5.915,225.577,,42246_030_2-S_HM_WW,PQC3,DIODE_HALF,Not Used,Left,DiodeCV,PQC_HM_POSITION 3,0.5,,,0.2,20.0,20.0,HPK_42246_030_2-S_HM_W_flute3_L_DiodeCV_2_9_2022_9h51m23s.txt,Perugia
42246,2S,EE,1394909,189876,42246_036_2-S_HM_EE,4.471,188.112,2.598,6.104,224.622,,42246_036_2-S_HM_EE,PQC3,DIODE_HALF,Not Used,Left,DiodeCV,PQC_HM_POSITION 3,0.5,,,0.2,20.0,20.0,HPK_42246_036_2-S_HM_E_flute3_L_DiodeCV_1_9_2022_11h14m50s.txt,Perugia
42246,2S,WW,1394726,189879,42246_036_2-S_HM_WW,4.4,190.951,2.613,6.018,223.332,,42246_036_2-S_HM_WW,PQC3,DIODE_HALF,Not Used,Left,DiodeCV,PQC_HM_POSITION 3,0.5,,,0.2,20.0,20.0,HPK_42246_036_2-S_HM_W_flute3_L_DiodeCV_1_9_2022_11h51m5s.txt,Perugia
42246,2S,EE,1395353,189916,42246_043_2-S_HM_EE,4.424,189.993,2.598,6.177,224.622,,42246_043_2-S_HM_EE,PQC3,DIODE_HALF,Not Used,Left,DiodeCV,PQC_HM_POSITION 3,0.5,,,0.2,20.0,20.0,HPK_42246_043_2-S_HM_E_flute3_L_DiodeCV_2_9_2022_11h12m31s.txt,Perugia
42246,2S,WW,1394134,189919,42246_043_2-S_HM_WW,4.424,189.918,2.601,5.947,224.363,,42246_043_2-S_HM_WW,PQC3,DIODE_HALF,Not Used,Left,DiodeCV,PQC_HM_POSITION 3,0.5,,,0.2,20.0,20.0,HPK_42246_043_2-S_HM_W_flute3_L_DiodeCV_2_9_2022_11h48m28s.txt,Perugia
42247,2S,EE,1420083,195130,42247_003_2-S_HM_EE,3.892,231.788,2.151,4.088,301.012,640000000000.0,42247_003_2-S_HM_EE,PQC3,DIODE_HALF,Not Used,Right,DiodeCV,PQC_HM_POSITION 1,3.0,10000.0,0.25,,20.0,20.005,Test_HPK_VPB42247_003_2-S_HM_EE_East_South_PQC3_DiodeCV_DiodeHalf_CV_Run01_09_28_2022_05_19_02_PM.txt,Brown
42247,2S,WW,1420939,195133,42247_003_2-S_HM_WW,4.156,217.02,2.138,4.233,302.787,640000000000.0,42247_003_2-S_HM_WW,PQC3,DIODE_HALF,Not Used,Right,DiodeCV,PQC_HM_POSITION 2,3.0,10000.0,0.25,,20.0,20.015,Test_HPK_VPB42247_003_2-S_HM_WW_West_North_PQC3_DiodeCV_DiodeHalf_CV_Run01_09_28_2022_05_59_53_PM.txt,Brown
42247,2S,EE,1421398,195152,42247_010_2-S_HM_EE,4.217,213.903,2.153,4.038,300.766,640000000000.0,42247_010_2-S_HM_EE,PQC3,DIODE_HALF,Not Used,Right,DiodeCV,PQC_HM_POSITION 1,3.0,10000.0,0.25,,20.0,20.007,Test_HPK_VPB42247_010_2-S_HM_EE_East_South_PQC3_DiodeCV_DiodeHalf_CV_Run01_09_27_2022_05_24_45_PM.txt,Brown
42247,2S,WW,1421218,195155,42247_010_2-S_HM_WW,4.299,209.834,2.225,3.606,290.968,640000000000.0,42247_010_2-S_HM_WW,PQC3,DIODE_HALF,Not Used,Right,DiodeCV,PQC_HM_POSITION 2,3.0,10000.0,0.25,,20.0,20.022,Test_HPK_VPB42247_010_2-S_HM_WW_West_North_PQC3_DiodeCV_DiodeHalf_CV_Run01_09_27_2022_06_16_49_PM.txt,Brown
42247,2S,EE,1420888,195210,42247_019_2-S_HM_EE,4.175,216.032,2.147,3.791,301.575,640000000000.0,42247_019_2-S_HM_EE,PQC3,DIODE_HALF,Not Used,Right,DiodeCV,PQC_HM_POSITION 1,3.0,10000.0,0.25,,20.0,20.008,Test_HPK_VPB42247_019_2-S_HM_EE_East_South_PQC3_DiodeCV_DiodeHalf_CV_Run01_09_29_2022_03_04_21_PM.txt,Brown
42247,2S,WW,1420179,195213,42247_019_2-S_HM_WW,4.328,208.431,2.242,3.622,288.738,640000000000.0,42247_019_2-S_HM_WW,PQC3,DIODE_HALF,Not Used,Right,DiodeCV,PQC_HM_POSITION 2,3.0,10000.0,0.25,,20.0,20.004,Test_HPK_VPB42247_019_2-S_HM_WW_West_North_PQC3_DiodeCV_DiodeHalf_CV_Run01_09_29_2022_03_45_10_PM.txt,Brown
42247,2S,EE,1421032,195232,42247_022_2-S_HM_EE,4.227,213.379,2.147,4.27,301.523,640000000000.0,42247_022_2-S_HM_EE,PQC3,DIODE_HALF,Not Used,Right,DiodeCV,PQC_HM_POSITION 3,3.0,10000.0,0.25,,20.0,20.074,Test_HPK_VPB42247_022_2-S_HM_EE_East_South_PQC3_DiodeCV_DiodeHalf_CV_Run01_09_27_2022_07_08_52_PM.txt,Brown
42247,2S,WW,1420188,195235,42247_022_2-S_HM_WW,4.215,213.987,2.155,4.447,300.378,640000000000.0,42247_022_2-S_HM_WW,PQC3,DIODE_HALF,Not Used,Right,DiodeCV,PQC_HM_POSITION 4,3.0,10000.0,0.25,,20.0,20.04,Test_HPK_VPB42247_022_2-S_HM_WW_West_North_PQC3_DiodeCV_DiodeHalf_CV_Run01_09_27_2022_08_00_56_PM.txt,Brown
42247,2S,EE,1420963,195290,42247_037_2-S_HM_EE,4.255,211.972,2.153,4.719,300.666,640000000000.0,42247_037_2-S_HM_EE,PQC3,DIODE_HALF,Not Used,Right,DiodeCV,PQC_HM_POSITION 3,3.0,10000.0,0.25,,20.0,20.003,Test_HPK_VPB42247_037_2-S_HM_EE_East_South_PQC3_DiodeCV_DiodeHalf_CV_Run01_09_29_2022_04_26_03_PM.txt,Brown
42247,2S,WW,1420777,195293,42247_037_2-S_HM_WW,4.224,213.555,2.141,4.132,302.358,640000000000.0,42247_037_2-S_HM_WW,PQC3,DIODE_HALF,Not Used,Right,DiodeCV,PQC_HM_POSITION 4,3.0,10000.0,0.25,,20.0,20.001,Test_HPK_VPB42247_037_2-S_HM_WW_West_North_PQC3_DiodeCV_DiodeHalf_CV_Run01_09_29_2022_05_06_54_PM.txt,Brown
42247,2S,EE,1420795,195312,42247_041_2-S_HM_EE,4.219,213.779,2.137,4.388,302.989,640000000000.0,42247_041_2-S_HM_EE,PQC3,DIODE_HALF,Not Used,Right,DiodeCV,PQC_HM_POSITION 3,3.0,10000.0,0.25,,20.0,20.066,Test_HPK_VPB42247_041_2-S_HM_EE_East_South_PQC3_DiodeCV_DiodeHalf_CV_Run01_09_28_2022_06_44_29_PM.txt,Brown
42247,2S,WW,1420014,195315,42247_041_2-S_HM_WW,4.223,213.595,2.136,4.237,303.065,640000000000.0,42247_041_2-S_HM_WW,PQC3,DIODE_HALF,Not Used,Right,DiodeCV,PQC_HM_POSITION 4,3.0,10000.0,0.25,,20.0,20.051,Test_HPK_VPB42247_041_2-S_HM_WW_West_North_PQC3_DiodeCV_DiodeHalf_CV_Run01_09_28_2022_07_36_29_PM.txt,Brown
42247,2S,EE,1452549,195334,42247_044_2-S_HM_EE,4.228,213.369,2.134,4.278,303.427,640000000000.0,42247_044_2-S_HM_EE,PQC3,DIODE_HALF,Not Used,Right,DiodeCV,PQC_HM_POSITION 1,3.0,10000.0,0.25,,20.0,20.201,Test_HPK_VPB42247_044_2-S_HM_EE_East_South_PQC3_DiodeCV_DiodeHalf_CV_Run01_10_17_2022_04_24_31_PM.txt,Brown
42247,2S,WW,1452519,195337,42247_044_2-S_HM_WW,4.277,210.897,2.195,3.519,294.979,640000000000.0,42247_044_2-S_HM_WW,PQC3,DIODE_HALF,Not Used,Right,DiodeCV,PQC_HM_POSITION 2,3.0,10000.0,0.25,,20.0,20.27,Test_HPK_VPB42247_044_2-S_HM_WW_West_North_PQC3_DiodeCV_DiodeHalf_CV_Run01_10_17_2022_05_05_21_PM.txt,Brown
42247,2S,EE,1452594,195356,42247_048_2-S_HM_EE,4.233,213.096,2.146,4.374,301.674,640000000000.0,42247_048_2-S_HM_EE,PQC3,DIODE_HALF,Not Used,Right,DiodeCV,PQC_HM_POSITION 3,3.0,10000.0,0.25,,20.0,20.315,Test_HPK_VPB42247_048_2-S_HM_EE_East_South_PQC3_DiodeCV_DiodeHalf_CV_Run01_10_17_2022_05_46_13_PM.txt,Brown
42247,2S,WW,1452393,195359,42247_048_2-S_HM_WW,4.445,202.952,2.255,3.642,287.093,640000000000.0,42247_048_2-S_HM_WW,PQC3,DIODE_HALF,Not Used,Right,DiodeCV,PQC_HM_POSITION 4,3.0,10000.0,0.25,,20.0,20.305,Test_HPK_VPB42247_048_2-S_HM_WW_West_North_PQC3_DiodeCV_DiodeHalf_CV_Run01_10_17_2022_06_26_59_PM.txt,Brown
42248,2S,EE,1405074,195378,42248_003_2-S_HM_EE,4.355,193.295,2.595,6.533,224.881,,42248_003_2-S_HM_EE,PQC3,DIODE_HALF,Not Used,Left,DiodeCV,PQC_HM_POSITION 3,0.5,,,0.2,20.0,20.0,HPK_42248_003_2-S_HM_E_flute3_L_DiodeCV_22_9_2022_9h5m33s.txt,Perugia
42248,2S,WW,1404303,195391,42248_003_2-S_HM_WW,4.266,197.361,2.602,6.028,224.276,,42248_003_2-S_HM_WW,PQC3,DIODE_HALF,Not Used,Left,DiodeCV,PQC_HM_POSITION 3,0.5,,,0.2,20.0,20.0,HPK_42248_003_2-S_HM_W_flute3_L_DiodeCV_22_9_2022_9h40m1s.txt,Perugia
42248,2S,EE,1404684,195418,42248_011_2-S_HM_EE,4.378,192.258,2.603,6.463,224.19,,42248_011_2-S_HM_EE,PQC3,DIODE_HALF,Not Used,Left,DiodeCV,PQC_HM_POSITION 3,0.5,,,0.2,20.0,20.0,HPK_42248_011_2-S_HM_E_flute3_L_DiodeCV_26_9_2022_18h43m6s.txt,Perugia
42248,2S,WW,1404966,195431,42248_011_2-S_HM_WW,4.332,194.466,2.613,6.065,223.332,,42248_011_2-S_HM_WW,PQC3,DIODE_HALF,Not Used,Left,DiodeCV,PQC_HM_POSITION 3,0.5,,,0.2,20.0,20.0,HPK_42248_011_2-S_HM_W_flute3_L_DiodeCV_26_9_2022_20h2m30s.txt,Perugia
42248,2S,EE,1404534,195458,42248_017_2-S_HM_EE,4.1,205.004,2.601,6.529,224.363,,42248_017_2-S_HM_EE,PQC3,DIODE_HALF,Not Used,Left,DiodeCV,PQC_HM_POSITION 3,0.5,,,0.2,20.0,20.0,HPK_42248_017_2-S_HM_E_flute3_L_DiodeCV_22_9_2022_11h2m53s.txt,Perugia
42248,2S,WW,1404438,195471,42248_017_2-S_HM_WW,4.182,200.737,2.606,6.467,223.932,,42248_017_2-S_HM_WW,PQC3,DIODE_HALF,Not Used,Left,DiodeCV,PQC_HM_POSITION 3,0.5,,,0.2,20.0,20.0,HPK_42248_017_2-S_HM_W_flute3_L_DiodeCV_22_9_2022_11h33m23s.txt,Perugia
42248,2S,EE,1404984,195498,42248_023_2-S_HM_EE,4.332,194.175,2.605,6.471,224.018,,42248_023_2-S_HM_EE,PQC3,DIODE_HALF,Not Used,Left,DiodeCV,PQC_HM_POSITION 3,0.5,,,0.2,20.0,20.0,HPK_42248_023_2-S_HM_E_flute3_L_DiodeCV_26_9_2022_20h42m11s.txt,Perugia
42248,2S,WW,1404609,195511,42248_023_2-S_HM_WW,4.288,196.066,2.615,5.895,223.161,,42248_023_2-S_HM_WW,PQC3,DIODE_HALF,Not Used,Left,DiodeCV,PQC_HM_POSITION 3,0.5,,,0.2,20.0,20.0,HPK_42248_023_2-S_HM_W_flute3_L_DiodeCV_26_9_2022_21h22m10s.txt,Perugia
42248,2S,EE,1405047,195538,42248_029_2-S_HM_EE,4.288,195.522,2.611,6.253,223.503,,42248_029_2-S_HM_EE,PQC3,DIODE_HALF,Not Used,Left,DiodeCV,PQC_HM_POSITION 3,0.5,,,0.2,20.0,20.0,HPK_42248_029_2-S_HM_E_flute3_L_DiodeCV_22_9_2022_13h58m31s.txt,Perugia
42248,2S,WW,1405089,195551,42248_029_2-S_HM_WW,4.31,195.235,2.606,6.067,223.932,,42248_029_2-S_HM_WW,PQC3,DIODE_HALF,Not Used,Left,DiodeCV,PQC_HM_POSITION 3,0.5,,,0.2,20.0,20.0,HPK_42248_029_2-S_HM_W_flute3_L_DiodeCV_22_9_2022_14h31m4s.txt,Perugia
42248,2S,EE,1405062,195578,42248_034_2-S_HM_EE,4.355,193.314,2.638,5.877,221.216,,42248_034_2-S_HM_EE,PQC3,DIODE_HALF,Not Used,Left,DiodeCV,PQC_HM_POSITION 3,0.5,,,0.2,20.0,20.0,HPK_42248_034_2-S_HM_E_flute3_L_DiodeCV_26_9_2022_22h2m33s.txt,Perugia
42248,2S,WW,1404879,195591,42248_034_2-S_HM_WW,4.424,189.668,2.61,6.054,223.589,,42248_034_2-S_HM_WW,PQC3,DIODE_HALF,Not Used,Left,DiodeCV,PQC_HM_POSITION 3,0.5,,,0.2,20.0,20.0,HPK_42248_034_2-S_HM_W_flute3_L_DiodeCV_26_9_2022_22h41m40s.txt,Perugia
42248,2S,EE,1404648,195618,42248_039_2-S_HM_EE,4.288,195.819,2.615,6.073,223.161,,42248_039_2-S_HM_EE,PQC3,DIODE_HALF,Not Used,Left,DiodeCV,PQC_HM_POSITION 3,0.5,,,0.2,20.0,20.0,HPK_42248_039_2-S_HM_E_flute3_L_DiodeCV_23_9_2022_8h40m26s.txt,Perugia
42248,2S,WW,1404222,195631,42248_039_2-S_HM_WW,3.389,247.628,2.605,6.458,224.018,,42248_039_2-S_HM_WW,PQC3,DIODE_HALF,Not Used,Left,DiodeCV,PQC_HM_POSITION 3,0.5,,,0.2,20.0,20.0,HPK_42248_039_2-S_HM_W_flute3_L_DiodeCV_23_9_2022_9h16m56s.txt,Perugia
42248,2S,EE,1404315,195654,42248_046_2-S_HM_EE,4.355,192.929,2.611,6.269,223.503,,42248_046_2-S_HM_EE,PQC3,DIODE_HALF,Not Used,Left,DiodeCV,PQC_HM_POSITION 3,0.5,,,0.2,20.0,20.0,HPK_42248_046_2-S_HM_E_flute3_L_DiodeCV_26_9_2022_23h21m43s.txt,Perugia
42248,2S,WW,1404954,195657,42248_046_2-S_HM_WW,4.31,195.124,2.618,6.043,222.906,,42248_046_2-S_HM_WW,PQC3,DIODE_HALF,Not Used,Left,DiodeCV,PQC_HM_POSITION 3,0.5,,,0.2,20.0,20.0,HPK_42248_046_2-S_HM_W_flute3_L_DiodeCV_26_9_2022_23h59m20s.txt,Perugia
42249,2S,EE,1422511,195672,42249_001_2-S_HM_EE,3.923,229.921,2.161,4.533,299.677,640000000000.0,42249_001_2-S_HM_EE,PQC3,DIODE_HALF,Not Used,Right,DiodeCV,PQC_HM_POSITION 1,3.0,10000.0,0.25,,20.0,20.007,Test_HPK_VPB42249_001_2-S_HM_EE_East_South_PQC3_DiodeCV_DiodeHalf_CV_Run01_09_29_2022_07_17_36_PM.txt,Brown
42249,2S,WW,1422469,195675,42249_001_2-S_HM_WW,4.407,204.663,2.25,3.878,287.797,640000000000.0,42249_001_2-S_HM_WW,PQC3,DIODE_HALF,Not Used,Right,DiodeCV,PQC_HM_POSITION 2,3.0,10000.0,0.25,,20.0,20.003,Test_HPK_VPB42249_001_2-S_HM_WW_West_North_PQC3_DiodeCV_DiodeHalf_CV_Run01_09_29_2022_07_58_30_PM.txt,Brown
42249,2S,EE,1421569,195694,42249_004_2-S_HM_EE,4.093,220.359,2.163,4.056,299.314,640000000000.0,42249_004_2-S_HM_EE,PQC3,DIODE_HALF,Not Used,Right,DiodeCV,PQC_HM_POSITION 1,3.0,10000.0,0.25,,20.0,20.005,Test_HPK_VPB42249_004_2-S_HM_EE_East_South_PQC3_DiodeCV_DiodeHalf_CV_Run01_09_30_2022_11_01_09_AM.txt,Brown
42249,2S,WW,1422316,195697,42249_004_2-S_HM_WW,4.328,208.438,2.233,4.813,289.967,640000000000.0,42249_004_2-S_HM_WW,PQC3,DIODE_HALF,Not Used,Right,DiodeCV,PQC_HM_POSITION 2,3.0,10000.0,0.25,,20.0,20.003,Test_HPK_VPB42249_004_2-S_HM_WW_West_North_PQC3_DiodeCV_DiodeHalf_CV_Run02_09_29_2022_11_22_47_PM.txt,Brown
42249,2S,EE,1422535,195752,42249_015_2-S_HM_EE,4.087,220.721,2.182,3.873,296.695,640000000000.0,42249_015_2-S_HM_EE,PQC3,DIODE_HALF,Not Used,Right,DiodeCV,PQC_HM_POSITION 3,3.0,10000.0,0.25,,20.0,20.006,Test_HPK_VPB42249_015_2-S_HM_EE_East_South_PQC3_DiodeCV_DiodeHalf_CV_Run01_09_29_2022_08_39_30_PM.txt,Brown
42249,2S,WW,1422490,195755,42249_015_2-S_HM_WW,4.335,208.074,2.249,4.52,287.937,640000000000.0,42249_015_2-S_HM_WW,PQC3,DIODE_HALF,Not Used,Right,DiodeCV,PQC_HM_POSITION 4,3.0,10000.0,0.25,,20.0,20.004,Test_HPK_VPB42249_015_2-S_HM_WW_West_North_PQC3_DiodeCV_DiodeHalf_CV_Run01_09_29_2022_09_20_22_PM.txt,Brown
42249,2S,EE,1422274,195774,42249_021_2-S_HM_EE,4.095,220.25,2.159,3.995,299.868,640000000000.0,42249_021_2-S_HM_EE,PQC3,DIODE_HALF,Not Used,Right,DiodeCV,PQC_HM_POSITION 3,3.0,10000.0,0.25,,20.0,20.008,Test_HPK_VPB42249_021_2-S_HM_EE_East_South_PQC3_DiodeCV_DiodeHalf_CV_Run02_09_30_2022_12_14_55_AM.txt,Brown
42249,2S,WW,1421647,195777,42249_021_2-S_HM_WW,4.455,202.467,2.264,3.99,285.928,640000000000.0,42249_021_2-S_HM_WW,PQC3,DIODE_HALF,Not Used,Right,DiodeCV,PQC_HM_POSITION 4,3.0,10000.0,0.25,,20.0,20.004,Test_HPK_VPB42249_021_2-S_HM_WW_West_North_PQC3_DiodeCV_DiodeHalf_CV_Run02_09_30_2022_01_06_56_AM.txt,Brown
42249,2S,EE,1421842,195832,42249_032_2-S_HM_EE,4.179,215.823,2.137,3.936,302.985,640000000000.0,42249_032_2-S_HM_EE,PQC3,DIODE_HALF,Not Used,Right,DiodeCV,PQC_HM_POSITION 1,3.0,10000.0,0.25,,20.0,20.003,Test_HPK_VPB42249_032_2-S_HM_EE_East_South_PQC3_DiodeCV_DiodeHalf_CV_Run01_09_30_2022_03_11_54_PM.txt,Brown
42249,2S,WW,1422046,195835,42249_032_2-S_HM_WW,4.379,205.967,2.244,3.772,288.542,640000000000.0,42249_032_2-S_HM_WW,PQC3,DIODE_HALF,Not Used,Right,DiodeCV,PQC_HM_POSITION 2,3.0,10000.0,0.25,,20.0,20.007,Test_HPK_VPB42249_032_2-S_HM_WW_West_North_PQC3_DiodeCV_DiodeHalf_CV_Run01_09_30_2022_03_52_47_PM.txt,Brown
42249,2S,EE,1421728,195854,42249_037_2-S_HM_EE,4.208,214.358,2.144,3.944,301.955,640000000000.0,42249_037_2-S_HM_EE,PQC3,DIODE_HALF,Not Used,Right,DiodeCV,PQC_HM_POSITION 3,3.0,10000.0,0.25,,20.0,20.025,Test_HPK_VPB42249_037_2-S_HM_EE_East_South_PQC3_DiodeCV_DiodeHalf_CV_Run01_09_30_2022_04_37_23_PM.txt,Brown
42249,2S,WW,1421869,195857,42249_037_2-S_HM_WW,4.403,204.845,2.245,4.878,288.363,640000000000.0,42249_037_2-S_HM_WW,PQC3,DIODE_HALF,Not Used,Right,DiodeCV,PQC_HM_POSITION 4,3.0,10000.0,0.25,,20.0,20.025,Test_HPK_VPB42249_037_2-S_HM_WW_West_North_PQC3_DiodeCV_DiodeHalf_CV_Run01_09_30_2022_05_29_21_PM.txt,Brown
42249,2S,EE,1452820,195890,42249_042_2-S_HM_EE,4.002,225.412,2.156,3.964,300.305,640000000000.0,42249_042_2-S_HM_EE,PQC3,DIODE_HALF,Not Used,Right,DiodeCV,PQC_HM_POSITION 1,3.0,10000.0,0.25,,20.0,20.009,Test_HPK_VPB42249_042_2-S_HM_EE_East_South_PQC3_DiodeCV_DiodeHalf_CV_Run02_10_12_2022_06_08_27_PM.txt,Brown
42249,2S,WW,1452790,195893,42249_042_2-S_HM_WW,4.36,206.892,2.237,4.094,289.42,640000000000.0,42249_042_2-S_HM_WW,PQC3,DIODE_HALF,Not Used,Right,DiodeCV,PQC_HM_POSITION 2,3.0,10000.0,0.25,,20.0,20.056,Test_HPK_VPB42249_042_2-S_HM_WW_West_North_PQC3_DiodeCV_DiodeHalf_CV_Run02_10_12_2022_06_36_50_PM.txt,Brown
42249,2S,EE,1452715,195912,42249_048_2-S_HM_EE,4.21,214.245,2.139,4.072,302.718,640000000000.0,42249_048_2-S_HM_EE,PQC3,DIODE_HALF,Not Used,Right,DiodeCV,PQC_HM_POSITION 3,3.0,10000.0,0.25,,20.0,20.087,Test_HPK_VPB42249_048_2-S_HM_EE_East_South_PQC3_DiodeCV_DiodeHalf_CV_Run01_10_12_2022_07_17_37_PM.txt,Brown
42249,2S,WW,1452880,195915,42249_048_2-S_HM_WW,3.941,228.871,2.109,3.43,306.933,640000000000.0,42249_048_2-S_HM_WW,PQC3,DIODE_HALF,Not Used,Right,DiodeCV,PQC_HM_POSITION 4,3.0,10000.0,0.25,,20.0,20.068,Test_HPK_VPB42249_048_2-S_HM_WW_West_North_PQC3_DiodeCV_DiodeHalf_CV_Run01_10_12_2022_07_58_21_PM.txt,Brown
42250,2S,EE,1426187,195930,42250_003_2-S_HM_EE,4.182,201.44,2.61,6.524,223.589,,42250_003_2-S_HM_EE,PQC3,DIODE_HALF,Not Used,Left,DiodeCV,PQC_HM_POSITION 3,0.5,,,0.2,20.0,20.0,HPK_42250_003_2-S_HM_E_flute3_L_DiodeCV_3_10_2022_9h29m24s.txt,Perugia
42250,2S,WW,1425962,195933,42250_003_2-S_HM_WW,3.502,239.877,2.608,6.577,223.76,,42250_003_2-S_HM_WW,PQC3,DIODE_HALF,Not Used,Left,DiodeCV,PQC_HM_POSITION 3,0.5,,,0.2,20.0,20.0,HPK_42250_003_2-S_HM_W_flute3_L_DiodeCV_3_10_2022_10h0m40s.txt,Perugia
42250,2S,EE,1426046,195970,42250_010_2-S_HM_EE,4.378,191.629,2.611,6.079,223.503,,42250_010_2-S_HM_EE,PQC3,DIODE_HALF,Not Used,Left,DiodeCV,PQC_HM_POSITION 3,0.5,,,0.2,20.0,20.0,HPK_42250_010_2-S_HM_E_flute3_L_DiodeCV_4_10_2022_8h45m47s.txt,Perugia
42250,2S,WW,1426190,195973,42250_010_2-S_HM_WW,3.855,217.797,2.603,6.505,224.19,,42250_010_2-S_HM_WW,PQC3,DIODE_HALF,Not Used,Left,DiodeCV,PQC_HM_POSITION 3,0.5,,,0.2,20.0,20.0,HPK_42250_010_2-S_HM_W_flute3_L_DiodeCV_4_10_2022_9h20m1s.txt,Perugia
42250,2S,EE,1426310,196010,42250_016_2-S_HM_EE,4.202,200.3,2.612,6.335,223.418,,42250_016_2-S_HM_EE,PQC3,DIODE_HALF,Not Used,Left,DiodeCV,PQC_HM_POSITION 3,0.5,,,0.2,20.0,20.0,HPK_42250_016_2-S_HM_E_flute3_L_DiodeCV_3_10_2022_11h30m31s.txt,Perugia
42250,2S,WW,1426088,196013,42250_016_2-S_HM_WW,4.31,195.294,2.618,6.425,222.906,,42250_016_2-S_HM_WW,PQC3,DIODE_HALF,Not Used,Left,DiodeCV,PQC_HM_POSITION 3,0.5,,,0.2,20.0,20.0,HPK_42250_016_2-S_HM_W_flute3_L_DiodeCV_3_10_2022_12h20m45s.txt,Perugia
42250,2S,EE,1425665,196054,42250_023_2-S_HM_EE,4.378,192.096,2.61,6.389,223.589,,42250_023_2-S_HM_EE,PQC3,DIODE_HALF,Not Used,Left,DiodeCV,PQC_HM_POSITION 3,0.5,,,0.2,20.0,20.0,HPK_42250_023_2-S_HM_E_flute3_L_DiodeCV_4_10_2022_12h5m7s.txt,Perugia
42250,2S,EE,1425845,196054,42250_023_2-S_HM_EE,4.12,204.189,2.603,6.495,224.19,,42250_023_2-S_HM_EE,PQC3,DIODE_HALF,Not Used,Left,DiodeCV,PQC_HM_POSITION 3,0.5,,,0.2,20.0,20.0,HPK_42250_023_2-S_HM_E_flute3_L_DiodeCV_4_10_2022_12h46m3s.txt,Perugia
42250,2S,EE,1425647,196094,42250_029_2-S_HM_EE,4.4,190.707,2.601,6.578,224.363,,42250_029_2-S_HM_EE,PQC3,DIODE_HALF,Not Used,Left,DiodeCV,PQC_HM_POSITION 3,0.5,,,0.2,20.0,20.0,HPK_42250_029_2-S_HM_E_flute3_L_DiodeCV_4_10_2022_10h5m47s.txt,Perugia
42250,2S,WW,1426436,196097,42250_029_2-S_HM_WW,4.378,191.92,2.601,6.221,224.363,,42250_029_2-S_HM_WW,PQC3,DIODE_HALF,Not Used,Left,DiodeCV,PQC_HM_POSITION 3,0.5,,,0.2,20.0,20.0,HPK_42250_029_2-S_HM_W_flute3_L_DiodeCV_4_10_2022_10h39m49s.txt,Perugia
42250,2S,EE,1425827,196138,42250_036_2-S_HM_EE,4.202,200.336,2.594,6.618,224.968,,42250_036_2-S_HM_EE,PQC3,DIODE_HALF,Not Used,Left,DiodeCV,PQC_HM_POSITION 3,0.5,,,0.2,20.0,20.0,HPK_42250_036_2-S_HM_E_flute3_L_DiodeCV_5_10_2022_10h34m55s.txt,Perugia
42250,2S,WW,1425716,196151,42250_036_2-S_HM_WW,3.113,269.64,2.592,6.599,225.142,,42250_036_2-S_HM_WW,PQC3,DIODE_HALF,Not Used,Left,DiodeCV,PQC_HM_POSITION 3,0.5,,,0.2,20.0,20.0,HPK_42250_036_2-S_HM_W_flute3_L_DiodeCV_5_10_2022_11h15m52s.txt,Perugia
42250,2S,EE,1425584,196174,42250_040_2-S_HM_EE,4.31,195.136,2.6,6.451,224.449,,42250_040_2-S_HM_EE,PQC3,DIODE_HALF,Not Used,Left,DiodeCV,PQC_HM_POSITION 3,0.5,,,0.2,20.0,20.0,HPK_42250_040_2-S_HM_E_flute3_L_DiodeCV_5_10_2022_8h58m28s.txt,Perugia
42250,2S,WW,1426490,196177,42250_040_2-S_HM_WW,3.002,279.621,2.6,6.615,224.449,,42250_040_2-S_HM_WW,PQC3,DIODE_HALF,Not Used,Left,DiodeCV,PQC_HM_POSITION 3,0.5,,,0.2,20.0,20.0,HPK_42250_040_2-S_HM_W_flute3_L_DiodeCV_5_10_2022_9h29m32s.txt,Perugia
42250,2S,EE,1425674,196218,42250_047_2-S_HM_EE,4.355,193.116,2.596,6.619,224.795,,42250_047_2-S_HM_EE,PQC3,DIODE_HALF,Not Used,Left,DiodeCV,PQC_HM_POSITION 3,0.5,,,0.2,20.0,20.0,HPK_42250_047_2-S_HM_E_flute3_L_DiodeCV_5_10_2022_11h54m3s.txt,Perugia
42250,2S,WW,1426028,196231,42250_047_2-S_HM_WW,4.245,197.739,2.606,6.389,223.932,,42250_047_2-S_HM_WW,PQC3,DIODE_HALF,Not Used,Left,DiodeCV,PQC_HM_POSITION 3,0.5,,,0.2,20.0,20.0,HPK_42250_047_2-S_HM_W_flute3_L_DiodeCV_5_10_2022_12h29m59s.txt,Perugia
42251,2S,EE,1423211,196236,42251_004_2-S_HM_EE,4.238,212.865,2.123,4.239,305.039,640000000000.0,42251_004_2-S_HM_EE,PQC3,DIODE_HALF,Not Used,Right,DiodeCV,PQC_HM_POSITION 1,3.0,10000.0,0.25,,20.0,20.003,Test_HPK_VPB42251_004_2-S_HM_EE_East_South_PQC3_DiodeCV_DiodeHalf_CV_Run01_10_03_2022_06_08_47_PM.txt,Brown
42251,2S,WW,1422950,196239,42251_004_2-S_HM_WW,3.979,226.677,2.134,4.053,303.399,640000000000.0,42251_004_2-S_HM_WW,PQC3,DIODE_HALF,Not Used,Right,DiodeCV,PQC_HM_POSITION 2,3.0,10000.0,0.25,,20.0,20.005,Test_HPK_VPB42251_004_2-S_HM_WW_West_North_PQC3_DiodeCV_DiodeHalf_CV_Run01_10_03_2022_06_49_34_PM.txt,Brown
42251,2S,EE,1423094,196258,42251_007_2-S_HM_EE,4.266,211.423,2.134,4.564,303.427,640000000000.0,42251_007_2-S_HM_EE,PQC3,DIODE_HALF,Not Used,Right,DiodeCV,PQC_HM_POSITION 1,3.0,10000.0,0.25,,20.0,20.005,Test_HPK_VPB42251_007_2-S_HM_EE_East_South_PQC3_DiodeCV_DiodeHalf_CV_Run01_09_30_2022_08_47_04_PM.txt,Brown
42251,2S,WW,1422863,196271,42251_007_2-S_HM_WW,3.815,236.429,2.109,3.87,306.953,640000000000.0,42251_007_2-S_HM_WW,PQC3,DIODE_HALF,Not Used,Right,DiodeCV,PQC_HM_POSITION 2,3.0,10000.0,0.25,,20.0,20.006,Test_HPK_VPB42251_007_2-S_HM_WW_West_North_PQC3_DiodeCV_DiodeHalf_CV_Run01_09_30_2022_09_39_00_PM.txt,Brown
42251,2S,EE,1423376,196316,42251_019_2-S_HM_EE,4.236,212.928,2.156,4.521,300.275,640000000000.0,42251_019_2-S_HM_EE,PQC3,DIODE_HALF,Not Used,Right,DiodeCV,PQC_HM_POSITION 1,3.0,10000.0,0.25,,20.0,20.007,Test_HPK_VPB42251_019_2-S_HM_EE_East_South_PQC3_DiodeCV_DiodeHalf_CV_Run01_10_04_2022_04_03_22_PM.txt,Brown
42251,2S,WW,1423259,196319,42251_019_2-S_HM_WW,4.144,217.672,2.168,4.114,298.709,640000000000.0,42251_019_2-S_HM_WW,PQC3,DIODE_HALF,Not Used,Right,DiodeCV,PQC_HM_POSITION 2,3.0,10000.0,0.25,,20.0,20.006,Test_HPK_VPB42251_019_2-S_HM_WW_West_North_PQC3_DiodeCV_DiodeHalf_CV_Run01_10_04_2022_04_44_17_PM.txt,Brown
42251,2S,EE,1422887,196338,42251_023_2-S_HM_EE,4.236,212.932,2.142,3.886,302.314,640000000000.0,42251_023_2-S_HM_EE,PQC3,DIODE_HALF,Not Used,Right,DiodeCV,PQC_HM_POSITION 3,3.0,10000.0,0.25,,20.0,20.008,Test_HPK_VPB42251_023_2-S_HM_EE_East_South_PQC3_DiodeCV_DiodeHalf_CV_Run02_10_03_2022_02_27_45_PM.txt,Brown
42251,2S,WW,1428035,196351,42251_023_2-S_HM_WW,3.809,236.788,2.097,3.733,308.812,640000000000.0,42251_023_2-S_HM_WW,PQC3,DIODE_HALF,Not Used,Right,DiodeCV,PQC_HM_POSITION 4,3.0,10000.0,0.25,,20.0,20.01,Test_HPK_VPB42251_023_2-S_HM_WW_West_North_PQC3_DiodeCV_DiodeHalf_CV_Run01_09_30_2022_11_09_46_PM.txt,Brown
42251,2S,EE,1422770,196396,42251_033_2-S_HM_EE,4.24,212.764,2.131,4.324,303.86,640000000000.0,42251_033_2-S_HM_EE,PQC3,DIODE_HALF,Not Used,Right,DiodeCV,PQC_HM_POSITION 3,3.0,10000.0,0.25,,20.0,20.014,Test_HPK_VPB42251_033_2-S_HM_EE_East_South_PQC3_DiodeCV_DiodeHalf_CV_Run01_10_04_2022_05_25_13_PM.txt,Brown
42251,2S,WW,1420635,196399,42251_033_2-S_HM_WW,3.734,241.543,2.073,3.644,312.32,640000000000.0,42251_033_2-S_HM_WW,PQC3,DIODE_HALF,Not Used,Right,DiodeCV,PQC_HM_POSITION 4,3.0,10000.0,0.25,,20.0,20.054,Test_HPK_VPB42251_033_2-S_HM_WW_West_North_PQC3_DiodeCV_DiodeHalf_CV_Run02_10_04_2022_06_42_14_PM.txt,Brown
42251,2S,EE,1420557,196418,42251_037_2-S_HM_EE,4.296,209.971,2.141,4.716,302.463,640000000000.0,42251_037_2-S_HM_EE,PQC3,DIODE_HALF,Not Used,Right,DiodeCV,PQC_HM_POSITION 3,3.0,10000.0,0.25,,20.0,20.003,Test_HPK_VPB42251_037_2-S_HM_EE_East_South_PQC3_DiodeCV_DiodeHalf_CV_Run01_10_03_2022_07_33_51_PM.txt,Brown
42251,2S,WW,1420611,196431,42251_037_2-S_HM_WW,4.048,222.833,2.198,4.03,294.53,640000000000.0,42251_037_2-S_HM_WW,PQC3,DIODE_HALF,Not Used,Right,DiodeCV,PQC_HM_POSITION 4,3.0,10000.0,0.25,,20.0,20.065,Test_HPK_VPB42251_037_2-S_HM_WW_West_North_PQC3_DiodeCV_DiodeHalf_CV_Run04_10_04_2022_12_55_49_PM.txt,Brown
42251,2S,EE,1453298,196472,42251_044_2-S_HM_EE,4.22,213.754,2.129,4.203,304.106,640000000000.0,42251_044_2-S_HM_EE,PQC3,DIODE_HALF,Not Used,Right,DiodeCV,PQC_HM_POSITION 1,3.0,10000.0,0.25,,20.0,20.003,Test_HPK_VPB42251_044_2-S_HM_EE_East_South_PQC3_DiodeCV_DiodeHalf_CV_Run01_10_05_2022_05_59_46_PM.txt,Brown
42251,2S,WW,1453151,196475,42251_044_2-S_HM_WW,3.774,239.01,2.087,3.639,310.21,640000000000.0,42251_044_2-S_HM_WW,PQC3,DIODE_HALF,Not Used,Right,DiodeCV,PQC_HM_POSITION 2,3.0,10000.0,0.25,,20.0,20.005,Test_HPK_VPB42251_044_2-S_HM_WW_West_North_PQC3_DiodeCV_DiodeHalf_CV_Run01_10_05_2022_06_30_34_PM.txt,Brown
42251,2S,EE,1453079,196494,42251_049_2-S_HM_EE,4.214,214.04,2.133,4.203,303.505,640000000000.0,42251_049_2-S_HM_EE,PQC3,DIODE_HALF,Not Used,Right,DiodeCV,PQC_HM_POSITION 3,3.0,10000.0,0.25,,20.0,20.061,Test_HPK_VPB42251_049_2-S_HM_EE_East_South_PQC3_DiodeCV_DiodeHalf_CV_Run01_10_05_2022_07_11_40_PM.txt,Brown
42251,2S,WW,1453271,196497,42251_049_2-S_HM_WW,4.437,203.31,2.255,3.792,287.082,640000000000.0,42251_049_2-S_HM_WW,PQC3,DIODE_HALF,Not Used,Right,DiodeCV,PQC_HM_POSITION 4,3.0,10000.0,0.25,,20.0,20.067,Test_HPK_VPB42251_049_2-S_HM_WW_West_North_PQC3_DiodeCV_DiodeHalf_CV_Run01_10_05_2022_07_52_22_PM.txt,Brown
42253,2S,EE,1432441,196854,42253_005_2-S_HM_EE,4.681,182.908,2.775,4220000000000.0,233.0,,42253_005_2-S_HM_EE,PQC1,DIODE_HALF,Not Used,Left,Diode_CV1,HP 4192A,0.5,100000.0,0.25,,22.7,22.7,Demokritos_VPB42253_005_2-S_HM_E_Left_PQC3_DiodeHalf_CV.xml,Demokritos
42253,2S,WW,1432521,196857,42253_005_2-S_HM_WW,4.205,203.493,2.784,4749000000000.0,232.1,,42253_005_2-S_HM_WW,PQC1,DIODE_HALF,Not Used,Left,Diode_CV1,HP 4192A,0.5,100000.0,0.25,,22.6,22.6,Demokritos_VPB42253_005_2-S_HM_W_Left_PQC3_DiodeHalf_CV.xml,Demokritos
42253,2S,EE,1432641,196894,42253_012_2-S_HM_EE,4.492,189.682,2.793,4465000000000.0,231.4,,42253_012_2-S_HM_EE,PQC1,DIODE_HALF,Not Used,Left,Diode_CV1,HP 4192A,0.5,100000.0,0.25,,22.0,22.0,Demokritos_VPB42253_012_2-S_HM_E_Left_PQC3_DiodeHalf_CV.xml,Demokritos
42253,2S,WW,1432841,196897,42253_012_2-S_HM_WW,4.567,186.453,2.801,4411000000000.0,230.8,,42253_012_2-S_HM_WW,PQC1,DIODE_HALF,Not Used,Left,Diode_CV1,HP 4192A,0.5,100000.0,0.25,,21.9,21.9,Demokritos_VPB42253_012_2-S_HM_W_Left_PQC3_DiodeHalf_CV.xml,Demokritos
42253,2S,EE,1433001,196956,42253_025_2-S_HM_EE,5.161,165.544,2.796,3883000000000.0,231.2,,42253_025_2-S_HM_EE,PQC1,DIODE_HALF,Not Used,Left,Diode_CV1,HP 4192A,0.5,100000.0,0.25,,22.4,22.4,Demokritos_VPB42253_025_2-S_HM_E_Left_PQC3_DiodeHalf_CV.xml,Demokritos
42253,2S,WW,1433081,196959,42253_025_2-S_HM_WW,4.865,175.512,2.824,4223000000000.0,228.9,,42253_025_2-S_HM_WW,PQC1,DIODE_HALF,Not Used,Left,Diode_CV1,HP 4192A,0.5,100000.0,0.25,,22.3,22.3,Demokritos_VPB42253_025_2-S_HM_W_Left_PQC3_DiodeHalf_CV.xml,Demokritos
42253,2S,EE,1433201,196992,42253_034_2-S_HM_EE,4.534,186.648,2.775,4267000000000.0,232.9,,42253_034_2-S_HM_EE,PQC1,DIODE_HALF,Not Used,Left,Diode_CV1,HP 4192A,0.5,100000.0,0.25,,21.0,21.0,Demokritos_VPB42253_034_2-S_HM_E_Left_PQC3_DiodeHalf_CV.xml,Demokritos
42253,2S,WW,1433401,196995,42253_034_2-S_HM_WW,3.798,223.55,2.797,5312000000000.0,231.1,,42253_034_2-S_HM_WW,PQC1,DIODE_HALF,Not Used,Left,Diode_CV1,HP 4192A,0.5,100000.0,0.25,,21.5,21.5,Demokritos_VPB42253_034_2-S_HM_W_Left_PQC3_DiodeHalf_CV.xml,Demokritos
42253,2S,EE,1433481,197072,42253_049_2-S_HM_EE,4.301,198.391,2.775,4581000000000.0,233.0,,42253_049_2-S_HM_EE,PQC1,DIODE_HALF,Not Used,Left,Diode_CV1,HP 4192A,0.5,100000.0,0.25,,22.2,22.2,Demokritos_VPB42253_049_2-S_HM_E_Left_PQC3_DiodeHalf_CV.xml,Demokritos
42253,2S,WW,1432161,197075,42253_049_2-S_HM_WW,3.964,215.242,2.804,5137000000000.0,230.5,,42253_049_2-S_HM_WW,PQC1,DIODE_HALF,Not Used,Left,Diode_CV1,HP 4192A,0.5,100000.0,0.25,,22.2,22.2,Demokritos_VPB42253_049_2-S_HM_W_Left_PQC3_DiodeHalf_CV.xml,Demokritos
42254,2S,EE,1434261,197098,42254_007_2-S_HM_EE,4.174,202.593,2.777,4707000000000.0,232.8,,42254_007_2-S_HM_EE,PQC1,DIODE_HALF,Not Used,Left,Diode_CV1,HP 4192A,0.5,100000.0,0.25,,20.9,20.9,Demokritos_VPB42254_007_2-S_HM_E_Left_PQC3_DiodeHalf_CV.xml,Demokritos
42254,2S,WW,1434821,197111,42254_007_2-S_HM_WW,4.938,171.7,2.912,4475000000000.0,221.9,,42254_007_2-S_HM_WW,PQC1,DIODE_HALF,Not Used,Left,Diode_CV1,HP 4192A,0.5,100000.0,0.25,,21.3,21.3,Demokritos_VPB42254_007_2-S_HM_W_Left_PQC3_DiodeHalf_CV.xml,Demokritos
42254,2S,EE,1435161,197116,42254_015_2-S_HM_EE,4.073,208.777,2.779,4874000000000.0,232.6,,42254_015_2-S_HM_EE,PQC1,DIODE_HALF,Not Used,Left,Diode_CV1,HP 4192A,0.5,100000.0,0.25,,21.7,21.7,Demokritos_VPB42254_015_2-S_HM_E_Left_PQC3_DiodeHalf_CV.xml,Demokritos
42254,2S,WW,1434981,197119,42254_015_2-S_HM_WW,5.102,166.657,2.988,4576000000000.0,216.3,,42254_015_2-S_HM_WW,PQC1,DIODE_HALF,Not Used,Left,Diode_CV1,HP 4192A,0.5,100000.0,0.25,,21.7,21.7,Demokritos_VPB42254_015_2-S_HM_W_Left_PQC3_DiodeHalf_CV.xml,Demokritos
42254,2S,EE,1435081,197170,42254_023_2-S_HM_EE,4.732,179.554,2.778,4132000000000.0,232.6,,42254_023_2-S_HM_EE,PQC1,DIODE_HALF,Not Used,Left,Diode_CV1,HP 4192A,0.5,100000.0,0.25,,21.6,21.6,Demokritos_VPB42254_023_2-S_HM_E_Left_PQC3_DiodeHalf_CV.xml,Demokritos
42254,2S,WW,1435381,197173,42254_023_2-S_HM_WW,5.159,164.806,2.932,4332000000000.0,220.5,,42254_023_2-S_HM_WW,PQC1,DIODE_HALF,Not Used,Left,Diode_CV1,HP 4192A,0.5,100000.0,0.25,,21.7,21.7,Demokritos_VPB42254_023_2-S_HM_W_Left_PQC3_DiodeHalf_CV.xml,Demokritos
42254,2S,EE,1435421,197192,42254_030_2-S_HM_EE,4.699,181.084,2.78,4204000000000.0,232.5,,42254_030_2-S_HM_EE,PQC1,DIODE_HALF,Not Used,Left,Diode_CV1,HP 4192A,0.5,100000.0,0.25,,21.8,21.8,Demokritos_VPB42254_030_2-S_HM_E_Left_PQC3_DiodeHalf_CV.xml,Demokritos
42254,2S,WW,1435941,197195,42254_030_2-S_HM_WW,5.205,163.459,2.948,4362000000000.0,219.2,,42254_030_2-S_HM_WW,PQC1,DIODE_HALF,Not Used,Left,Diode_CV1,HP 4192A,0.5,100000.0,0.25,,21.8,21.8,Demokritos_VPB42254_030_2-S_HM_W_Left_PQC3_DiodeHalf_CV.xml,Demokritos
42254,2S,EE,1446861,197250,42254_043_2-S_HM_EE,4.702,180.955,2.79,4248000000000.0,231.7,,42254_043_2-S_HM_EE,PQC1,DIODE_HALF,Not Used,Left,Diode_CV1,HP 4192A,0.5,100000.0,0.25,,21.8,21.8,Demokritos_VPB42254_043_2-S_HM_E_Left_PQC3_DiodeHalf_CV.xml,Demokritos
42254,2S,WW,1435701,197253,42254_043_2-S_HM_WW,5.153,165.111,2.98,4534000000000.0,216.9,,42254_043_2-S_HM_WW,PQC1,DIODE_HALF,Not Used,Left,Diode_CV1,HP 4192A,0.5,100000.0,0.25,,21.8,21.8,Demokritos_VPB42254_043_2-S_HM_W_Left_PQC3_DiodeHalf_CV.xml,Demokritos
42255,2S,EE,1443441,197294,42255_005_2-S_HM_EE,3.997,213.039,2.775,4977000000000.0,232.9,,42255_005_2-S_HM_EE,PQC1,DIODE_HALF,Not Used,Left,Diode_CV1,HP 4192A,0.5,100000.0,0.25,,21.9,21.9,Demokritos_VPB42255_005_2-S_HM_E_Left_PQC3_DiodeHalf_CV.xml,Demokritos
42255,2S,WW,1443681,197297,42255_005_2-S_HM_WW,4.845,175.638,2.92,4588000000000.0,221.3,,42255_005_2-S_HM_WW,PQC1,DIODE_HALF,Not Used,Left,Diode_CV1,HP 4192A,0.5,100000.0,0.25,,21.8,21.8,Demokritos_VPB42255_005_2-S_HM_W_Left_PQC3_DiodeHalf_CV.xml,Demokritos
42255,2S,EE,1444121,197330,42255_014_2-S_HM_EE,3.862,220.483,2.767,5137000000000.0,233.6,,42255_014_2-S_HM_EE,PQC1,DIODE_HALF,Not Used,Left,Diode_CV1,HP 4192A,0.5,100000.0,0.25,,21.9,21.9,Demokritos_VPB42255_014_2-S_HM_E_Left_PQC3_DiodeHalf_CV.xml,Demokritos
42255,2S,WW,1443901,197333,42255_014_2-S_HM_WW,4.676,182.084,2.892,4678000000000.0,223.5,,42255_014_2-S_HM_WW,PQC1,DIODE_HALF,Not Used,Left,Diode_CV1,HP 4192A,0.5,100000.0,0.25,,21.9,21.9,Demokritos_VPB42255_014_2-S_HM_W_Left_PQC3_DiodeHalf_CV.xml,Demokritos
42255,2S,EE,1444241,197370,42255_021_2-S_HM_EE,4.038,209.241,2.781,4899000000000.0,232.4,,42255_021_2-S_HM_EE,PQC1,DIODE_HALF,Not Used,Left,Diode_CV1,HP 4192A,0.5,100000.0,0.25,,20.8,20.8,Demokritos_VPB42255_021_2-S_HM_E_Left_PQC3_DiodeHalf_CV.xml,Demokritos
42255,2S,WW,1444281,197373,42255_021_2-S_HM_WW,4.681,181.134,2.902,4675000000000.0,222.8,,42255_021_2-S_HM_WW,PQC1,DIODE_HALF,Not Used,Left,Diode_CV1,HP 4192A,0.5,100000.0,0.25,,21.3,21.3,Demokritos_VPB42255_021_2-S_HM_W_Left_PQC3_DiodeHalf_CV.xml,Demokritos
42255,2S,EE,1444741,197396,42255_033_2-S_HM_EE,4.597,184.833,2.781,4292000000000.0,232.5,,42255_033_2-S_HM_EE,PQC1,DIODE_HALF,Not Used,Left,Diode_CV1,HP 4192A,0.5,100000.0,0.25,,21.6,21.6,Demokritos_VPB42255_033_2-S_HM_E_Left_PQC3_DiodeHalf_CV.xml,Demokritos
42255,2S,WW,1444801,197399,42255_033_2-S_HM_WW,4.654,182.713,2.801,4352000000000.0,230.7,,42255_033_2-S_HM_WW,PQC1,DIODE_HALF,Not Used,Left,Diode_CV1,HP 4192A,0.5,100000.0,0.25,,21.7,21.7,Demokritos_VPB42255_033_2-S_HM_W_Left_PQC3_DiodeHalf_CV.xml,Demokritos
42255,2S,EE,1444841,197436,42255_040_2-S_HM_EE,4.255,199.987,2.785,4678000000000.0,232.0,,42255_040_2-S_HM_EE,PQC1,DIODE_HALF,Not Used,Left,Diode_CV1,HP 4192A,0.5,100000.0,0.25,,21.8,21.8,Demokritos_VPB42255_040_2-S_HM_E_Left_PQC3_DiodeHalf_CV.xml,Demokritos
42255,2S,WW,1444541,197439,42255_040_2-S_HM_WW,4.977,171.086,2.948,4592000000000.0,219.3,,42255_040_2-S_HM_WW,PQC1,DIODE_HALF,Not Used,Left,Diode_CV1,HP 4192A,0.5,100000.0,0.25,,21.9,21.9,Demokritos_VPB42255_040_2-S_HM_W_Left_PQC3_DiodeHalf_CV.xml,Demokritos
42651,2S,EE,1405964,197858,42651_003_2-S_HM_EE,3.983,211.238,2.617,6.719,222.991,,42651_003_2-S_HM_EE,PQC3,DIODE_HALF,Not Used,Left,DiodeCV,PQC_HM_POSITION 3,0.5,,,0.2,20.0,20.0,HPK_42651_003_2-S_HM_E_flute3_L_DiodeCV_23_9_2022_10h50m26s.txt,Perugia
42651,2S,WW,1406516,197871,42651_003_2-S_HM_WW,3.909,214.753,2.599,6.535,224.535,,42651_003_2-S_HM_WW,PQC3,DIODE_HALF,Not Used,Left,DiodeCV,PQC_HM_POSITION 3,0.5,,,0.2,20.0,20.0,HPK_42651_003_2-S_HM_W_flute3_L_DiodeCV_23_9_2022_11h21m59s.txt,Perugia
42651,2S,EE,1406024,197898,42651_009_2-S_HM_EE,4.021,208.905,2.587,6.458,225.577,,42651_009_2-S_HM_EE,PQC3,DIODE_HALF,Not Used,Left,DiodeCV,PQC_HM_POSITION 3,0.5,,,0.2,20.0,20.0,HPK_42651_009_2-S_HM_E_flute3_L_DiodeCV_27_9_2022_14h52m2s.txt,Perugia
42651,2S,WW,1405967,197911,42651_009_2-S_HM_WW,4.06,206.569,2.595,6.206,224.881,,42651_009_2-S_HM_WW,PQC3,DIODE_HALF,Not Used,Left,DiodeCV,PQC_HM_POSITION 3,0.5,,,0.2,20.0,20.0,HPK_42651_009_2-S_HM_W_flute3_L_DiodeCV_27_9_2022_15h30m6s.txt,Perugia
42651,2S,EE,1405516,197952,42651_016_2-S_HM_EE,4.041,208.495,2.591,6.596,225.229,,42651_016_2-S_HM_EE,PQC3,DIODE_HALF,Not Used,Left,DiodeCV,PQC_HM_POSITION 3,0.5,,,0.2,20.0,20.0,HPK_42651_016_2-S_HM_E_flute3_L_DiodeCV_23_9_2022_12h30m43s.txt,Perugia
42651,2S,WW,1406087,197955,42651_016_2-S_HM_WW,4.1,205.319,2.593,6.599,225.055,,42651_016_2-S_HM_WW,PQC3,DIODE_HALF,Not Used,Left,DiodeCV,PQC_HM_POSITION 3,0.5,,,0.2,20.0,20.0,HPK_42651_016_2-S_HM_W_flute3_L_DiodeCV_23_9_2022_14h8m32s.txt,Perugia
42651,2S,EE,1406114,197992,42651_021_2-S_HM_EE,4.08,205.664,2.591,6.348,225.229,,42651_021_2-S_HM_EE,PQC3,DIODE_HALF,Not Used,Left,DiodeCV,PQC_HM_POSITION 3,0.5,,,0.2,20.0,20.0,HPK_42651_021_2-S_HM_E_flute3_L_DiodeCV_27_9_2022_16h10m43s.txt,Perugia
42651,2S,WW,1405264,197995,42651_021_2-S_HM_WW,4.041,208.008,2.595,6.285,224.881,,42651_021_2-S_HM_WW,PQC3,DIODE_HALF,Not Used,Left,DiodeCV,PQC_HM_POSITION 3,0.5,,,0.2,20.0,20.0,HPK_42651_021_2-S_HM_W_flute3_L_DiodeCV_27_9_2022_16h49m36s.txt,Perugia
42651,2S,EE,1406543,198036,42651_029_2-S_HM_EE,4.021,208.799,2.598,6.539,224.622,,42651_029_2-S_HM_EE,PQC3,DIODE_HALF,Not Used,Left,DiodeCV,PQC_HM_POSITION 3,0.5,,,0.2,20.0,20.0,HPK_42651_029_2-S_HM_E_flute3_L_DiodeCV_23_9_2022_15h2m21s.txt,Perugia
42651,2S,WW,1406462,198039,42651_029_2-S_HM_WW,4.002,209.642,2.607,6.112,223.846,,42651_029_2-S_HM_WW,PQC3,DIODE_HALF,Not Used,Left,DiodeCV,PQC_HM_POSITION 3,0.5,,,0.2,20.0,20.0,HPK_42651_029_2-S_HM_W_flute3_L_DiodeCV_23_9_2022_15h44m22s.txt,Perugia
42651,2S,EE,1406420,198076,42651_035_2-S_HM_EE,4.021,209.408,2.611,6.332,223.503,,42651_035_2-S_HM_EE,PQC3,DIODE_HALF,Not Used,Left,DiodeCV,PQC_HM_POSITION 3,0.5,,,0.2,20.0,20.0,HPK_42651_035_2-S_HM_E_flute3_L_DiodeCV_27_9_2022_17h28m56s.txt,Perugia
42651,2S,WW,1405345,198079,42651_035_2-S_HM_WW,4.002,209.858,2.608,6.17,223.76,,42651_035_2-S_HM_WW,PQC3,DIODE_HALF,Not Used,Left,DiodeCV,PQC_HM_POSITION 3,0.5,,,0.2,20.0,20.0,HPK_42651_035_2-S_HM_W_flute3_L_DiodeCV_27_9_2022_18h8m59s.txt,Perugia
42651,2S,EE,1405243,198130,42651_042_2-S_HM_EE,4.14,203.068,2.601,6.517,224.363,,42651_042_2-S_HM_EE,PQC3,DIODE_HALF,Not Used,Left,DiodeCV,PQC_HM_POSITION 3,0.5,,,0.2,20.0,20.0,HPK_42651_042_2-S_HM_E_flute3_L_DiodeCV_29_9_2022_9h0m2s.txt,Perugia
42651,2S,WW,1406243,198133,42651_042_2-S_HM_WW,4.12,203.519,2.605,6.34,224.018,,42651_042_2-S_HM_WW,PQC3,DIODE_HALF,Not Used,Left,DiodeCV,PQC_HM_POSITION 3,0.5,,,0.2,20.0,20.0,HPK_42651_042_2-S_HM_W_flute3_L_DiodeCV_29_9_2022_9h33m20s.txt,Perugia
