Repository: PanosAssiouras/Analysis_DB_data_PQC

File: Flute_1/Diodes/data.csv (part 19 of 33)
batch_number,Type,Orientation,AGGREGATED_COND_DATA_SET_ID,PART_ID,PART_NAME_LABEL,RHO_KOHMCM,VD_V,CMIN_PFRD,NA,D_UM,CMINPLNR_PFRD,PART_NAME_LABEL.1,KIND_OF_HM_FLUTE_ID,KIND_OF_HM_STRUCT_ID,KIND_OF_HM_CONFIG_ID,KIND_OF_HM_SET_ID,PROCEDURE_TYPE,EQUIPMENT,WAITING_TIME_S,AC_FREQ_HZ,AC_AMPL_V,CORR_OPEN_PFRD,TEMP_SET_DEGC,AV_TEMP_DEGC,FILE_NAME,Location
42651,2S,EE,1406225,198170,42651_047_2-S_HM_EE,4.021,208.557,2.612,6.143,223.418,,42651_047_2-S_HM_EE,PQC3,DIODE_HALF,Not Used,Left,DiodeCV,PQC_HM_POSITION 3,0.5,,,0.2,20.0,20.0,HPK_42651_047_2-S_HM_E_flute3_L_DiodeCV_27_9_2022_18h48m58s.txt,Perugia
42651,2S,WW,1406129,198173,42651_047_2-S_HM_WW,4.002,210.197,2.601,6.014,224.363,,42651_047_2-S_HM_WW,PQC3,DIODE_HALF,Not Used,Left,DiodeCV,PQC_HM_POSITION 3,0.5,,,0.2,20.0,20.0,HPK_42651_047_2-S_HM_W_flute3_L_DiodeCV_27_9_2022_19h27m29s.txt,Perugia
42652,2S,EE,1426828,198196,42652_004_2-S_HM_EE,4.06,206.604,2.595,6.363,224.881,,42652_004_2-S_HM_EE,PQC3,DIODE_HALF,Not Used,Left,DiodeCV,PQC_HM_POSITION 3,0.5,,,0.2,20.0,20.0,HPK_42652_004_2-S_HM_E_flute3_L_DiodeCV_29_9_2022_11h0m56s.txt,Perugia
42652,2S,WW,1427758,198199,42652_004_2-S_HM_WW,4.08,206.153,2.583,6.256,225.926,,42652_004_2-S_HM_WW,PQC3,DIODE_HALF,Not Used,Left,DiodeCV,PQC_HM_POSITION 3,0.5,,,0.2,20.0,20.0,HPK_42652_004_2-S_HM_W_flute3_L_DiodeCV_29_9_2022_11h32m30s.txt,Perugia
42652,2S,EE,1426942,198232,42652_010_2-S_HM_EE,4.1,204.977,2.601,6.404,224.363,,42652_010_2-S_HM_EE,PQC3,DIODE_HALF,Not Used,Left,DiodeCV,PQC_HM_POSITION 3,0.5,,,0.2,20.0,20.0,HPK_42652_010_2-S_HM_E_flute3_L_DiodeCV_29_9_2022_12h47m24s.txt,Perugia
42652,2S,WW,1426951,198235,42652_010_2-S_HM_WW,4.161,202.428,2.59,6.38,225.315,,42652_010_2-S_HM_WW,PQC3,DIODE_HALF,Not Used,Left,DiodeCV,PQC_HM_POSITION 3,0.5,,,0.2,20.0,20.0,HPK_42652_010_2-S_HM_W_flute3_L_DiodeCV_29_9_2022_14h23m37s.txt,Perugia
42652,2S,EE,1427707,198276,42652_016_2-S_HM_EE,4.14,202.925,2.589,6.464,225.403,,42652_016_2-S_HM_EE,PQC3,DIODE_HALF,Not Used,Left,DiodeCV,PQC_HM_POSITION 3,0.5,,,0.2,20.0,20.0,HPK_42652_016_2-S_HM_E_flute3_L_DiodeCV_29_9_2022_15h11m15s.txt,Perugia
42652,2S,WW,1427467,198279,42652_016_2-S_HM_WW,4.1,204.82,2.585,6.341,225.751,,42652_016_2-S_HM_WW,PQC3,DIODE_HALF,Not Used,Left,DiodeCV,PQC_HM_POSITION 3,0.5,,,0.2,20.0,20.0,HPK_42652_016_2-S_HM_W_flute3_L_DiodeCV_29_9_2022_15h40m11s.txt,Perugia
42652,2S,EE,1427188,198316,42652_021_2-S_HM_EE,4.1,204.573,2.603,6.482,224.19,,42652_021_2-S_HM_EE,PQC3,DIODE_HALF,Not Used,Left,DiodeCV,PQC_HM_POSITION 3,0.5,,,0.2,20.0,20.0,HPK_42652_021_2-S_HM_E_flute3_L_DiodeCV_29_9_2022_16h46m40s.txt,Perugia
42652,2S,WW,1427203,198319,42652_021_2-S_HM_WW,4.1,204.751,2.603,6.354,224.19,,42652_021_2-S_HM_WW,PQC3,DIODE_HALF,Not Used,Left,DiodeCV,PQC_HM_POSITION 3,0.5,,,0.2,20.0,20.0,HPK_42652_021_2-S_HM_W_flute3_L_DiodeCV_29_9_2022_17h21m5s.txt,Perugia
42652,2S,EE,1427374,198356,42652_027_2-S_HM_EE,3.946,213.445,2.6,6.625,224.449,,42652_027_2-S_HM_EE,PQC3,DIODE_HALF,Not Used,Left,DiodeCV,PQC_HM_POSITION 3,0.5,,,0.2,20.0,20.0,HPK_42652_027_2-S_HM_E_flute3_L_DiodeCV_30_9_2022_9h39m10s.txt,Perugia
42652,2S,WW,1427191,198359,42652_027_2-S_HM_WW,4.002,209.967,2.599,6.315,224.535,,42652_027_2-S_HM_WW,PQC3,DIODE_HALF,Not Used,Left,DiodeCV,PQC_HM_POSITION 3,0.5,,,0.2,20.0,20.0,HPK_42652_027_2-S_HM_W_flute3_L_DiodeCV_30_9_2022_10h14m6s.txt,Perugia
42652,2S,EE,1427572,198414,42652_036_2-S_HM_EE,3.965,212.441,2.621,6.349,222.651,,42652_036_2-S_HM_EE,PQC3,DIODE_HALF,Not Used,Left,DiodeCV,PQC_HM_POSITION 3,0.5,,,0.2,20.0,20.0,HPK_42652_036_2-S_HM_E_flute3_L_DiodeCV_30_9_2022_14h7m19s.txt,Perugia
42652,2S,WW,1427194,198417,42652_036_2-S_HM_WW,3.983,210.773,2.605,6.393,224.018,,42652_036_2-S_HM_WW,PQC3,DIODE_HALF,Not Used,Left,DiodeCV,PQC_HM_POSITION 3,0.5,,,0.2,20.0,20.0,HPK_42652_036_2-S_HM_W_flute3_L_DiodeCV_30_9_2022_15h19m9s.txt,Perugia
42652,2S,EE,1426969,198454,42652_042_2-S_HM_EE,3.965,212.437,2.608,6.514,223.76,,42652_042_2-S_HM_EE,PQC3,DIODE_HALF,Not Used,Left,DiodeCV,PQC_HM_POSITION 3,0.5,,,0.2,20.0,20.0,HPK_42652_042_2-S_HM_E_flute3_L_DiodeCV_30_9_2022_11h40m7s.txt,Perugia
42652,2S,WW,1427167,198457,42652_042_2-S_HM_WW,3.965,211.761,2.597,6.488,224.708,,42652_042_2-S_HM_WW,PQC3,DIODE_HALF,Not Used,Left,DiodeCV,PQC_HM_POSITION 3,0.5,,,0.2,20.0,20.0,HPK_42652_042_2-S_HM_W_flute3_L_DiodeCV_30_9_2022_12h13m41s.txt,Perugia
42652,2S,EE,1426816,198494,42652_047_2-S_HM_EE,4.332,194.437,2.595,6.441,224.881,,42652_047_2-S_HM_EE,PQC3,DIODE_HALF,Not Used,Left,DiodeCV,PQC_HM_POSITION 3,0.5,,,0.2,20.0,20.0,HPK_42652_047_2-S_HM_E_flute3_L_DiodeCV_30_9_2022_15h56m50s.txt,Perugia
42652,2S,WW,1427452,198497,42652_047_2-S_HM_WW,4.12,204.017,2.596,6.236,224.795,,42652_047_2-S_HM_WW,PQC3,DIODE_HALF,Not Used,Left,DiodeCV,PQC_HM_POSITION 3,0.5,,,0.2,20.0,20.0,HPK_42652_047_2-S_HM_W_flute3_L_DiodeCV_30_9_2022_16h34m15s.txt,Perugia
42256,2S,EE,1505863,206390,42256_001_2-S_HM_EE,4.144,217.655,2.189,3.596,295.735,640000000000.0,42256_001_2-S_HM_EE,PQC3,DIODE_HALF,Not Used,Right,DiodeCV,PQC_HM_POSITION 1,3.0,10000.0,0.25,,20.0,20.01,Test_HPK_VPB42256_001_2-S_HM_EE_East_South_PQC3_DiodeCV_DiodeHalf_CV_Run01_10_24_2022_12_51_21_PM.txt,Brown
42256,2S,WW,1505899,206393,42256_001_2-S_HM_WW,4.248,212.338,2.245,3.55,288.412,640000000000.0,42256_001_2-S_HM_WW,PQC3,DIODE_HALF,Not Used,Right,DiodeCV,PQC_HM_POSITION 2,3.0,10000.0,0.25,,20.0,20.031,Test_HPK_VPB42256_001_2-S_HM_WW_West_North_PQC3_DiodeCV_DiodeHalf_CV_Run01_10_24_2022_01_32_12_PM.txt,Brown
42256,2S,EE,1506556,206412,42256_004_2-S_HM_EE,4.256,211.958,2.317,3.8,279.435,640000000000.0,42256_004_2-S_HM_EE,PQC3,DIODE_HALF,Not Used,Right,DiodeCV,PQC_HM_POSITION 1,3.0,10000.0,0.25,,20.0,20.039,Test_HPK_VPB42256_004_2-S_HM_EE_East_South_PQC3_DiodeCV_DiodeHalf_CV_Run01_10_21_2022_03_28_42_PM.txt,Brown
42256,2S,WW,1506934,206415,42256_004_2-S_HM_WW,4.217,213.916,2.254,3.884,287.26,640000000000.0,42256_004_2-S_HM_WW,PQC3,DIODE_HALF,Not Used,Right,DiodeCV,PQC_HM_POSITION 2,3.0,10000.0,0.25,,20.0,20.063,Test_HPK_VPB42256_004_2-S_HM_WW_West_North_PQC3_DiodeCV_DiodeHalf_CV_Run01_10_21_2022_04_20_34_PM.txt,Brown
42256,2S,EE,1505527,206470,42256_012_2-S_HM_EE,4.007,225.102,2.174,3.601,297.837,640000000000.0,42256_012_2-S_HM_EE,PQC3,DIODE_HALF,Not Used,Right,DiodeCV,PQC_HM_POSITION 3,3.0,10000.0,0.25,,20.0,20.058,Test_HPK_VPB42256_012_2-S_HM_EE_East_South_PQC3_DiodeCV_DiodeHalf_CV_Run01_10_24_2022_02_12_55_PM.txt,Brown
42256,2S,WW,1505710,206473,42256_012_2-S_HM_WW,4.3,209.792,2.262,3.694,286.223,640000000000.0,42256_012_2-S_HM_WW,PQC3,DIODE_HALF,Not Used,Right,DiodeCV,PQC_HM_POSITION 4,3.0,10000.0,0.25,,20.0,20.041,Test_HPK_VPB42256_012_2-S_HM_WW_West_North_PQC3_DiodeCV_DiodeHalf_CV_Run01_10_24_2022_02_53_39_PM.txt,Brown
42256,2S,EE,1506064,206492,42256_015_2-S_HM_EE,4.154,217.166,2.193,3.703,295.214,640000000000.0,42256_015_2-S_HM_EE,PQC3,DIODE_HALF,Not Used,Right,DiodeCV,PQC_HM_POSITION 3,3.0,10000.0,0.25,,20.0,20.083,Test_HPK_VPB42256_015_2-S_HM_EE_East_South_PQC3_DiodeCV_DiodeHalf_CV_Run01_10_21_2022_05_12_23_PM.txt,Brown
42256,2S,WW,1506682,206495,42256_015_2-S_HM_WW,4.248,212.345,2.229,3.462,290.449,640000000000.0,42256_015_2-S_HM_WW,PQC3,DIODE_HALF,Not Used,Right,DiodeCV,PQC_HM_POSITION 4,3.0,10000.0,0.25,,20.0,20.057,Test_HPK_VPB42256_015_2-S_HM_WW_West_North_PQC3_DiodeCV_DiodeHalf_CV_Run01_10_21_2022_06_04_10_PM.txt,Brown
42256,2S,EE,1506232,206550,42256_023_2-S_HM_EE,4.166,216.517,2.166,3.582,298.854,640000000000.0,42256_023_2-S_HM_EE,PQC3,DIODE_HALF,Not Used,Right,DiodeCV,PQC_HM_POSITION 1,3.0,10000.0,0.25,,20.0,20.019,Test_HPK_VPB42256_023_2-S_HM_EE_East_South_PQC3_DiodeCV_DiodeHalf_CV_Run01_10_24_2022_04_00_12_PM.txt,Brown
42256,2S,WW,1506397,206553,42256_023_2-S_HM_WW,4.304,209.558,2.268,3.607,285.485,640000000000.0,42256_023_2-S_HM_WW,PQC3,DIODE_HALF,Not Used,Right,DiodeCV,PQC_HM_POSITION 2,3.0,10000.0,0.25,,20.0,20.057,Test_HPK_VPB42256_023_2-S_HM_WW_West_North_PQC3_DiodeCV_DiodeHalf_CV_Run02_10_24_2022_06_23_28_PM.txt,Brown
42256,2S,EE,1506052,206572,42256_026_2-S_HM_EE,3.872,232.962,2.121,3.354,305.222,640000000000.0,42256_026_2-S_HM_EE,PQC3,DIODE_HALF,Not Used,Right,DiodeCV,PQC_HM_POSITION 1,3.0,10000.0,0.25,,20.0,20.008,Test_HPK_VPB42256_026_2-S_HM_EE_East_South_PQC3_DiodeCV_DiodeHalf_CV_Run01_10_24_2022_07_57_23_PM.txt,Brown
42256,2S,WW,1506805,206575,42256_026_2-S_HM_WW,4.383,205.812,2.258,3.546,286.749,640000000000.0,42256_026_2-S_HM_WW,PQC3,DIODE_HALF,Not Used,Right,DiodeCV,PQC_HM_POSITION 2,3.0,10000.0,0.25,,20.0,20.029,Test_HPK_VPB42256_026_2-S_HM_WW_West_North_PQC3_DiodeCV_DiodeHalf_CV_Run01_10_24_2022_08_49_18_PM.txt,Brown
42256,2S,EE,1506922,206630,42256_033_2-S_HM_EE,4.051,222.647,2.169,3.596,298.44,640000000000.0,42256_033_2-S_HM_EE,PQC3,DIODE_HALF,Not Used,Right,DiodeCV,PQC_HM_POSITION 3,3.0,10000.0,0.25,,20.0,20.064,Test_HPK_VPB42256_033_2-S_HM_EE_East_South_PQC3_DiodeCV_DiodeHalf_CV_Run01_10_24_2022_05_10_06_PM.txt,Brown
42256,2S,WW,1505896,206633,42256_033_2-S_HM_WW,4.182,215.683,2.194,3.565,295.17,640000000000.0,42256_033_2-S_HM_WW,PQC3,DIODE_HALF,Not Used,Right,DiodeCV,PQC_HM_POSITION 4,3.0,10000.0,0.25,,20.0,20.039,Test_HPK_VPB42256_033_2-S_HM_WW_West_North_PQC3_DiodeCV_DiodeHalf_CV_Run01_10_24_2022_05_50_57_PM.txt,Brown
42256,2S,EE,1506406,206652,42256_036_2-S_HM_EE,3.929,229.553,2.179,4.029,297.115,640000000000.0,42256_036_2-S_HM_EE,PQC3,DIODE_HALF,Not Used,Right,DiodeCV,PQC_HM_POSITION 3,3.0,10000.0,0.25,,20.0,20.066,Test_HPK_VPB42256_036_2-S_HM_EE_East_South_PQC3_DiodeCV_DiodeHalf_CV_Run01_10_24_2022_09_41_09_PM.txt,Brown
42256,2S,WW,1506595,206655,42256_036_2-S_HM_WW,3.862,233.548,2.105,3.283,307.647,640000000000.0,42256_036_2-S_HM_WW,PQC3,DIODE_HALF,Not Used,Right,DiodeCV,PQC_HM_POSITION 4,3.0,10000.0,0.25,,20.0,20.042,Test_HPK_VPB42256_036_2-S_HM_WW_West_North_PQC3_DiodeCV_DiodeHalf_CV_Run01_10_24_2022_10_33_01_PM.txt,Brown
42649,PSS,EE,1512052,206772,42649_003_PSS_HM_EE,3.909,214.533,2.593,7.201,225.055,,42649_003_PSS_HM_EE,PQC3,DIODE_HALF,Not Used,Left,DiodeCV,PQC_HM_POSITION 3,0.5,,,0.2,20.0,20.0,HPK_42649_003_PSS_HM_E_flute3_L_DiodeCV_17_10_2022_14h48m47s.txt,Perugia
42649,PSS,WW,1512013,206777,42649_003_PSS_HM_WW,3.928,213.924,2.601,6.843,224.363,,42649_003_PSS_HM_WW,PQC3,DIODE_HALF,Not Used,Left,DiodeCV,PQC_HM_POSITION 3,0.5,,,0.2,20.0,20.0,HPK_42649_003_PSS_HM_W_flute3_L_DiodeCV_17_10_2022_15h21m6s.txt,Perugia
42649,PSS,EE,1512400,206832,42649_008_PSS_HM_EE,4.002,210.198,2.616,7.031,223.076,,42649_008_PSS_HM_EE,PQC3,DIODE_HALF,Not Used,Left,DiodeCV,PQC_HM_POSITION 3,0.5,,,0.2,20.0,20.0,HPK_42649_008_PSS_HM_E_flute3_L_DiodeCV_17_10_2022_16h30m1s.txt,Perugia
42649,PSS,WW,1512262,206837,42649_008_PSS_HM_WW,3.546,236.619,2.592,7.152,225.142,,42649_008_PSS_HM_WW,PQC3,DIODE_HALF,Not Used,Left,DiodeCV,PQC_HM_POSITION 3,0.5,,,0.2,20.0,20.0,HPK_42649_008_PSS_HM_W_flute3_L_DiodeCV_17_10_2022_17h3m13s.txt,Perugia
42649,PSS,EE,1512229,206898,42649_014_PSS_HM_EE,4.002,210.468,2.613,7.019,223.332,,42649_014_PSS_HM_EE,PQC3,DIODE_HALF,Not Used,Left,DiodeCV,PQC_HM_POSITION 3,0.5,,,0.2,20.0,20.0,HPK_42649_014_PSS_HM_E_flute3_L_DiodeCV_18_10_2022_8h54m44s.txt,Perugia
42649,PSS,WW,1512184,206913,42649_014_PSS_HM_WW,3.983,211.462,2.612,6.887,223.418,,42649_014_PSS_HM_WW,PQC3,DIODE_HALF,Not Used,Left,DiodeCV,PQC_HM_POSITION 3,0.5,,,0.2,20.0,20.0,HPK_42649_014_PSS_HM_W_flute3_L_DiodeCV_18_10_2022_9h38m25s.txt,Perugia
42649,PSS,EE,1512442,206958,42649_019_PSS_HM_EE,4.021,209.445,2.631,6.862,221.804,,42649_019_PSS_HM_EE,PQC3,DIODE_HALF,Not Used,Left,DiodeCV,PQC_HM_POSITION 3,0.5,,,0.2,20.0,20.0,HPK_42649_019_PSS_HM_E_flute3_L_DiodeCV_18_10_2022_14h13m52s.txt,Perugia
42649,PSS,WW,1512031,206973,42649_019_PSS_HM_WW,4.002,209.845,2.594,7.061,224.968,,42649_019_PSS_HM_WW,PQC3,DIODE_HALF,Not Used,Left,DiodeCV,PQC_HM_POSITION 3,0.5,,,0.2,20.0,20.0,HPK_42649_019_PSS_HM_W_flute3_L_DiodeCV_18_10_2022_14h51m39s.txt,Perugia
42649,PSS,EE,1512007,207034,42649_025_PSS_HM_EE,4.002,210.118,2.622,6.688,222.566,,42649_025_PSS_HM_EE,PQC3,DIODE_HALF,Not Used,Left,DiodeCV,PQC_HM_POSITION 3,0.5,,,0.2,20.0,20.0,HPK_42649_025_PSS_HM_E_flute3_L_DiodeCV_18_10_2022_11h24m12s.txt,Perugia
42649,PSS,WW,1512835,207039,42649_025_PSS_HM_WW,4.021,209.189,2.604,6.82,224.104,,42649_025_PSS_HM_WW,PQC3,DIODE_HALF,Not Used,Left,DiodeCV,PQC_HM_POSITION 3,0.5,,,0.2,20.0,20.0,HPK_42649_025_PSS_HM_W_flute3_L_DiodeCV_18_10_2022_11h56m48s.txt,Perugia
42649,PSS,EE,1512961,207116,42649_032_PSS_HM_EE,4.002,210.225,2.621,6.708,222.651,,42649_032_PSS_HM_EE,PQC3,DIODE_HALF,Not Used,Left,DiodeCV,PQC_HM_POSITION 3,0.5,,,0.2,20.0,20.0,HPK_42649_032_PSS_HM_E_flute3_L_DiodeCV_19_10_2022_9h2m59s.txt,Perugia
42257,2S,EE,1507940,207132,42257_001_2-S_HM_EE,3.291,274.099,2.318,11.325,279.318,640000000000.0,42257_001_2-S_HM_EE,PQC3,DIODE_HALF,Not Used,Right,DiodeCV,PQC_HM_POSITION 1,3.0,10000.0,0.25,,20.0,20.047,Test_HPK_VPB42257_001_2-S_HM_EE_East_South_PQC3_DiodeCV_DiodeHalf_CV_Run03_10_25_2022_07_32_08_PM.txt,Brown
42257,2S,WW,1508186,207135,42257_001_2-S_HM_WW,4.052,222.611,2.171,3.952,298.25,640000000000.0,42257_001_2-S_HM_WW,PQC3,DIODE_HALF,Not Used,Right,DiodeCV,PQC_HM_POSITION 2,3.0,10000.0,0.25,,20.0,20.096,Test_HPK_VPB42257_001_2-S_HM_WW_West_North_PQC3_DiodeCV_DiodeHalf_CV_Run01_10_25_2022_05_13_05_PM.txt,Brown
42257,2S,EE,1507568,207154,42257_004_2-S_HM_EE,3.938,229.063,2.128,3.283,304.223,640000000000.0,42257_004_2-S_HM_EE,PQC3,DIODE_HALF,Not Used,Right,DiodeCV,PQC_HM_POSITION 1,3.0,10000.0,0.25,,20.0,20.022,Test_HPK_VPB42257_004_2-S_HM_EE_East_South_PQC3_DiodeCV_DiodeHalf_CV_Run01_10_25_2022_08_50_35_PM.txt,Brown
42257,2S,WW,1508396,207157,42257_004_2-S_HM_WW,4.031,223.792,2.151,3.81,301.024,640000000000.0,42257_004_2-S_HM_WW,PQC3,DIODE_HALF,Not Used,Right,DiodeCV,PQC_HM_POSITION 2,3.0,10000.0,0.25,,20.0,20.038,Test_HPK_VPB42257_004_2-S_HM_WW_West_North_PQC3_DiodeCV_DiodeHalf_CV_Run01_10_25_2022_09_42_25_PM.txt,Brown
42257,2S,EE,1508303,207212,42257_013_2-S_HM_EE,4.15,217.371,2.189,3.707,295.768,640000000000.0,42257_013_2-S_HM_EE,PQC3,DIODE_HALF,Not Used,Right,DiodeCV,PQC_HM_POSITION 3,3.0,10000.0,0.25,,20.0,20.142,Test_HPK_VPB42257_013_2-S_HM_EE_East_South_PQC3_DiodeCV_DiodeHalf_CV_Run01_10_25_2022_05_53_54_PM.txt,Brown
42257,2S,WW,1507781,207215,42257_013_2-S_HM_WW,4.197,214.909,2.153,4.176,300.721,640000000000.0,42257_013_2-S_HM_WW,PQC3,DIODE_HALF,Not Used,Right,DiodeCV,PQC_HM_POSITION 4,3.0,10000.0,0.25,,20.0,20.03,Test_HPK_VPB42257_013_2-S_HM_WW_West_North_PQC3_DiodeCV_DiodeHalf_CV_Run01_10_25_2022_06_34_46_PM.txt,Brown
42257,2S,EE,1508105,207234,42257_017_2-S_HM_EE,3.923,229.944,2.19,3.608,295.588,640000000000.0,42257_017_2-S_HM_EE,PQC3,DIODE_HALF,Not Used,Right,DiodeCV,PQC_HM_POSITION 3,3.0,10000.0,0.25,,20.0,20.071,Test_HPK_VPB42257_017_2-S_HM_EE_East_South_PQC3_DiodeCV_DiodeHalf_CV_Run01_10_25_2022_10_34_05_PM.txt,Brown
42257,2S,WW,1507373,207237,42257_017_2-S_HM_WW,3.872,232.975,2.163,4.129,299.349,640000000000.0,42257_017_2-S_HM_WW,PQC3,DIODE_HALF,Not Used,Right,DiodeCV,PQC_HM_POSITION 4,3.0,10000.0,0.25,,20.0,20.031,Test_HPK_VPB42257_017_2-S_HM_WW_West_North_PQC3_DiodeCV_DiodeHalf_CV_Run01_10_25_2022_11_25_49_PM.txt,Brown
42257,2S,EE,1507661,207292,42257_029_2-S_HM_EE,6.467,139.473,2.652,5.092,244.121,640000000000.0,42257_029_2-S_HM_EE,PQC3,DIODE_HALF,Not Used,Right,DiodeCV,PQC_HM_POSITION 1,3.0,10000.0,0.25,,20.0,20.02,Test_HPK_VPB42257_029_2-S_HM_EE_East_South_PQC3_DiodeCV_DiodeHalf_CV_Run02_10_26_2022_04_51_56_PM.txt,Brown
42257,2S,WW,1507475,207295,42257_029_2-S_HM_WW,4.062,222.039,2.153,3.909,300.661,640000000000.0,42257_029_2-S_HM_WW,PQC3,DIODE_HALF,Not Used,Right,DiodeCV,PQC_HM_POSITION 2,3.0,10000.0,0.25,,20.0,20.025,Test_HPK_VPB42257_029_2-S_HM_WW_West_North_PQC3_DiodeCV_DiodeHalf_CV_Run01_10_26_2022_12_42_37_PM.txt,Brown
42257,2S,EE,1507301,207314,42257_032_2-S_HM_EE,4.651,193.943,2.477,7.323,261.358,640000000000.0,42257_032_2-S_HM_EE,PQC3,DIODE_HALF,Not Used,Right,DiodeCV,PQC_HM_POSITION 1,3.0,10000.0,0.25,,20.0,20.026,Test_HPK_VPB42257_032_2-S_HM_EE_East_South_PQC3_DiodeCV_DiodeHalf_CV_Run01_10_26_2022_06_35_59_PM.txt,Brown
42257,2S,WW,1507916,207317,42257_032_2-S_HM_WW,4.129,218.482,2.144,3.854,301.946,640000000000.0,42257_032_2-S_HM_WW,PQC3,DIODE_HALF,Not Used,Right,DiodeCV,PQC_HM_POSITION 2,3.0,10000.0,0.25,,20.0,20.035,Test_HPK_VPB42257_032_2-S_HM_WW_West_North_PQC3_DiodeCV_DiodeHalf_CV_Run01_10_26_2022_07_27_49_PM.txt,Brown
42257,2S,EE,1507949,207372,42257_041_2-S_HM_EE,3.072,293.637,2.288,9.355,283.034,640000000000.0,42257_041_2-S_HM_EE,PQC3,DIODE_HALF,Not Used,Right,DiodeCV,PQC_HM_POSITION 3,3.0,10000.0,0.25,,20.0,20.056,Test_HPK_VPB42257_041_2-S_HM_EE_East_South_PQC3_DiodeCV_DiodeHalf_CV_Run02_10_26_2022_05_16_34_PM.txt,Brown
42257,2S,WW,1508501,207375,42257_041_2-S_HM_WW,4.161,216.768,2.149,3.581,301.263,640000000000.0,42257_041_2-S_HM_WW,PQC3,DIODE_HALF,Not Used,Right,DiodeCV,PQC_HM_POSITION 4,3.0,10000.0,0.25,,20.0,20.043,Test_HPK_VPB42257_041_2-S_HM_WW_West_North_PQC3_DiodeCV_DiodeHalf_CV_Run01_10_26_2022_02_04_22_PM.txt,Brown
42257,2S,EE,1507730,207394,42257_047_2-S_HM_EE,5.222,172.739,2.559,9.772,252.996,640000000000.0,42257_047_2-S_HM_EE,PQC3,DIODE_HALF,Not Used,Right,DiodeCV,PQC_HM_POSITION 3,3.0,10000.0,0.25,,20.0,20.091,Test_HPK_VPB42257_047_2-S_HM_EE_East_South_PQC3_DiodeCV_DiodeHalf_CV_Run01_10_26_2022_08_19_30_PM.txt,Brown
42257,2S,WW,1507685,207397,42257_047_2-S_HM_WW,3.794,237.756,2.151,3.891,300.944,640000000000.0,42257_047_2-S_HM_WW,PQC3,DIODE_HALF,Not Used,Right,DiodeCV,PQC_HM_POSITION 4,3.0,10000.0,0.25,,20.0,20.013,Test_HPK_VPB42257_047_2-S_HM_WW_West_North_PQC3_DiodeCV_DiodeHalf_CV_Run02_10_27_2022_12_04_06_PM.txt,Brown
42657,2S,EE,1477441,208736,42657_004_2-S_HM_EE,4.132,206.516,2.797,4876000000000.0,231.1,,42657_004_2-S_HM_EE,PQC1,DIODE_HALF,Not Used,Left,Diode_CV1,HP 4192A,0.5,100000.0,0.25,,22.2,22.2,Demokritos_VPB42657_004_2-S_HM_E_Left_PQC3_DiodeHalf_CV.xml,Demokritos
42657,2S,WW,1477521,208739,42657_004_2-S_HM_WW,5.116,166.77,3.001,4628000000000.0,215.4,,42657_004_2-S_HM_WW,PQC1,DIODE_HALF,Not Used,Left,Diode_CV1,HP 4192A,0.5,100000.0,0.25,,22.2,22.2,Demokritos_VPB42657_004_2-S_HM_W_Left_PQC3_DiodeHalf_CV.xml,Demokritos
42657,2S,EE,1477601,208798,42657_014_2-S_HM_EE,4.434,192.813,2.794,4535000000000.0,231.3,,42657_014_2-S_HM_EE,PQC1,DIODE_HALF,Not Used,Left,Diode_CV1,HP 4192A,0.5,100000.0,0.25,,22.5,22.5,Demokritos_VPB42657_014_2-S_HM_E_Left_PQC3_DiodeHalf_CV.xml,Demokritos
42657,2S,WW,1477681,208811,42657_014_2-S_HM_WW,5.053,169.689,2.943,4478000000000.0,219.6,,42657_014_2-S_HM_WW,PQC1,DIODE_HALF,Not Used,Left,Diode_CV1,HP 4192A,0.5,100000.0,0.25,,22.9,22.9,Demokritos_VPB42657_014_2-S_HM_W_Left_PQC3_DiodeHalf_CV.xml,Demokritos
42657,2S,EE,1477761,208874,42657_024_2-S_HM_EE,5.044,170.439,2.819,4060000000000.0,229.3,,42657_024_2-S_HM_EE,PQC1,DIODE_HALF,Not Used,Left,Diode_CV1,HP 4192A,0.5,100000.0,0.25,,23.3,23.3,Demokritos_VPB42657_024_2-S_HM_E_Left_PQC3_DiodeHalf_CV.xml,Demokritos
42657,2S,WW,1477841,208877,42657_024_2-S_HM_WW,5.035,171.094,3.041,4913000000000.0,212.6,,42657_024_2-S_HM_WW,PQC1,DIODE_HALF,Not Used,Left,Diode_CV1,HP 4192A,0.5,100000.0,0.25,,23.6,23.6,Demokritos_VPB42657_024_2-S_HM_W_Left_PQC3_DiodeHalf_CV.xml,Demokritos
42657,2S,EE,1477921,208910,42657_030_2-S_HM_EE,4.638,186.247,2.81,4412000000000.0,230.0,,42657_030_2-S_HM_EE,PQC1,DIODE_HALF,Not Used,Left,Diode_CV1,HP 4192A,0.5,100000.0,0.25,,24.0,24.0,Demokritos_VPB42657_030_2-S_HM_E_Left_PQC3_DiodeHalf_CV.xml,Demokritos
42657,2S,WW,1478001,208913,42657_030_2-S_HM_WW,5.283,163.852,2.98,4474000000000.0,216.9,,42657_030_2-S_HM_WW,PQC1,DIODE_HALF,Not Used,Left,Diode_CV1,HP 4192A,0.5,100000.0,0.25,,24.3,24.3,Demokritos_VPB42657_030_2-S_HM_W_Left_PQC3_DiodeHalf_CV.xml,Demokritos
42657,2S,EE,1478121,208918,42657_032_2-S_HM_EE,4.723,179.178,2.799,4224000000000.0,230.9,,42657_032_2-S_HM_EE,PQC1,DIODE_HALF,Not Used,Left,Diode_CV1,HP 4192A,0.5,100000.0,0.25,,21.0,21.0,Demokritos_VPB42657_032_2-S_HM_E_Left_PQC3_DiodeHalf_CV.xml,Demokritos
42657,2S,WW,1478321,208931,42657_032_2-S_HM_WW,5.158,165.412,2.96,4434000000000.0,218.4,,42657_032_2-S_HM_WW,PQC1,DIODE_HALF,Not Used,Left,Diode_CV1,HP 4192A,0.5,100000.0,0.25,,22.2,22.2,Demokritos_VPB42657_032_2-S_HM_W_Left_PQC3_DiodeHalf_CV.xml,Demokritos
42657,2S,EE,1478521,208950,42657_035_2-S_HM_EE,4.474,191.36,2.789,4501000000000.0,231.8,,42657_035_2-S_HM_EE,PQC1,DIODE_HALF,Not Used,Left,Diode_CV1,HP 4192A,0.5,100000.0,0.25,,22.7,22.7,Demokritos_VPB42657_035_2-S_HM_E_Left_PQC3_DiodeHalf_CV.xml,Demokritos
42657,2S,WW,1478581,208953,42657_035_2-S_HM_WW,5.093,168.562,3.1,5054000000000.0,208.5,,42657_035_2-S_HM_WW,PQC1,DIODE_HALF,Not Used,Left,Diode_CV1,HP 4192A,0.5,100000.0,0.25,,23.1,23.1,Demokritos_VPB42657_035_2-S_HM_W_Left_PQC3_DiodeHalf_CV.xml,Demokritos
42657,2S,EE,1478701,208976,42657_040_2-S_HM_EE,4.598,186.989,2.803,4415000000000.0,230.6,,42657_040_2-S_HM_EE,PQC1,DIODE_HALF,Not Used,Left,Diode_CV1,HP 4192A,0.5,100000.0,0.25,,23.3,23.3,Demokritos_VPB42657_040_2-S_HM_E_Left_PQC3_DiodeHalf_CV.xml,Demokritos
42657,2S,WW,1475501,208979,42657_040_2-S_HM_WW,5.062,170.418,2.901,4400000000000.0,222.8,,42657_040_2-S_HM_WW,PQC1,DIODE_HALF,Not Used,Left,Diode_CV1,HP 4192A,0.5,100000.0,0.25,,23.8,23.8,Demokritos_VPB42657_040_2-S_HM_W_Left_PQC3_DiodeHalf_CV.xml,Demokritos
42658,2S,EE,1480481,209092,42658_007_2-S_HM_EE,4.663,185.911,2.801,4355000000000.0,230.7,,42658_007_2-S_HM_EE,PQC1,DIODE_HALF,Not Used,Left,Diode_CV1,HP 4192A,0.5,100000.0,0.25,,24.5,24.5,Demokritos_VPB42658_007_2-S_HM_E_Left_PQC3_DiodeHalf_CV.xml,Demokritos
42658,2S,WW,1481141,209095,42658_007_2-S_HM_WW,5.004,173.466,3.165,5460000000000.0,204.2,,42658_007_2-S_HM_WW,PQC1,DIODE_HALF,Not Used,Left,Diode_CV1,HP 4192A,0.5,100000.0,0.25,,24.7,24.7,Demokritos_VPB42658_007_2-S_HM_W_Left_PQC3_DiodeHalf_CV.xml,Demokritos
42658,2S,EE,1481241,209096,42658_011_2-S_HM_EE,4.391,196.053,2.767,4522000000000.0,233.6,,42658_011_2-S_HM_EE,PQC1,DIODE_HALF,Not Used,Left,Diode_CV1,HP 4192A,0.5,100000.0,0.25,,23.5,23.5,Demokritos_VPB42658_011_2-S_HM_E_Left_PQC3_DiodeHalf_CV.xml,Demokritos
42658,2S,WW,1481381,209099,42658_011_2-S_HM_WW,4.96,174.303,3.162,5473000000000.0,204.4,,42658_011_2-S_HM_WW,PQC1,DIODE_HALF,Not Used,Left,Diode_CV1,HP 4192A,0.5,100000.0,0.25,,24.1,24.1,Demokritos_VPB42658_011_2-S_HM_W_Left_PQC3_DiodeHalf_CV.xml,Demokritos
42658,2S,EE,1481541,209132,42658_015_2-S_HM_EE,4.518,192.368,2.789,4506000000000.0,231.7,,42658_015_2-S_HM_EE,PQC1,DIODE_HALF,Not Used,Left,Diode_CV1,HP 4192A,0.5,100000.0,0.25,,24.9,24.9,Demokritos_VPB42658_015_2-S_HM_E_Left_PQC3_DiodeHalf_CV.xml,Demokritos
42658,2S,WW,1481601,209135,42658_015_2-S_HM_WW,4.875,173.944,3.27,5227000000000.0,197.7,,42658_015_2-S_HM_WW,PQC1,DIODE_HALF,Not Used,Left,Diode_CV1,HP 4192A,0.5,100000.0,0.25,,21.3,21.3,Demokritos_VPB42658_015_2-S_HM_W_Left_PQC3_DiodeHalf_CV.xml,Demokritos
42658,2S,EE,1480681,209158,42658_023_2-S_HM_EE,4.775,181.306,2.79,4213000000000.0,231.6,,42658_023_2-S_HM_EE,PQC1,DIODE_HALF,Not Used,Left,Diode_CV1,HP 4192A,0.5,100000.0,0.25,,24.3,24.3,Demokritos_VPB42658_023_2-S_HM_E_Left_PQC3_DiodeHalf_CV.xml,Demokritos
42658,2S,WW,1482061,209171,42658_023_2-S_HM_WW,4.971,174.389,3.164,5466000000000.0,204.3,,42658_023_2-S_HM_WW,PQC1,DIODE_HALF,Not Used,Left,Diode_CV1,HP 4192A,0.5,100000.0,0.25,,24.5,24.5,Demokritos_VPB42658_023_2-S_HM_W_Left_PQC3_DiodeHalf_CV.xml,Demokritos
42658,2S,EE,1482221,209212,42658_030_2-S_HM_EE,4.829,176.566,2.774,4083000000000.0,233.0,,42658_030_2-S_HM_EE,PQC1,DIODE_HALF,Not Used,Left,Diode_CV1,HP 4192A,0.5,100000.0,0.25,,22.1,22.1,Demokritos_VPB42658_030_2-S_HM_E_Left_PQC3_DiodeHalf_CV.xml,Demokritos
42658,2S,WW,1482301,209215,42658_030_2-S_HM_WW,4.904,174.363,3.153,5425000000000.0,205.0,,42658_030_2-S_HM_WW,PQC1,DIODE_HALF,Not Used,Left,Diode_CV1,HP 4192A,0.5,100000.0,0.25,,22.5,22.5,Demokritos_VPB42658_030_2-S_HM_W_Left_PQC3_DiodeHalf_CV.xml,Demokritos
42658,2S,EE,1482381,209252,42658_037_2-S_HM_EE,4.692,185.111,2.803,4358000000000.0,230.6,,42658_037_2-S_HM_EE,PQC1,DIODE_HALF,Not Used,Left,Diode_CV1,HP 4192A,0.5,100000.0,0.25,,24.8,24.8,Demokritos_VPB42658_037_2-S_HM_E_Left_PQC3_DiodeHalf_CV.xml,Demokritos
42658,2S,WW,1482501,209255,42658_037_2-S_HM_WW,4.989,174.578,3.126,5346000000000.0,206.8,,42658_037_2-S_HM_WW,PQC1,DIODE_HALF,Not Used,Left,Diode_CV1,HP 4192A,0.5,100000.0,0.25,,25.2,25.2,Demokritos_VPB42658_037_2-S_HM_W_Left_PQC3_DiodeHalf_CV.xml,Demokritos
42658,2S,EE,1482741,209314,42658_046_2-S_HM_EE,4.956,173.129,2.793,4038000000000.0,231.4,,42658_046_2-S_HM_EE,PQC1,DIODE_HALF,Not Used,Left,Diode_CV1,HP 4192A,0.5,100000.0,0.25,,23.0,23.0,Demokritos_VPB42658_046_2-S_HM_E_Left_PQC3_DiodeHalf_CV.xml,Demokritos
42658,2S,WW,1482581,209317,42658_046_2-S_HM_WW,4.959,173.382,3.077,5092000000000.0,210.1,,42658_046_2-S_HM_WW,PQC1,DIODE_HALF,Not Used,Left,Diode_CV1,HP 4192A,0.5,100000.0,0.25,,23.3,23.3,Demokritos_VPB42658_046_2-S_HM_W_Left_PQC3_DiodeHalf_CV.xml,Demokritos
42659,2S,EE,1493941,209376,42659_005_2-S_HM_EE,4.39,194.073,2.781,4516000000000.0,232.5,,42659_005_2-S_HM_EE,PQC1,DIODE_HALF,Not Used,Left,Diode_CV1,HP 4192A,0.5,100000.0,0.25,,22.0,22.0,Demokritos_VPB42659_005_2-S_HM_E_Left_PQC3_DiodeHalf_CV.xml,Demokritos
42659,2S,WW,1494041,209379,42659_005_2-S_HM_WW,4.489,189.937,2.799,4492000000000.0,230.9,,42659_005_2-S_HM_WW,PQC1,DIODE_HALF,Not Used,Left,Diode_CV1,HP 4192A,0.5,100000.0,0.25,,22.1,22.1,Demokritos_VPB42659_005_2-S_HM_W_Left_PQC3_DiodeHalf_CV.xml,Demokritos
42659,2S,EE,1494501,209398,42659_008_2-S_HM_EE,4.424,192.712,2.786,4501000000000.0,232.0,,42659_008_2-S_HM_EE,PQC1,DIODE_HALF,Not Used,Left,Diode_CV1,HP 4192A,0.5,100000.0,0.25,,22.1,22.1,Demokritos_VPB42659_008_2-S_HM_E_Left_PQC3_DiodeHalf_CV.xml,Demokritos
42659,2S,WW,1494561,209411,42659_008_2-S_HM_WW,4.695,181.729,2.775,4160000000000.0,232.9,,42659_008_2-S_HM_WW,PQC1,DIODE_HALF,Not Used,Left,Diode_CV1,HP 4192A,0.5,100000.0,0.25,,22.2,22.2,Demokritos_VPB42659_008_2-S_HM_W_Left_PQC3_DiodeHalf_CV.xml,Demokritos
42659,2S,EE,1494181,209478,42659_018_2-S_HM_EE,4.337,194.951,2.784,4552000000000.0,232.2,,42659_018_2-S_HM_EE,PQC1,DIODE_HALF,Not Used,Left,Diode_CV1,HP 4192A,0.5,100000.0,0.25,,20.9,20.9,Demokritos_VPB42659_018_2-S_HM_E_Left_PQC3_DiodeHalf_CV.xml,Demokritos
42659,2S,WW,1494641,209491,42659_018_2-S_HM_WW,4.364,194.825,2.778,4514000000000.0,232.7,,42659_018_2-S_HM_WW,PQC1,DIODE_HALF,Not Used,Left,Diode_CV1,HP 4192A,0.5,100000.0,0.25,,21.7,21.7,Demokritos_VPB42659_018_2-S_HM_W_Left_PQC3_DiodeHalf_CV.xml,Demokritos
42659,2S,EE,1494701,209536,42659_027_2-S_HM_EE,4.844,176.129,2.767,4051000000000.0,233.6,,42659_027_2-S_HM_EE,PQC1,DIODE_HALF,Not Used,Left,Diode_CV1,HP 4192A,0.5,100000.0,0.25,,22.2,22.2,Demokritos_VPB42659_027_2-S_HM_E_Left_PQC3_DiodeHalf_CV.xml,Demokritos
42659,2S,WW,1494721,209539,42659_027_2-S_HM_WW,5.247,163.065,2.888,4131000000000.0,223.8,,42659_027_2-S_HM_WW,PQC1,DIODE_HALF,Not Used,Left,Diode_CV1,HP 4192A,0.5,100000.0,0.25,,22.6,22.6,Demokritos_VPB42659_027_2-S_HM_W_Left_PQC3_DiodeHalf_CV.xml,Demokritos
42659,2S,EE,1495221,209594,42659_034_2-S_HM_EE,4.637,184.007,2.789,4302000000000.0,231.8,,42659_034_2-S_HM_EE,PQC1,DIODE_HALF,Not Used,Left,Diode_CV1,HP 4192A,0.5,100000.0,0.25,,22.2,22.2,Demokritos_VPB42659_034_2-S_HM_E_Left_PQC3_DiodeHalf_CV.xml,Demokritos
42659,2S,WW,1495421,209597,42659_034_2-S_HM_WW,5.143,165.774,2.817,3954000000000.0,229.4,,42659_034_2-S_HM_WW,PQC1,DIODE_HALF,Not Used,Left,Diode_CV1,HP 4192A,0.5,100000.0,0.25,,22.1,22.1,Demokritos_VPB42659_034_2-S_HM_W_Left_PQC3_DiodeHalf_CV.xml,Demokritos
42659,2S,EE,1495581,209630,42659_038_2-S_HM_EE,4.492,190.982,2.775,4438000000000.0,232.9,,42659_038_2-S_HM_EE,PQC1,DIODE_HALF,Not Used,Left,Diode_CV1,HP 4192A,0.5,100000.0,0.25,,23.0,23.0,Demokritos_VPB42659_038_2-S_HM_E_Left_PQC3_DiodeHalf_CV.xml,Demokritos
42659,2S,WW,1494761,209633,42659_038_2-S_HM_WW,4.764,180.351,2.794,4229000000000.0,231.4,,42659_038_2-S_HM_WW,PQC1,DIODE_HALF,Not Used,Left,Diode_CV1,HP 4192A,0.5,100000.0,0.25,,23.2,23.2,Demokritos_VPB42659_038_2-S_HM_W_Left_PQC3_DiodeHalf_CV.xml,Demokritos
42659,2S,EE,1494881,209714,42659_049_2-S_HM_EE,4.487,190.037,2.796,4480000000000.0,231.1,,42659_049_2-S_HM_EE,PQC1,DIODE_HALF,Not Used,Left,Diode_CV1,HP 4192A,0.5,100000.0,0.25,,22.1,22.1,Demokritos_VPB42659_049_2-S_HM_E_Left_PQC3_DiodeHalf_CV.xml,Demokritos
42659,2S,WW,1495701,209717,42659_049_2-S_HM_WW,4.959,171.935,2.823,4099000000000.0,229.0,,42659_049_2-S_HM_WW,PQC1,DIODE_HALF,Not Used,Left,Diode_CV1,HP 4192A,0.5,100000.0,0.25,,22.1,22.1,Demokritos_VPB42659_049_2-S_HM_W_Left_PQC3_DiodeHalf_CV.xml,Demokritos
42901,2S,EE,1497781,209732,42901_003_2-S_HM_EE,3.713,232.647,2.773,5433000000000.0,233.1,,42901_003_2-S_HM_EE,PQC1,DIODE_HALF,Not Used,Left,Diode_CV1,HP 4192A,0.5,100000.0,0.25,,24.0,24.0,Demokritos_VPB42901_003_2-S_HM_E_Left_PQC3_DiodeHalf_CV.xml,Demokritos
42901,2S,WW,1497861,209735,42901_003_2-S_HM_WW,4.249,203.583,2.793,4769000000000.0,231.4,,42901_003_2-S_HM_WW,PQC1,DIODE_HALF,Not Used,Left,Diode_CV1,HP 4192A,0.5,100000.0,0.25,,24.2,24.2,Demokritos_VPB42901_003_2-S_HM_W_Left_PQC3_DiodeHalf_CV.xml,Demokritos
42901,2S,EE,1497921,209776,42901_011_2-S_HM_EE,4.207,204.932,2.776,4735000000000.0,232.9,,42901_011_2-S_HM_EE,PQC1,DIODE_HALF,Not Used,Left,Diode_CV1,HP 4192A,0.5,100000.0,0.25,,23.7,23.7,Demokritos_VPB42901_011_2-S_HM_E_Left_PQC3_DiodeHalf_CV.xml,Demokritos
42901,2S,WW,1498081,209779,42901_011_2-S_HM_WW,4.017,215.182,2.795,5056000000000.0,231.2,,42901_011_2-S_HM_WW,PQC1,DIODE_HALF,Not Used,Left,Diode_CV1,HP 4192A,0.5,100000.0,0.25,,24.1,24.1,Demokritos_VPB42901_011_2-S_HM_W_Left_PQC3_DiodeHalf_CV.xml,Demokritos
42901,2S,EE,1498401,209830,42901_017_2-S_HM_EE,4.371,198.441,2.81,4707000000000.0,230.0,,42901_017_2-S_HM_EE,PQC1,DIODE_HALF,Not Used,Left,Diode_CV1,HP 4192A,0.5,100000.0,0.25,,24.6,24.6,Demokritos_VPB42901_017_2-S_HM_E_Left_PQC3_DiodeHalf_CV.xml,Demokritos
42901,2S,WW,1498221,209833,42901_017_2-S_HM_WW,3.983,213.018,2.814,5056000000000.0,229.7,,42901_017_2-S_HM_WW,PQC1,DIODE_HALF,Not Used,Left,Diode_CV1,HP 4192A,0.5,100000.0,0.25,,21.4,21.4,Demokritos_VPB42901_017_2-S_HM_W_Left_PQC3_DiodeHalf_CV.xml,Demokritos
42901,2S,EE,1498441,209874,42901_023_2-S_HM_EE,4.098,208.189,2.812,4923000000000.0,229.9,,42901_023_2-S_HM_EE,PQC1,DIODE_HALF,Not Used,Left,Diode_CV1,HP 4192A,0.5,100000.0,0.25,,22.2,22.2,Demokritos_VPB42901_023_2-S_HM_E_Left_PQC3_DiodeHalf_CV.xml,Demokritos
42901,2S,WW,1498301,209877,42901_023_2-S_HM_WW,4.326,198.068,2.822,4759000000000.0,229.0,,42901_023_2-S_HM_WW,PQC1,DIODE_HALF,Not Used,Left,Diode_CV1,HP 4192A,0.5,100000.0,0.25,,22.8,22.8,Demokritos_VPB42901_023_2-S_HM_W_Left_PQC3_DiodeHalf_CV.xml,Demokritos
42901,2S,EE,1498521,209914,42901_030_2-S_HM_EE,4.535,189.437,2.795,4417000000000.0,231.3,,42901_030_2-S_HM_EE,PQC1,DIODE_HALF,Not Used,Left,Diode_CV1,HP 4192A,0.5,100000.0,0.25,,23.2,23.2,Demokritos_VPB42901_030_2-S_HM_E_Left_PQC3_DiodeHalf_CV.xml,Demokritos
42901,2S,WW,1498561,209917,42901_030_2-S_HM_WW,4.354,197.744,2.812,4695000000000.0,229.8,,42901_030_2-S_HM_WW,PQC1,DIODE_HALF,Not Used,Left,Diode_CV1,HP 4192A,0.5,100000.0,0.25,,23.5,23.5,Demokritos_VPB42901_030_2-S_HM_W_Left_PQC3_DiodeHalf_CV.xml,Demokritos
42901,2S,EE,1498621,209950,42901_034_2-S_HM_EE,4.461,188.746,2.794,4411000000000.0,231.4,,42901_034_2-S_HM_EE,PQC1,DIODE_HALF,Not Used,Left,Diode_CV1,HP 4192A,0.5,100000.0,0.25,,20.3,20.3,Demokritos_VPB42901_034_2-S_HM_E_Left_PQC3_DiodeHalf_CV.xml,Demokritos
42901,2S,WW,1498961,209953,42901_034_2-S_HM_WW,4.529,187.608,2.803,4439000000000.0,230.6,,42901_034_2-S_HM_WW,PQC1,DIODE_HALF,Not Used,Left,Diode_CV1,HP 4192A,0.5,100000.0,0.25,,21.6,21.6,Demokritos_VPB42901_034_2-S_HM_W_Left_PQC3_DiodeHalf_CV.xml,Demokritos
42901,2S,EE,1499161,210030,42901_044_2-S_HM_EE,4.434,192.983,2.786,4491000000000.0,232.0,,42901_044_2-S_HM_EE,PQC1,DIODE_HALF,Not Used,Left,Diode_CV1,HP 4192A,0.5,100000.0,0.25,,22.6,22.6,Demokritos_VPB42901_044_2-S_HM_E_Left_PQC3_DiodeHalf_CV.xml,Demokritos
42901,2S,WW,1499361,210033,42901_044_2-S_HM_WW,4.648,185.112,2.83,4436000000000.0,228.4,,42901_044_2-S_HM_WW,PQC1,DIODE_HALF,Not Used,Left,Diode_CV1,HP 4192A,0.5,100000.0,0.25,,23.4,23.4,Demokritos_VPB42901_044_2-S_HM_W_Left_PQC3_DiodeHalf_CV.xml,Demokritos
42902,2S,EE,1507087,210070,42902_001_2-S_HM_EE,3.601,250.488,2.32,6.963,279.034,640000000000.0,42902_001_2-S_HM_EE,PQC3,DIODE_HALF,Not Used,Right,DiodeCV,PQC_HM_POSITION 1,3.0,10000.0,0.25,,20.0,20.011,Test_HPK_VPB42902_001_2-S_HM_EE_East_South_PQC3_DiodeCV_DiodeHalf_CV_Run01_10_31_2022_02_17_39_PM.txt,Brown
42902,2S,WW,1509182,210073,42902_001_2-S_HM_WW,3.644,247.522,2.073,3.636,312.304,640000000000.0,42902_001_2-S_HM_WW,PQC3,DIODE_HALF,Not Used,Right,DiodeCV,PQC_HM_POSITION 2,3.0,10000.0,0.25,,20.0,20.015,Test_HPK_VPB42902_001_2-S_HM_WW_West_North_PQC3_DiodeCV_DiodeHalf_CV_Run01_10_31_2022_03_03_38_PM.txt,Brown
42902,2S,EE,1510040,210092,42902_004_2-S_HM_EE,3.977,226.819,2.12,3.323,305.364,640000000000.0,42902_004_2-S_HM_EE,PQC3,DIODE_HALF,Not Used,Right,DiodeCV,PQC_HM_POSITION 1,3.0,10000.0,0.25,,20.0,20.018,Test_HPK_VPB42902_004_2-S_HM_EE_East_South_PQC3_DiodeCV_DiodeHalf_CV_Run01_10_27_2022_05_29_14_PM.txt,Brown
42902,2S,WW,1509134,210095,42902_004_2-S_HM_WW,4.056,222.391,2.138,3.386,302.887,640000000000.0,42902_004_2-S_HM_WW,PQC3,DIODE_HALF,Not Used,Right,DiodeCV,PQC_HM_POSITION 2,3.0,10000.0,0.25,,20.0,20.026,Test_HPK_VPB42902_004_2-S_HM_WW_West_North_PQC3_DiodeCV_DiodeHalf_CV_Run01_10_27_2022_06_26_24_PM.txt,Brown
42902,2S,EE,1509722,210150,42902_011_2-S_HM_EE,4.065,221.896,2.224,3.467,291.093,640000000000.0,42902_011_2-S_HM_EE,PQC3,DIODE_HALF,Not Used,Right,DiodeCV,PQC_HM_POSITION 3,3.0,10000.0,0.25,,20.0,20.06,Test_HPK_VPB42902_011_2-S_HM_EE_East_South_PQC3_DiodeCV_DiodeHalf_CV_Run01_10_31_2022_03_49_33_PM.txt,Brown
42902,2S,WW,1509095,210153,42902_011_2-S_HM_WW,3.813,236.557,2.036,3.262,317.971,640000000000.0,42902_011_2-S_HM_WW,PQC3,DIODE_HALF,Not Used,Right,DiodeCV,PQC_HM_POSITION 4,3.0,10000.0,0.25,,20.0,20.025,Test_HPK_VPB42902_011_2-S_HM_WW_West_North_PQC3_DiodeCV_DiodeHalf_CV_Run01_10_31_2022_04_35_26_PM.txt,Brown
42902,2S,EE,1509287,210172,42902_014_2-S_HM_EE,4.116,219.168,2.225,3.342,290.969,640000000000.0,42902_014_2-S_HM_EE,PQC3,DIODE_HALF,Not Used,Right,DiodeCV,PQC_HM_POSITION 3,3.0,10000.0,0.25,,20.0,20.058,Test_HPK_VPB42902_014_2-S_HM_EE_East_South_PQC3_DiodeCV_DiodeHalf_CV_Run01_10_27_2022_07_23_31_PM.txt,Brown
42902,2S,WW,1509563,210175,42902_014_2-S_HM_WW,3.84,234.922,2.155,3.834,300.403,640000000000.0,42902_014_2-S_HM_WW,PQC3,DIODE_HALF,Not Used,Right,DiodeCV,PQC_HM_POSITION 4,3.0,10000.0,0.25,,20.0,20.012,Test_HPK_VPB42902_014_2-S_HM_WW_West_North_PQC3_DiodeCV_DiodeHalf_CV_Run01_10_27_2022_08_20_31_PM.txt,Brown
42902,2S,EE,1508840,210230,42902_021_2-S_HM_EE,3.982,226.547,2.147,3.128,301.576,640000000000.0,42902_021_2-S_HM_EE,PQC3,DIODE_HALF,Not Used,Right,DiodeCV,PQC_HM_POSITION 1,3.0,10000.0,0.25,,20.0,20.008,Test_HPK_VPB42902_021_2-S_HM_EE_East_South_PQC3_DiodeCV_DiodeHalf_CV_Run01_11_01_2022_12_59_28_PM.txt,Brown
42902,2S,WW,1509302,210233,42902_021_2-S_HM_WW,4.016,224.599,2.145,3.365,301.803,640000000000.0,42902_021_2-S_HM_WW,PQC3,DIODE_HALF,Not Used,Right,DiodeCV,PQC_HM_POSITION 2,3.0,10000.0,0.25,,20.0,20.008,Test_HPK_VPB42902_021_2-S_HM_WW_West_North_PQC3_DiodeCV_DiodeHalf_CV_Run01_11_01_2022_01_45_21_PM.txt,Brown
42902,2S,EE,1509371,210252,42902_024_2-S_HM_EE,4.095,220.283,2.165,3.748,299.052,640000000000.0,42902_024_2-S_HM_EE,PQC3,DIODE_HALF,Not Used,Right,DiodeCV,PQC_HM_POSITION 1,3.0,10000.0,0.25,,20.0,20.011,Test_HPK_VPB42902_024_2-S_HM_EE_East_South_PQC3_DiodeCV_DiodeHalf_CV_Run01_10_31_2022_06_39_02_PM.txt,Brown
42902,2S,WW,1509794,210255,42902_024_2-S_HM_WW,4.012,224.814,2.132,3.366,303.631,640000000000.0,42902_024_2-S_HM_WW,PQC3,DIODE_HALF,Not Used,Right,DiodeCV,PQC_HM_POSITION 2,3.0,10000.0,0.25,,20.0,20.02,Test_HPK_VPB42902_024_2-S_HM_WW_West_North_PQC3_DiodeCV_DiodeHalf_CV_Run01_10_31_2022_07_36_01_PM.txt,Brown
42902,2S,EE,1508816,210310,42902_039_2-S_HM_EE,3.88,232.509,2.236,3.934,289.529,640000000000.0,42902_039_2-S_HM_EE,PQC3,DIODE_HALF,Not Used,Right,DiodeCV,PQC_HM_POSITION 3,3.0,10000.0,0.25,,20.0,20.037,Test_HPK_VPB42902_039_2-S_HM_EE_East_South_PQC3_DiodeCV_DiodeHalf_CV_Run01_11_01_2022_02_31_15_PM.txt,Brown
42902,2S,WW,1509047,210313,42902_039_2-S_HM_WW,4.079,221.147,2.142,3.381,302.218,640000000000.0,42902_039_2-S_HM_WW,PQC3,DIODE_HALF,Not Used,Right,DiodeCV,PQC_HM_POSITION 4,3.0,10000.0,0.25,,20.0,20.02,Test_HPK_VPB42902_039_2-S_HM_WW_West_North_PQC3_DiodeCV_DiodeHalf_CV_Run01_11_01_2022_03_17_12_PM.txt,Brown
42902,2S,EE,1507054,210332,42902_043_2-S_HM_EE,4.856,185.737,2.513,6.082,257.609,640000000000.0,42902_043_2-S_HM_EE,PQC3,DIODE_HALF,Not Used,Right,DiodeCV,PQC_HM_POSITION 3,3.0,10000.0,0.25,,20.0,20.083,Test_HPK_VPB42902_043_2-S_HM_EE_East_South_PQC3_DiodeCV_DiodeHalf_CV_Run02_11_01_2022_11_42_58_AM.txt,Brown
42902,2S,WW,1509983,210335,42902_043_2-S_HM_WW,3.559,253.475,2.105,4.003,307.51,640000000000.0,42902_043_2-S_HM_WW,PQC3,DIODE_HALF,Not Used,Right,DiodeCV,PQC_HM_POSITION 4,3.0,10000.0,0.25,,20.0,20.016,Test_HPK_VPB42902_043_2-S_HM_WW_West_North_PQC3_DiodeCV_DiodeHalf_CV_Run01_10_31_2022_09_29_52_PM.txt,Brown
42903,2S,EE,1510941,210372,42903_001_2-S_HM_EE,3.833,235.347,2.132,3.43,303.688,640000000000.0,42903_001_2-S_HM_EE,PQC3,DIODE_HALF,Not Used,Right,DiodeCV,PQC_HM_POSITION 1,3.0,10000.0,0.25,,20.0,20.009,Test_HPK_VPB42903_001_2-S_HM_EE_East_South_PQC3_DiodeCV_DiodeHalf_CV_Run01_11_02_2022_11_43_16_AM.txt,Brown
42903,2S,WW,1508708,210375,42903_001_2-S_HM_WW,4.155,217.092,2.212,3.418,292.718,640000000000.0,42903_001_2-S_HM_WW,PQC3,DIODE_HALF,Not Used,Right,DiodeCV,PQC_HM_POSITION 2,3.0,10000.0,0.25,,20.0,20.005,Test_HPK_VPB42903_001_2-S_HM_WW_West_North_PQC3_DiodeCV_DiodeHalf_CV_Run01_11_02_2022_12_24_06_PM.txt,Brown
42903,2S,EE,1510581,210394,42903_004_2-S_HM_EE,4.064,221.976,2.136,3.285,303.115,640000000000.0,42903_004_2-S_HM_EE,PQC3,DIODE_HALF,Not Used,Right,DiodeCV,PQC_HM_POSITION 1,3.0,10000.0,0.25,,20.0,20.007,Test_HPK_VPB42903_004_2-S_HM_EE_East_South_PQC3_DiodeCV_DiodeHalf_CV_Run01_11_01_2022_06_04_48_PM.txt,Brown
42903,2S,WW,1510860,210397,42903_004_2-S_HM_WW,4.059,222.225,2.125,3.475,304.696,640000000000.0,42903_004_2-S_HM_WW,PQC3,DIODE_HALF,Not Used,Right,DiodeCV,PQC_HM_POSITION 2,3.0,10000.0,0.25,,20.0,20.02,Test_HPK_VPB42903_004_2-S_HM_WW_West_North_PQC3_DiodeCV_DiodeHalf_CV_Run01_11_01_2022_07_01_49_PM.txt,Brown
42903,2S,EE,1510584,210452,42903_013_2-S_HM_EE,4.102,219.92,2.162,3.63,299.493,640000000000.0,42903_013_2-S_HM_EE,PQC3,DIODE_HALF,Not Used,Right,DiodeCV,PQC_HM_POSITION 3,3.0,10000.0,0.25,,20.0,20.017,Test_HPK_VPB42903_013_2-S_HM_EE_East_South_PQC3_DiodeCV_DiodeHalf_CV_Run01_11_02_2022_01_04_56_PM.txt,Brown
42903,2S,WW,1511427,210455,42903_013_2-S_HM_WW,4.087,220.724,2.159,3.681,299.958,640000000000.0,42903_013_2-S_HM_WW,PQC3,DIODE_HALF,Not Used,Right,DiodeCV,PQC_HM_POSITION 4,3.0,10000.0,0.25,,20.0,20.012,Test_HPK_VPB42903_013_2-S_HM_WW_West_North_PQC3_DiodeCV_DiodeHalf_CV_Run01_11_02_2022_01_45_46_PM.txt,Brown
42903,2S,EE,1510596,210474,42903_016_2-S_HM_EE,4.098,220.123,2.159,3.455,299.822,640000000000.0,42903_016_2-S_HM_EE,PQC3,DIODE_HALF,Not Used,Right,DiodeCV,PQC_HM_POSITION 3,3.0,10000.0,0.25,,20.0,20.05,Test_HPK_VPB42903_016_2-S_HM_EE_East_South_PQC3_DiodeCV_DiodeHalf_CV_Run01_11_01_2022_07_59_03_PM.txt,Brown
42903,2S,WW,1510851,210477,42903_016_2-S_HM_WW,4.046,222.965,2.146,3.285,301.73,640000000000.0,42903_016_2-S_HM_WW,PQC3,DIODE_HALF,Not Used,Right,DiodeCV,PQC_HM_POSITION 4,3.0,10000.0,0.25,,20.0,20.021,Test_HPK_VPB42903_016_2-S_HM_WW_West_North_PQC3_DiodeCV_DiodeHalf_CV_Run01_11_01_2022_08_56_00_PM.txt,Brown
42903,2S,EE,1510365,210532,42903_025_2-S_HM_EE,3.809,236.804,2.108,2.988,307.133,640000000000.0,42903_025_2-S_HM_EE,PQC3,DIODE_HALF,Not Used,Right,DiodeCV,PQC_HM_POSITION 1,3.0,10000.0,0.25,,20.0,20.01,Test_HPK_VPB42903_025_2-S_HM_EE_East_South_PQC3_DiodeCV_DiodeHalf_CV_Run01_11_02_2022_02_43_20_PM.txt,Brown
42903,2S,WW,1511274,210535,42903_025_2-S_HM_WW,4.013,224.762,2.087,2.627,310.217,640000000000.0,42903_025_2-S_HM_WW,PQC3,DIODE_HALF,Not Used,Right,DiodeCV,PQC_HM_POSITION 2,3.0,10000.0,0.25,,20.0,20.023,Test_HPK_VPB42903_025_2-S_HM_WW_West_North_PQC3_DiodeCV_DiodeHalf_CV_Run01_11_02_2022_03_24_10_PM.txt,Brown
