Repository: PanosAssiouras/Analysis_DB_data_PQC

File: Flute_1/Diodes/data.csv (part 20 of 33)
batch_number,Type,Orientation,AGGREGATED_COND_DATA_SET_ID,PART_ID,PART_NAME_LABEL,RHO_KOHMCM,VD_V,CMIN_PFRD,NA,D_UM,CMINPLNR_PFRD,PART_NAME_LABEL.1,KIND_OF_HM_FLUTE_ID,KIND_OF_HM_STRUCT_ID,KIND_OF_HM_CONFIG_ID,KIND_OF_HM_SET_ID,PROCEDURE_TYPE,EQUIPMENT,WAITING_TIME_S,AC_FREQ_HZ,AC_AMPL_V,CORR_OPEN_PFRD,TEMP_SET_DEGC,AV_TEMP_DEGC,FILE_NAME,Location
42903,2S,EE,1511310,210554,42903_029_2-S_HM_EE,4.078,221.178,2.137,3.531,302.978,640000000000.0,42903_029_2-S_HM_EE,PQC3,DIODE_HALF,Not Used,Right,DiodeCV,PQC_HM_POSITION 1,3.0,10000.0,0.25,,20.0,19.985,Test_HPK_VPB42903_029_2-S_HM_EE_East_South_PQC3_DiodeCV_DiodeHalf_CV_Run01_11_02_2022_06_53_15_PM.txt,Brown
42903,2S,WW,1510512,210557,42903_029_2-S_HM_WW,4.076,221.321,2.132,3.555,303.646,640000000000.0,42903_029_2-S_HM_WW,PQC3,DIODE_HALF,Not Used,Right,DiodeCV,PQC_HM_POSITION 2,3.0,10000.0,0.25,,20.0,20.021,Test_HPK_VPB42903_029_2-S_HM_WW_West_North_PQC3_DiodeCV_DiodeHalf_CV_Run01_11_02_2022_07_44_54_PM.txt,Brown
42903,2S,EE,1510647,210612,42903_037_2-S_HM_EE,4.112,219.34,2.138,3.68,302.77,640000000000.0,42903_037_2-S_HM_EE,PQC3,DIODE_HALF,Not Used,Right,DiodeCV,PQC_HM_POSITION 3,3.0,10000.0,0.25,,20.0,20.046,Test_HPK_VPB42903_037_2-S_HM_EE_East_South_PQC3_DiodeCV_DiodeHalf_CV_Run01_11_02_2022_04_04_57_PM.txt,Brown
42903,2S,WW,1511241,210615,42903_037_2-S_HM_WW,4.017,224.531,2.139,3.245,302.684,640000000000.0,42903_037_2-S_HM_WW,PQC3,DIODE_HALF,Not Used,Right,DiodeCV,PQC_HM_POSITION 4,3.0,10000.0,0.25,,20.0,20.025,Test_HPK_VPB42903_037_2-S_HM_WW_West_North_PQC3_DiodeCV_DiodeHalf_CV_Run01_11_02_2022_04_45_51_PM.txt,Brown
42903,2S,EE,1510575,210634,42903_041_2-S_HM_EE,4.094,220.323,2.136,3.359,303.092,640000000000.0,42903_041_2-S_HM_EE,PQC3,DIODE_HALF,Not Used,Right,DiodeCV,PQC_HM_POSITION 3,3.0,10000.0,0.25,,20.0,20.055,Test_HPK_VPB42903_041_2-S_HM_EE_East_South_PQC3_DiodeCV_DiodeHalf_CV_Run01_11_02_2022_08_36_29_PM.txt,Brown
42903,2S,WW,1511301,210637,42903_041_2-S_HM_WW,3.978,226.738,2.172,3.496,298.138,640000000000.0,42903_041_2-S_HM_WW,PQC3,DIODE_HALF,Not Used,Right,DiodeCV,PQC_HM_POSITION 4,3.0,10000.0,0.25,,20.0,20.021,Test_HPK_VPB42903_041_2-S_HM_WW_West_North_PQC3_DiodeCV_DiodeHalf_CV_Run01_11_02_2022_09_28_00_PM.txt,Brown
42649,PSS,WW,1512718,210731,42649_032_PSS_HM_WW,3.983,211.153,2.606,6.739,223.932,,42649_032_PSS_HM_WW,PQC3,DIODE_HALF,Not Used,Left,DiodeCV,PQC_HM_POSITION 3,0.5,,,0.2,20.0,20.0,HPK_42649_032_PSS_HM_W_flute3_L_DiodeCV_19_10_2022_9h44m59s.txt,Perugia
42649,PSS,EE,1512259,210852,42649_043_PSS_HM_EE,3.965,212.359,2.622,6.739,222.566,,42649_043_PSS_HM_EE,PQC3,DIODE_HALF,Not Used,Left,DiodeCV,PQC_HM_POSITION 3,0.5,,,0.2,20.0,20.0,HPK_42649_043_PSS_HM_E_flute3_L_DiodeCV_19_10_2022_10h40m53s.txt,Perugia
42649,PSS,WW,1512574,210857,42649_043_PSS_HM_WW,3.965,212.038,2.595,6.605,224.881,,42649_043_PSS_HM_WW,PQC3,DIODE_HALF,Not Used,Left,DiodeCV,PQC_HM_POSITION 3,0.5,,,0.2,20.0,20.0,HPK_42649_043_PSS_HM_W_flute3_L_DiodeCV_19_10_2022_11h14m42s.txt,Perugia
42649,PSS,EE,1512580,210896,42649_047_PSS_HM_EE,4.002,209.607,2.619,6.81,222.821,,42649_047_PSS_HM_EE,PQC3,DIODE_HALF,Not Used,Left,DiodeCV,PQC_HM_POSITION 3,0.5,,,0.2,20.0,20.0,HPK_42649_047_PSS_HM_E_flute3_L_DiodeCV_19_10_2022_12h24m39s.txt,Perugia
42649,PSS,WW,1512541,210911,42649_047_PSS_HM_WW,4.002,210.334,2.621,6.546,222.651,,42649_047_PSS_HM_WW,PQC3,DIODE_HALF,Not Used,Left,DiodeCV,PQC_HM_POSITION 3,0.5,,,0.2,20.0,20.0,HPK_42649_047_PSS_HM_W_flute3_L_DiodeCV_19_10_2022_13h0m21s.txt,Perugia
42899,PSS,EE,1513219,210934,42899_001_PSS_HM_EE,4.08,206.242,2.582,6.706,226.014,,42899_001_PSS_HM_EE,PQC3,DIODE_HALF,Not Used,Left,DiodeCV,PQC_HM_POSITION 3,0.5,,,0.2,20.0,20.0,HPK_42899_001_PSS_HM_E_flute3_L_DiodeCV_19_10_2022_14h33m2s.txt,Perugia
42899,PSS,WW,1513273,210939,42899_001_PSS_HM_WW,4.161,201.564,2.582,6.397,226.014,,42899_001_PSS_HM_WW,PQC3,DIODE_HALF,Not Used,Left,DiodeCV,PQC_HM_POSITION 3,0.5,,,0.2,20.0,20.0,HPK_42899_001_PSS_HM_W_flute3_L_DiodeCV_19_10_2022_15h8m17s.txt,Perugia
42899,PSS,EE,1513258,211016,42899_008_PSS_HM_EE,4.041,208.048,2.618,5.665,222.906,,42899_008_PSS_HM_EE,PQC3,DIODE_HALF,Not Used,Left,DiodeCV,PQC_HM_POSITION 3,0.5,,,0.2,20.0,20.0,HPK_42899_008_PSS_HM_E_flute3_L_DiodeCV_2_11_2022_13h37m39s.txt,Perugia
42899,PSS,WW,1513408,211031,42899_008_PSS_HM_WW,4.041,207.501,2.606,6.46,223.932,,42899_008_PSS_HM_WW,PQC3,DIODE_HALF,Not Used,Left,DiodeCV,PQC_HM_POSITION 3,0.5,,,0.2,20.0,20.0,HPK_42899_008_PSS_HM_W_flute3_L_DiodeCV_2_11_2022_14h2m49s.txt,Perugia
42899,PSS,EE,1513978,211092,42899_014_PSS_HM_EE,4.021,209.388,2.62,6.361,222.736,,42899_014_PSS_HM_EE,PQC3,DIODE_HALF,Not Used,Left,DiodeCV,PQC_HM_POSITION 3,0.5,,,0.2,20.0,20.0,HPK_42899_014_PSS_HM_E_flute3_L_DiodeCV_20_10_2022_10h21m21s.txt,Perugia
42899,PSS,WW,1513354,211097,42899_014_PSS_HM_WW,4.021,208.8,2.593,6.563,225.055,,42899_014_PSS_HM_WW,PQC3,DIODE_HALF,Not Used,Left,DiodeCV,PQC_HM_POSITION 3,0.5,,,0.2,20.0,20.0,HPK_42899_014_PSS_HM_W_flute3_L_DiodeCV_20_10_2022_10h55m22s.txt,Perugia
42899,PSS,EE,1513942,211158,42899_020_PSS_HM_EE,3.928,214.221,2.589,6.888,225.403,,42899_020_PSS_HM_EE,PQC3,DIODE_HALF,Not Used,Left,DiodeCV,PQC_HM_POSITION 3,0.5,,,0.2,20.0,20.0,HPK_42899_020_PSS_HM_E_flute3_L_DiodeCV_2_11_2022_14h42m47s.txt,Perugia
42899,PSS,WW,1513786,211173,42899_020_PSS_HM_WW,3.983,211.076,2.611,6.34,223.503,,42899_020_PSS_HM_WW,PQC3,DIODE_HALF,Not Used,Left,DiodeCV,PQC_HM_POSITION 3,0.5,,,0.2,20.0,20.0,HPK_42899_020_PSS_HM_W_flute3_L_DiodeCV_2_11_2022_15h19m28s.txt,Perugia
42899,PSS,EE,1513348,211234,42899_026_PSS_HM_EE,4.06,206.855,2.611,6.229,223.503,,42899_026_PSS_HM_EE,PQC3,DIODE_HALF,Not Used,Left,DiodeCV,PQC_HM_POSITION 3,0.5,,,0.2,20.0,20.0,HPK_42899_026_PSS_HM_E_flute3_L_DiodeCV_21_10_2022_8h51m55s.txt,Perugia
42899,PSS,WW,1513606,211239,42899_026_PSS_HM_WW,4.041,208.404,2.615,6.094,223.161,,42899_026_PSS_HM_WW,PQC3,DIODE_HALF,Not Used,Left,DiodeCV,PQC_HM_POSITION 3,0.5,,,0.2,20.0,20.0,HPK_42899_026_PSS_HM_W_flute3_L_DiodeCV_21_10_2022_9h25m35s.txt,Perugia
42899,PSS,EE,1513483,211310,42899_032_PSS_HM_EE,4.202,199.813,2.644,6.164,220.714,,42899_032_PSS_HM_EE,PQC3,DIODE_HALF,Not Used,Left,DiodeCV,PQC_HM_POSITION 3,0.5,,,0.2,20.0,20.0,HPK_42899_032_PSS_HM_E_flute3_L_DiodeCV_2_11_2022_17h2m37s.txt,Perugia
42899,PSS,WW,1513639,211315,42899_032_PSS_HM_WW,4.161,201.892,2.658,5.989,219.551,,42899_032_PSS_HM_WW,PQC3,DIODE_HALF,Not Used,Left,DiodeCV,PQC_HM_POSITION 3,0.5,,,0.2,20.0,20.0,HPK_42899_032_PSS_HM_W_flute3_L_DiodeCV_2_11_2022_17h45m12s.txt,Perugia
42899,PSS,EE,1513936,211376,42899_038_PSS_HM_EE,4.1,205.05,2.618,6.325,222.906,,42899_038_PSS_HM_EE,PQC3,DIODE_HALF,Not Used,Left,DiodeCV,PQC_HM_POSITION 3,0.5,,,0.2,20.0,20.0,HPK_42899_038_PSS_HM_E_flute3_L_DiodeCV_21_10_2022_10h44m27s.txt,Perugia
42899,PSS,WW,1514128,211391,42899_038_PSS_HM_WW,4.06,207.494,2.61,6.408,223.589,,42899_038_PSS_HM_WW,PQC3,DIODE_HALF,Not Used,Left,DiodeCV,PQC_HM_POSITION 3,0.5,,,0.2,20.0,20.0,HPK_42899_038_PSS_HM_W_flute3_L_DiodeCV_21_10_2022_11h39m46s.txt,Perugia
42899,PSS,EE,1513939,211452,42899_044_PSS_HM_EE,4.08,206.094,2.62,6.482,222.736,,42899_044_PSS_HM_EE,PQC3,DIODE_HALF,Not Used,Left,DiodeCV,PQC_HM_POSITION 3,0.5,,,0.2,20.0,20.0,HPK_42899_044_PSS_HM_E_flute3_L_DiodeCV_2_11_2022_18h38m20s.txt,Perugia
42899,PSS,WW,1513588,211457,42899_044_PSS_HM_WW,4.06,206.72,2.63,5.999,221.889,,42899_044_PSS_HM_WW,PQC3,DIODE_HALF,Not Used,Left,DiodeCV,PQC_HM_POSITION 3,0.5,,,0.2,20.0,20.0,HPK_42899_044_PSS_HM_W_flute3_L_DiodeCV_3_11_2022_8h50m48s.txt,Perugia
42258,PSP,EE,1568421,211536,42258_003_PSP_HM_EE,4.266,197.258,1.118,0.386,521.974,,42258_003_PSP_HM_EE,PQC3,DIODE_HALF,Not Used,Left,DiodeCV,PQC_HM_POSITION 3,0.5,,,0.2,20.0,20.0,HPK_42258_003_PSP_HM_E_flute3_L_DiodeCV_7_11_2022_13h56m54s.txt,Perugia
42258,PSP,WW,1569253,211551,42258_003_PSP_HM_WW,4.471,187.867,2.78,70.188,209.916,,42258_003_PSP_HM_WW,PQC3,DIODE_HALF,Not Used,Left,DiodeCV,PQC_HM_POSITION 3,0.5,,,0.2,20.0,20.0,HPK_42258_003_PSP_HM_W_flute3_L_DiodeCV_7_11_2022_14h39m51s.txt,Perugia
42258,PSP,EE,1568965,211678,42258_015_PSP_HM_EE,3.654,230.281,3.014,42.967,193.619,,42258_015_PSP_HM_EE,PQC3,DIODE_HALF,Not Used,Left,DiodeCV,PQC_HM_POSITION 3,0.5,,,0.2,20.0,20.0,HPK_42258_015_PSP_HM_E_flute3_L_DiodeCV_8_11_2022_17h28m50s.txt,Perugia
42258,PSP,WW,1569115,211693,42258_015_PSP_HM_WW,3.786,221.867,2.91,59.977,200.539,,42258_015_PSP_HM_WW,PQC3,DIODE_HALF,Not Used,Left,DiodeCV,PQC_HM_POSITION 3,0.5,,,0.2,20.0,20.0,HPK_42258_015_PSP_HM_W_flute3_L_DiodeCV_9_11_2022_9h29m54s.txt,Perugia
42258,PSP,EE,1568839,211754,42258_021_PSP_HM_EE,2.487,337.841,3.048,112.067,191.459,,42258_021_PSP_HM_EE,PQC3,DIODE_HALF,Not Used,Left,DiodeCV,PQC_HM_POSITION 3,0.5,,,0.2,20.0,20.0,HPK_42258_021_PSP_HM_E_flute3_L_DiodeCV_8_11_2022_10h43m29s.txt,Perugia
42258,PSP,WW,1568941,211759,42258_021_PSP_HM_WW,3.703,227.206,2.928,10.362,199.306,,42258_021_PSP_HM_WW,PQC3,DIODE_HALF,Not Used,Left,DiodeCV,PQC_HM_POSITION 3,0.5,,,0.2,20.0,20.0,HPK_42258_021_PSP_HM_W_flute3_L_DiodeCV_8_11_2022_11h45m5s.txt,Perugia
42258,PSP,EE,1569103,211830,42258_028_PSP_HM_EE,3.362,249.721,3.106,12.263,187.884,,42258_028_PSP_HM_EE,PQC3,DIODE_HALF,Not Used,Left,DiodeCV,PQC_HM_POSITION 3,0.5,,,0.2,20.0,20.0,HPK_42258_028_PSP_HM_E_flute3_L_DiodeCV_9_11_2022_11h36m26s.txt,Perugia
42258,PSP,EE,1568953,211896,42258_034_PSP_HM_EE,3.473,242.403,3.128,147.275,186.562,,42258_034_PSP_HM_EE,PQC3,DIODE_HALF,Not Used,Left,DiodeCV,PQC_HM_POSITION 3,0.5,,,0.2,20.0,20.0,HPK_42258_034_PSP_HM_E_flute3_L_DiodeCV_8_11_2022_12h51m45s.txt,Perugia
42258,PSP,WW,1568728,211911,42258_034_PSP_HM_WW,4.424,190.312,2.845,9.612,205.12,,42258_034_PSP_HM_WW,PQC3,DIODE_HALF,Not Used,Left,DiodeCV,PQC_HM_POSITION 3,0.5,,,0.2,20.0,20.0,HPK_42258_034_PSP_HM_W_flute3_L_DiodeCV_8_11_2022_14h23m11s.txt,Perugia
42258,PSP,EE,1569397,211972,42258_040_PSP_HM_EE,2.991,280.808,3.157,155.958,184.849,,42258_040_PSP_HM_EE,PQC3,DIODE_HALF,Not Used,Left,DiodeCV,PQC_HM_POSITION 3,0.5,,,0.2,20.0,20.0,HPK_42258_040_PSP_HM_E_flute3_L_DiodeCV_9_11_2022_15h24m9s.txt,Perugia
42258,PSP,WW,1568812,211977,42258_040_PSP_HM_WW,4.471,188.12,2.785,52.026,209.539,,42258_040_PSP_HM_WW,PQC3,DIODE_HALF,Not Used,Left,DiodeCV,PQC_HM_POSITION 3,0.5,,,0.2,20.0,20.0,HPK_42258_040_PSP_HM_W_flute3_L_DiodeCV_9_11_2022_15h57m31s.txt,Perugia
42258,PSP,EE,1568599,212038,42258_046_PSP_HM_EE,3.172,264.967,3.175,13.729,183.801,,42258_046_PSP_HM_EE,PQC3,DIODE_HALF,Not Used,Left,DiodeCV,PQC_HM_POSITION 3,0.5,,,0.2,20.0,20.0,HPK_42258_046_PSP_HM_E_flute3_L_DiodeCV_8_11_2022_15h22m58s.txt,Perugia
42258,PSP,WW,1568917,212053,42258_046_PSP_HM_WW,4.471,187.643,2.809,9.837,207.749,,42258_046_PSP_HM_WW,PQC3,DIODE_HALF,Not Used,Left,DiodeCV,PQC_HM_POSITION 3,0.5,,,0.2,20.0,20.0,HPK_42258_046_PSP_HM_W_flute3_L_DiodeCV_8_11_2022_16h13m28s.txt,Perugia
42259,PSP,EE,1579489,212114,42259_003_PSP_HM_EE,2.509,334.652,3.188,149.792,183.051,,42259_003_PSP_HM_EE,PQC3,DIODE_HALF,Not Used,Left,DiodeCV,PQC_HM_POSITION 3,0.5,,,0.2,20.0,20.0,HPK_42259_003_PSP_HM_E_flute3_L_DiodeCV_10_11_2022_9h9m32s.txt,Perugia
42259,PSP,WW,1579309,212119,42259_003_PSP_HM_WW,3.113,270.185,3.023,25.226,193.042,,42259_003_PSP_HM_WW,PQC3,DIODE_HALF,Not Used,Left,DiodeCV,PQC_HM_POSITION 3,0.5,,,0.2,20.0,20.0,HPK_42259_003_PSP_HM_W_flute3_L_DiodeCV_10_11_2022_10h2m43s.txt,Perugia
42259,PSP,EE,1578711,212190,42259_009_PSP_HM_EE,2.388,351.603,3.183,60.063,183.339,,42259_009_PSP_HM_EE,PQC3,DIODE_HALF,Not Used,Left,DiodeCV,PQC_HM_POSITION 3,0.5,,,0.2,20.0,20.0,HPK_42259_009_PSP_HM_E_flute3_L_DiodeCV_10_11_2022_12h34m14s.txt,Perugia
42259,PSP,WW,1579132,212195,42259_009_PSP_HM_WW,3.283,255.995,3.065,26.751,190.397,,42259_009_PSP_HM_WW,PQC3,DIODE_HALF,Not Used,Left,DiodeCV,PQC_HM_POSITION 3,0.5,,,0.2,20.0,20.0,HPK_42259_009_PSP_HM_W_flute3_L_DiodeCV_10_11_2022_14h50m43s.txt,Perugia
42259,PSP,EE,1578513,212256,42259_015_PSP_HM_EE,3.233,260.225,3.023,54.948,193.042,,42259_015_PSP_HM_EE,PQC3,DIODE_HALF,Not Used,Left,DiodeCV,PQC_HM_POSITION 3,0.5,,,0.2,20.0,20.0,HPK_42259_015_PSP_HM_E_flute3_L_DiodeCV_10_11_2022_15h39m17s.txt,Perugia
42259,PSP,WW,1579669,212271,42259_015_PSP_HM_WW,2.849,295.386,3.134,26.811,186.205,,42259_015_PSP_HM_WW,PQC3,DIODE_HALF,Not Used,Left,DiodeCV,PQC_HM_POSITION 3,0.5,,,0.2,20.0,20.0,HPK_42259_015_PSP_HM_W_flute3_L_DiodeCV_10_11_2022_16h29m24s.txt,Perugia
42259,PSP,EE,1578471,212332,42259_021_PSP_HM_EE,2.388,352.217,3.158,23.673,184.79,,42259_021_PSP_HM_EE,PQC3,DIODE_HALF,Not Used,Left,DiodeCV,PQC_HM_POSITION 3,0.5,,,0.2,20.0,20.0,HPK_42259_021_PSP_HM_E_flute3_L_DiodeCV_11_11_2022_12h5m33s.txt,Perugia
42259,PSP,WW,1579564,212337,42259_021_PSP_HM_WW,2.97,282.952,3.079,17.894,189.531,,42259_021_PSP_HM_WW,PQC3,DIODE_HALF,Not Used,Left,DiodeCV,PQC_HM_POSITION 3,0.5,,,0.2,20.0,20.0,HPK_42259_021_PSP_HM_W_flute3_L_DiodeCV_11_11_2022_12h42m19s.txt,Perugia
42259,PSP,EE,1579462,212474,42259_033_PSP_HM_EE,2.66,316.237,3.181,21.892,183.454,,42259_033_PSP_HM_EE,PQC3,DIODE_HALF,Not Used,Left,DiodeCV,PQC_HM_POSITION 3,0.5,,,0.2,20.0,20.0,HPK_42259_033_PSP_HM_E_flute3_L_DiodeCV_14_11_2022_8h38m20s.txt,Perugia
42259,PSP,WW,1578681,212479,42259_033_PSP_HM_WW,3.592,233.781,3.021,92.329,193.17,,42259_033_PSP_HM_WW,PQC3,DIODE_HALF,Not Used,Left,DiodeCV,PQC_HM_POSITION 3,0.5,,,0.2,20.0,20.0,HPK_42259_033_PSP_HM_W_flute3_L_DiodeCV_14_11_2022_11h38m21s.txt,Perugia
42259,PSP,EE,1578645,212550,42259_039_PSP_HM_EE,2.618,320.568,3.16,23.034,184.673,,42259_039_PSP_HM_EE,PQC3,DIODE_HALF,Not Used,Left,DiodeCV,PQC_HM_POSITION 3,0.5,,,0.2,20.0,20.0,HPK_42259_039_PSP_HM_E_flute3_L_DiodeCV_14_11_2022_16h20m32s.txt,Perugia
42259,PSP,WW,1579747,212555,42259_039_PSP_HM_WW,3.686,228.41,2.982,12.203,195.697,,42259_039_PSP_HM_WW,PQC3,DIODE_HALF,Not Used,Left,DiodeCV,PQC_HM_POSITION 3,0.5,,,0.2,20.0,20.0,HPK_42259_039_PSP_HM_W_flute3_L_DiodeCV_14_11_2022_17h0m25s.txt,Perugia
42259,PSP,EE,1579306,212616,42259_045_PSP_HM_EE,2.57,326.954,3.153,23.283,185.083,,42259_045_PSP_HM_EE,PQC3,DIODE_HALF,Not Used,Left,DiodeCV,PQC_HM_POSITION 3,0.5,,,0.2,20.0,20.0,HPK_42259_045_PSP_HM_E_flute3_L_DiodeCV_14_11_2022_13h12m8s.txt,Perugia
42259,PSP,WW,1579792,212631,42259_045_PSP_HM_WW,3.349,251.048,2.976,114.807,196.091,,42259_045_PSP_HM_WW,PQC3,DIODE_HALF,Not Used,Left,DiodeCV,PQC_HM_POSITION 3,0.5,,,0.2,20.0,20.0,HPK_42259_045_PSP_HM_W_flute3_L_DiodeCV_14_11_2022_14h55m44s.txt,Perugia
42660,PSP,EE,1570483,212774,42660_009_PSP_HM_EE,2.859,293.737,3.23,48.428,180.671,,42660_009_PSP_HM_EE,PQC3,DIODE_HALF,Not Used,Left,DiodeCV,PQC_HM_POSITION 3,0.5,,,0.2,20.0,20.0,HPK_42660_009_PSP_HM_E_flute3_L_DiodeCV_4_11_2022_8h58m40s.txt,Perugia
42660,PSP,EE,1569672,212850,42660_015_PSP_HM_EE,2.738,306.61,3.16,21.039,184.673,,42660_015_PSP_HM_EE,PQC3,DIODE_HALF,Not Used,Left,DiodeCV,PQC_HM_POSITION 3,0.5,,,0.2,20.0,20.0,HPK_42660_015_PSP_HM_E_flute3_L_DiodeCV_3_11_2022_14h56m54s.txt,Perugia
42660,PSP,WW,1570612,212855,42660_015_PSP_HM_WW,4.355,193.027,2.688,4.953,217.101,,42660_015_PSP_HM_WW,PQC3,DIODE_HALF,Not Used,Left,DiodeCV,PQC_HM_POSITION 3,0.5,,,0.2,20.0,20.0,HPK_42660_015_PSP_HM_W_flute3_L_DiodeCV_3_11_2022_15h38m22s.txt,Perugia
42660,PSP,WW,1570819,212997,42660_027_PSP_HM_WW,3.735,224.625,2.779,28.889,209.992,,42660_027_PSP_HM_WW,PQC3,DIODE_HALF,Not Used,Left,DiodeCV,PQC_HM_POSITION 3,0.5,,,0.2,20.0,20.0,HPK_42660_027_PSP_HM_W_flute3_L_DiodeCV_4_11_2022_14h28m5s.txt,Perugia
42660,PSP,EE,1569774,213210,42660_046_PSP_HM_EE,3.034,277.451,3.145,175.596,185.554,,42660_046_PSP_HM_EE,PQC3,DIODE_HALF,Not Used,Left,DiodeCV,PQC_HM_POSITION 3,0.5,,,0.2,20.0,20.0,HPK_42660_046_PSP_HM_E_flute3_L_DiodeCV_4_11_2022_17h29m5s.txt,Perugia
42660,PSP,WW,1569756,213215,42660_046_PSP_HM_WW,4.1,204.604,2.861,16.792,203.973,,42660_046_PSP_HM_WW,PQC3,DIODE_HALF,Not Used,Left,DiodeCV,PQC_HM_POSITION 3,0.5,,,0.2,20.0,20.0,HPK_42660_046_PSP_HM_W_flute3_L_DiodeCV_7_11_2022_9h29m56s.txt,Perugia
42904,2S,EE,1646000,215330,42904_002_2-S_HM_EE,4.114,219.276,2.208,2.877,293.216,640000000000.0,42904_002_2-S_HM_EE,PQC3,DIODE_HALF,Not Used,Right,DiodeCV,PQC_HM_POSITION 1,3.0,10000.0,0.25,,20.0,20.004,Test_HPK_VPB42904_002_2-S_HM_EE_East_South_PQC3_DiodeCV_DiodeHalf_CV_Run01_11_17_2022_01_13_25_PM.txt,Brown
42904,2S,WW,1646612,215333,42904_002_2-S_HM_WW,4.058,222.277,2.128,3.509,304.291,640000000000.0,42904_002_2-S_HM_WW,PQC3,DIODE_HALF,Not Used,Right,DiodeCV,PQC_HM_POSITION 2,3.0,10000.0,0.25,,20.0,20.005,Test_HPK_VPB42904_002_2-S_HM_WW_West_North_PQC3_DiodeCV_DiodeHalf_CV_Run01_11_17_2022_01_54_17_PM.txt,Brown
42904,2S,EE,1646357,215352,42904_005_2-S_HM_EE,4.04,223.282,2.156,3.354,300.243,640000000000.0,42904_005_2-S_HM_EE,PQC3,DIODE_HALF,Not Used,Right,DiodeCV,PQC_HM_POSITION 1,3.0,10000.0,0.25,,20.0,20.013,Test_HPK_VPB42904_005_2-S_HM_EE_East_South_PQC3_DiodeCV_DiodeHalf_CV_Run01_11_17_2022_04_51_31_PM.txt,Brown
42904,2S,WW,1646276,215355,42904_005_2-S_HM_WW,4.047,222.88,2.115,3.369,306.081,640000000000.0,42904_005_2-S_HM_WW,PQC3,DIODE_HALF,Not Used,Right,DiodeCV,PQC_HM_POSITION 2,3.0,10000.0,0.25,,20.0,20.028,Test_HPK_VPB42904_005_2-S_HM_WW_West_North_PQC3_DiodeCV_DiodeHalf_CV_Run01_11_17_2022_05_43_23_PM.txt,Brown
42904,2S,EE,1646630,215410,42904_013_2-S_HM_EE,4.048,222.831,2.142,3.382,302.309,640000000000.0,42904_013_2-S_HM_EE,PQC3,DIODE_HALF,Not Used,Right,DiodeCV,PQC_HM_POSITION 3,3.0,10000.0,0.25,,20.0,20.011,Test_HPK_VPB42904_013_2-S_HM_EE_East_South_PQC3_DiodeCV_DiodeHalf_CV_Run01_11_17_2022_02_35_06_PM.txt,Brown
42904,2S,WW,1646468,215413,42904_013_2-S_HM_WW,4.063,222.004,2.125,3.372,304.649,640000000000.0,42904_013_2-S_HM_WW,PQC3,DIODE_HALF,Not Used,Right,DiodeCV,PQC_HM_POSITION 4,3.0,10000.0,0.25,,20.0,20.007,Test_HPK_VPB42904_013_2-S_HM_WW_West_North_PQC3_DiodeCV_DiodeHalf_CV_Run01_11_17_2022_03_15_50_PM.txt,Brown
42904,2S,EE,1647200,215432,42904_016_2-S_HM_EE,4.045,223.019,2.153,3.475,300.778,640000000000.0,42904_016_2-S_HM_EE,PQC3,DIODE_HALF,Not Used,Right,DiodeCV,PQC_HM_POSITION 3,3.0,10000.0,0.25,,20.0,20.066,Test_HPK_VPB42904_016_2-S_HM_EE_East_South_PQC3_DiodeCV_DiodeHalf_CV_Run01_11_17_2022_06_35_06_PM.txt,Brown
42904,2S,WW,1646150,215435,42904_016_2-S_HM_WW,4.052,222.606,2.129,3.334,304.127,640000000000.0,42904_016_2-S_HM_WW,PQC3,DIODE_HALF,Not Used,Right,DiodeCV,PQC_HM_POSITION 4,3.0,10000.0,0.25,,20.0,20.033,Test_HPK_VPB42904_016_2-S_HM_WW_West_North_PQC3_DiodeCV_DiodeHalf_CV_Run01_11_17_2022_07_26_54_PM.txt,Brown
42904,2S,EE,1646153,215490,42904_023_2-S_HM_EE,4.037,223.463,2.134,3.292,303.383,640000000000.0,42904_023_2-S_HM_EE,PQC3,DIODE_HALF,Not Used,Right,DiodeCV,PQC_HM_POSITION 1,3.0,10000.0,0.25,,20.0,20.01,Test_HPK_VPB42904_023_2-S_HM_EE_East_South_PQC3_DiodeCV_DiodeHalf_CV_Run01_11_18_2022_12_50_16_PM.txt,Brown
42904,2S,WW,1646108,215493,42904_023_2-S_HM_WW,4.065,221.884,2.129,3.533,304.082,640000000000.0,42904_023_2-S_HM_WW,PQC3,DIODE_HALF,Not Used,Right,DiodeCV,PQC_HM_POSITION 2,3.0,10000.0,0.25,,20.0,20.018,Test_HPK_VPB42904_023_2-S_HM_WW_West_North_PQC3_DiodeCV_DiodeHalf_CV_Run01_11_18_2022_01_31_14_PM.txt,Brown
42904,2S,EE,1646408,215512,42904_026_2-S_HM_EE,3.635,248.147,2.295,5.411,282.059,640000000000.0,42904_026_2-S_HM_EE,PQC3,DIODE_HALF,Not Used,Right,DiodeCV,PQC_HM_POSITION 1,3.0,10000.0,0.25,,20.0,20.007,Test_HPK_VPB42904_026_2-S_HM_EE_East_South_PQC3_DiodeCV_DiodeHalf_CV_Run01_11_18_2022_10_07_52_PM.txt,Brown
42904,2S,WW,1647233,215515,42904_026_2-S_HM_WW,4.041,223.213,2.121,3.431,305.259,640000000000.0,42904_026_2-S_HM_WW,PQC3,DIODE_HALF,Not Used,Right,DiodeCV,PQC_HM_POSITION 2,3.0,10000.0,0.25,,20.0,20.015,Test_HPK_VPB42904_026_2-S_HM_WW_West_North_PQC3_DiodeCV_DiodeHalf_CV_Run01_11_18_2022_10_59_45_PM.txt,Brown
42904,2S,EE,1646024,219970,42904_034_2-S_HM_EE,3.379,266.941,2.217,4.954,292.074,640000000000.0,42904_034_2-S_HM_EE,PQC3,DIODE_HALF,Not Used,Right,DiodeCV,PQC_HM_POSITION 3,3.0,10000.0,0.25,,20.0,20.076,Test_HPK_VPB42904_034_2-S_HM_EE_East_South_PQC3_DiodeCV_DiodeHalf_CV_Run01_11_18_2022_02_11_57_PM.txt,Brown
42904,2S,WW,1646069,219973,42904_034_2-S_HM_WW,4.081,221.01,2.141,3.619,302.408,640000000000.0,42904_034_2-S_HM_WW,PQC3,DIODE_HALF,Not Used,Right,DiodeCV,PQC_HM_POSITION 4,3.0,10000.0,0.25,,20.0,20.054,Test_HPK_VPB42904_034_2-S_HM_WW_West_North_PQC3_DiodeCV_DiodeHalf_CV_Run01_11_18_2022_02_52_51_PM.txt,Brown
42904,2S,EE,1646297,219992,42904_039_2-S_HM_EE,4.063,222.001,2.18,2.996,296.967,640000000000.0,42904_039_2-S_HM_EE,PQC3,DIODE_HALF,Not Used,Right,DiodeCV,PQC_HM_POSITION 3,3.0,10000.0,0.25,,20.0,20.059,Test_HPK_VPB42904_039_2-S_HM_EE_East_South_PQC3_DiodeCV_DiodeHalf_CV_Run01_11_18_2022_11_51_29_PM.txt,Brown
42904,2S,WW,1646657,219995,42904_039_2-S_HM_WW,4.048,222.806,2.129,3.54,304.054,640000000000.0,42904_039_2-S_HM_WW,PQC3,DIODE_HALF,Not Used,Right,DiodeCV,PQC_HM_POSITION 4,3.0,10000.0,0.25,,20.0,20.052,Test_HPK_VPB42904_039_2-S_HM_WW_West_North_PQC3_DiodeCV_DiodeHalf_CV_Run01_11_21_2022_10_33_55_AM.txt,Brown
42905,2S,EE,1648580,220072,42905_001_2-S_HM_EE,3.984,226.429,2.234,3.829,289.875,640000000000.0,42905_001_2-S_HM_EE,PQC3,DIODE_HALF,Not Used,Right,DiodeCV,PQC_HM_POSITION 1,3.0,10000.0,0.25,,20.0,20.03,Test_HPK_VPB42905_001_2-S_HM_EE_East_South_PQC3_DiodeCV_DiodeHalf_CV_Run01_11_18_2022_04_03_49_PM.txt,Brown
42905,2S,WW,1647464,220075,42905_001_2-S_HM_WW,4.057,222.345,2.127,3.395,304.348,640000000000.0,42905_001_2-S_HM_WW,PQC3,DIODE_HALF,Not Used,Right,DiodeCV,PQC_HM_POSITION 2,3.0,10000.0,0.25,,20.0,20.052,Test_HPK_VPB42905_001_2-S_HM_WW_West_North_PQC3_DiodeCV_DiodeHalf_CV_Run01_11_18_2022_04_44_40_PM.txt,Brown
42905,2S,EE,1647812,220094,42905_004_2-S_HM_EE,4.075,221.357,2.148,3.241,301.461,640000000000.0,42905_004_2-S_HM_EE,PQC3,DIODE_HALF,Not Used,Right,DiodeCV,PQC_HM_POSITION 1,3.0,10000.0,0.25,,20.0,20.019,Test_HPK_VPB42905_004_2-S_HM_EE_East_South_PQC3_DiodeCV_DiodeHalf_CV_Run01_11_21_2022_06_38_34_PM.txt,Brown
42905,2S,WW,1648736,220097,42905_004_2-S_HM_WW,4.005,225.206,2.133,3.15,303.522,640000000000.0,42905_004_2-S_HM_WW,PQC3,DIODE_HALF,Not Used,Right,DiodeCV,PQC_HM_POSITION 2,3.0,10000.0,0.25,,20.0,20.042,Test_HPK_VPB42905_004_2-S_HM_WW_West_North_PQC3_DiodeCV_DiodeHalf_CV_Run01_11_21_2022_07_30_49_PM.txt,Brown
42905,2S,EE,1647647,220152,42905_011_2-S_HM_EE,4.08,221.083,2.142,3.525,302.322,640000000000.0,42905_011_2-S_HM_EE,PQC3,DIODE_HALF,Not Used,Right,DiodeCV,PQC_HM_POSITION 3,3.0,10000.0,0.25,,20.0,20.083,Test_HPK_VPB42905_011_2-S_HM_EE_East_South_PQC3_DiodeCV_DiodeHalf_CV_Run01_11_18_2022_05_25_38_PM.txt,Brown
42905,2S,WW,1647473,220155,42905_011_2-S_HM_WW,4.069,221.687,2.15,3.198,301.16,640000000000.0,42905_011_2-S_HM_WW,PQC3,DIODE_HALF,Not Used,Right,DiodeCV,PQC_HM_POSITION 4,3.0,10000.0,0.25,,20.0,20.058,Test_HPK_VPB42905_011_2-S_HM_WW_West_North_PQC3_DiodeCV_DiodeHalf_CV_Run01_11_18_2022_06_06_25_PM.txt,Brown
42905,2S,EE,1648589,220174,42905_015_2-S_HM_EE,4.079,221.133,2.142,3.494,302.34,640000000000.0,42905_015_2-S_HM_EE,PQC3,DIODE_HALF,Not Used,Right,DiodeCV,PQC_HM_POSITION 3,3.0,10000.0,0.25,,20.0,20.077,Test_HPK_VPB42905_015_2-S_HM_EE_East_South_PQC3_DiodeCV_DiodeHalf_CV_Run01_11_21_2022_08_22_43_PM.txt,Brown
42905,2S,WW,1648601,220177,42905_015_2-S_HM_WW,4.047,222.909,2.126,3.208,304.576,640000000000.0,42905_015_2-S_HM_WW,PQC3,DIODE_HALF,Not Used,Right,DiodeCV,PQC_HM_POSITION 4,3.0,10000.0,0.25,,20.0,20.044,Test_HPK_VPB42905_015_2-S_HM_WW_West_North_PQC3_DiodeCV_DiodeHalf_CV_Run01_11_21_2022_09_14_38_PM.txt,Brown
42905,2S,EE,1647770,220232,42905_023_2-S_HM_EE,4.077,221.227,2.136,3.339,303.093,640000000000.0,42905_023_2-S_HM_EE,PQC3,DIODE_HALF,Not Used,Right,DiodeCV,PQC_HM_POSITION 1,3.0,10000.0,0.25,,20.0,20.009,Test_HPK_VPB42905_023_2-S_HM_EE_East_South_PQC3_DiodeCV_DiodeHalf_CV_Run01_11_21_2022_02_09_01_PM.txt,Brown
42905,2S,WW,1647692,220235,42905_023_2-S_HM_WW,3.935,229.208,2.142,3.213,302.318,640000000000.0,42905_023_2-S_HM_WW,PQC3,DIODE_HALF,Not Used,Right,DiodeCV,PQC_HM_POSITION 2,3.0,10000.0,0.25,,20.0,20.029,Test_HPK_VPB42905_023_2-S_HM_WW_West_North_PQC3_DiodeCV_DiodeHalf_CV_Run01_11_21_2022_02_49_53_PM.txt,Brown
42905,2S,EE,1647542,220254,42905_028_2-S_HM_EE,4.042,223.136,2.127,3.194,304.368,640000000000.0,42905_028_2-S_HM_EE,PQC3,DIODE_HALF,Not Used,Right,DiodeCV,PQC_HM_POSITION 1,3.0,10000.0,0.25,,20.0,20.009,Test_HPK_VPB42905_028_2-S_HM_EE_East_South_PQC3_DiodeCV_DiodeHalf_CV_Run01_11_22_2022_02_27_05_PM.txt,Brown
42905,2S,WW,1648646,220257,42905_028_2-S_HM_WW,4.045,222.98,2.118,3.247,305.63,640000000000.0,42905_028_2-S_HM_WW,PQC3,DIODE_HALF,Not Used,Right,DiodeCV,PQC_HM_POSITION 2,3.0,10000.0,0.25,,20.0,20.024,Test_HPK_VPB42905_028_2-S_HM_WW_West_North_PQC3_DiodeCV_DiodeHalf_CV_Run01_11_22_2022_03_18_59_PM.txt,Brown
42905,2S,EE,1648118,220312,42905_036_2-S_HM_EE,4.063,221.983,2.135,3.506,303.262,640000000000.0,42905_036_2-S_HM_EE,PQC3,DIODE_HALF,Not Used,Right,DiodeCV,PQC_HM_POSITION 3,3.0,10000.0,0.25,,20.0,20.066,Test_HPK_VPB42905_036_2-S_HM_EE_East_South_PQC3_DiodeCV_DiodeHalf_CV_Run01_11_21_2022_03_30_50_PM.txt,Brown
42905,2S,WW,1647491,220315,42905_036_2-S_HM_WW,4.038,223.369,2.133,3.113,303.554,640000000000.0,42905_036_2-S_HM_WW,PQC3,DIODE_HALF,Not Used,Right,DiodeCV,PQC_HM_POSITION 4,3.0,10000.0,0.25,,20.0,20.048,Test_HPK_VPB42905_036_2-S_HM_WW_West_North_PQC3_DiodeCV_DiodeHalf_CV_Run01_11_21_2022_04_11_40_PM.txt,Brown
42905,2S,EE,1647656,220334,42905_040_2-S_HM_EE,4.023,224.242,2.122,3.405,305.161,640000000000.0,42905_040_2-S_HM_EE,PQC3,DIODE_HALF,Not Used,Right,DiodeCV,PQC_HM_POSITION 3,3.0,10000.0,0.25,,20.0,20.068,Test_HPK_VPB42905_040_2-S_HM_EE_East_South_PQC3_DiodeCV_DiodeHalf_CV_Run01_11_22_2022_04_10_52_PM.txt,Brown
42905,2S,WW,1647758,220337,42905_040_2-S_HM_WW,4.005,225.202,2.129,3.091,304.075,640000000000.0,42905_040_2-S_HM_WW,PQC3,DIODE_HALF,Not Used,Right,DiodeCV,PQC_HM_POSITION 4,3.0,10000.0,0.25,,20.0,20.056,Test_HPK_VPB42905_040_2-S_HM_WW_West_North_PQC3_DiodeCV_DiodeHalf_CV_Run01_11_22_2022_05_02_51_PM.txt,Brown
42906,2S,EE,1594281,220392,42906_001_2-S_HM_EE,4.47,185.372,2.856,4587000000000.0,226.3,,42906_001_2-S_HM_EE,PQC1,DIODE_HALF,Not Used,Left,Diode_CV1,HP 4192A,0.5,100000.0,0.25,,18.0,18.0,Demokritos_VPB42906_001_2-S_HM_E_Left_PQC3_DiodeHalf_CV.xml,Demokritos
42906,2S,WW,1594301,220395,42906_001_2-S_HM_WW,3.894,214.171,2.807,4935000000000.0,230.3,,42906_001_2-S_HM_WW,PQC1,DIODE_HALF,Not Used,Left,Diode_CV1,HP 4192A,0.5,100000.0,0.25,,18.9,18.9,Demokritos_VPB42906_001_2-S_HM_W_Left_PQC3_DiodeHalf_CV.xml,Demokritos
42906,2S,EE,1594761,220450,42906_010_2-S_HM_EE,3.919,214.26,2.804,5152000000000.0,230.5,,42906_010_2-S_HM_EE,PQC1,DIODE_HALF,Not Used,Left,Diode_CV1,HP 4192A,0.5,100000.0,0.25,,19.9,19.9,Demokritos_VPB42906_010_2-S_HM_E_Left_PQC3_DiodeHalf_CV.xml,Demokritos
42906,2S,WW,1594621,220453,42906_010_2-S_HM_WW,4.395,192.933,2.806,4599000000000.0,230.3,,42906_010_2-S_HM_WW,PQC1,DIODE_HALF,Not Used,Left,Diode_CV1,HP 4192A,0.5,100000.0,0.25,,21.3,21.3,Demokritos_VPB42906_010_2-S_HM_W_Left_PQC3_DiodeHalf_CV.xml,Demokritos
42906,2S,EE,1594701,220494,42906_016_2-S_HM_EE,4.322,194.818,2.801,4625000000000.0,230.8,,42906_016_2-S_HM_EE,PQC1,DIODE_HALF,Not Used,Left,Diode_CV1,HP 4192A,0.5,100000.0,0.25,,20.3,20.3,Demokritos_VPB42906_016_2-S_HM_E_Left_PQC3_DiodeHalf_CV.xml,Demokritos
42906,2S,WW,1595041,220497,42906_016_2-S_HM_WW,4.357,194.332,2.816,4629000000000.0,229.6,,42906_016_2-S_HM_WW,PQC1,DIODE_HALF,Not Used,Left,Diode_CV1,HP 4192A,0.5,100000.0,0.25,,21.1,21.1,Demokritos_VPB42906_016_2-S_HM_W_Left_PQC3_DiodeHalf_CV.xml,Demokritos
42906,2S,EE,1595181,220534,42906_024_2-S_HM_EE,4.47,190.106,2.821,4562000000000.0,229.1,,42906_024_2-S_HM_EE,PQC1,DIODE_HALF,Not Used,Left,Diode_CV1,HP 4192A,0.5,100000.0,0.25,,21.6,21.6,Demokritos_VPB42906_024_2-S_HM_E_Left_PQC3_DiodeHalf_CV.xml,Demokritos
42906,2S,WW,1595521,220537,42906_024_2-S_HM_WW,4.575,186.375,2.845,4531000000000.0,227.2,,42906_024_2-S_HM_WW,PQC1,DIODE_HALF,Not Used,Left,Diode_CV1,HP 4192A,0.5,100000.0,0.25,,22.1,22.1,Demokritos_VPB42906_024_2-S_HM_W_Left_PQC3_DiodeHalf_CV.xml,Demokritos
42906,2S,EE,1595581,220592,42906_034_2-S_HM_EE,4.576,186.201,2.8,4417000000000.0,230.8,,42906_034_2-S_HM_EE,PQC1,DIODE_HALF,Not Used,Left,Diode_CV1,HP 4192A,0.5,100000.0,0.25,,22.0,22.0,Demokritos_VPB42906_034_2-S_HM_E_Left_PQC3_DiodeHalf_CV.xml,Demokritos
42906,2S,WW,1595341,220595,42906_034_2-S_HM_WW,4.851,176.12,2.828,4259000000000.0,228.5,,42906_034_2-S_HM_WW,PQC1,DIODE_HALF,Not Used,Left,Diode_CV1,HP 4192A,0.5,100000.0,0.25,,22.4,22.4,Demokritos_VPB42906_034_2-S_HM_W_Left_PQC3_DiodeHalf_CV.xml,Demokritos
42906,2S,EE,1595501,220636,42906_041_2-S_HM_EE,4.724,180.85,2.793,4290000000000.0,231.4,,42906_041_2-S_HM_EE,PQC1,DIODE_HALF,Not Used,Left,Diode_CV1,HP 4192A,0.5,100000.0,0.25,,22.4,22.4,Demokritos_VPB42906_041_2-S_HM_E_Left_PQC3_DiodeHalf_CV.xml,Demokritos
42906,2S,WW,1595981,220639,42906_041_2-S_HM_WW,4.935,173.361,2.815,4163000000000.0,229.6,,42906_041_2-S_HM_WW,PQC1,DIODE_HALF,Not Used,Left,Diode_CV1,HP 4192A,0.5,100000.0,0.25,,22.6,22.6,Demokritos_VPB42906_041_2-S_HM_W_Left_PQC3_DiodeHalf_CV.xml,Demokritos
42906,2S,EE,1596101,220676,42906_048_2-S_HM_EE,4.724,181.134,2.804,4306000000000.0,230.5,,42906_048_2-S_HM_EE,PQC1,DIODE_HALF,Not Used,Left,Diode_CV1,HP 4192A,0.5,100000.0,0.25,,22.6,22.6,Demokritos_VPB42906_048_2-S_HM_E_Left_PQC3_DiodeHalf_CV.xml,Demokritos
42906,2S,WW,1596301,220679,42906_048_2-S_HM_WW,4.818,177.834,2.788,4137000000000.0,231.8,,42906_048_2-S_HM_WW,PQC1,DIODE_HALF,Not Used,Left,Diode_CV1,HP 4192A,0.5,100000.0,0.25,,22.8,22.8,Demokritos_VPB42906_048_2-S_HM_W_Left_PQC3_DiodeHalf_CV.xml,Demokritos
42907,2S,EE,1598021,220698,42907_004_2-S_HM_EE,4.329,194.097,2.78,4506000000000.0,232.5,,42907_004_2-S_HM_EE,PQC1,DIODE_HALF,Not Used,Left,Diode_CV1,HP 4192A,0.5,100000.0,0.25,,20.0,20.0,Demokritos_VPB42907_004_2-S_HM_E_Left_PQC3_DiodeHalf_CV.xml,Demokritos
42907,2S,WW,1598081,220711,42907_004_2-S_HM_WW,4.064,208.378,2.76,4799000000000.0,234.2,,42907_004_2-S_HM_WW,PQC1,DIODE_HALF,Not Used,Left,Diode_CV1,HP 4192A,0.5,100000.0,0.25,,21.1,21.1,Demokritos_VPB42907_004_2-S_HM_W_Left_PQC3_DiodeHalf_CV.xml,Demokritos
42907,2S,EE,1598181,220734,42907_009_2-S_HM_EE,4.46,189.328,2.793,4426000000000.0,231.4,,42907_009_2-S_HM_EE,PQC1,DIODE_HALF,Not Used,Left,Diode_CV1,HP 4192A,0.5,100000.0,0.25,,20.7,20.7,Demokritos_VPB42907_009_2-S_HM_E_Left_PQC3_DiodeHalf_CV.xml,Demokritos
42907,2S,WW,1598761,220737,42907_009_2-S_HM_WW,4.332,196.422,2.791,4595000000000.0,231.6,,42907_009_2-S_HM_WW,PQC1,DIODE_HALF,Not Used,Left,Diode_CV1,HP 4192A,0.5,100000.0,0.25,,21.8,21.8,Demokritos_VPB42907_009_2-S_HM_W_Left_PQC3_DiodeHalf_CV.xml,Demokritos
42907,2S,EE,1598881,220796,42907_019_2-S_HM_EE,4.137,205.379,2.777,4774000000000.0,232.7,,42907_019_2-S_HM_EE,PQC1,DIODE_HALF,Not Used,Left,Diode_CV1,HP 4192A,0.5,100000.0,0.25,,21.6,21.6,Demokritos_VPB42907_019_2-S_HM_E_Left_PQC3_DiodeHalf_CV.xml,Demokritos
42907,2S,WW,1598941,220799,42907_019_2-S_HM_WW,4.285,198.86,2.795,4681000000000.0,231.3,,42907_019_2-S_HM_WW,PQC1,DIODE_HALF,Not Used,Left,Diode_CV1,HP 4192A,0.5,100000.0,0.25,,22.0,22.0,Demokritos_VPB42907_019_2-S_HM_W_Left_PQC3_DiodeHalf_CV.xml,Demokritos
42907,2S,EE,1598601,220850,42907_028_2-S_HM_EE,4.521,189.003,2.815,4553000000000.0,229.6,,42907_028_2-S_HM_EE,PQC1,DIODE_HALF,Not Used,Left,Diode_CV1,HP 4192A,0.5,100000.0,0.25,,22.4,22.4,Demokritos_VPB42907_028_2-S_HM_E_Left_PQC3_DiodeHalf_CV.xml,Demokritos
42907,2S,WW,1599161,220853,42907_028_2-S_HM_WW,4.417,193.829,2.8,4592000000000.0,230.9,,42907_028_2-S_HM_WW,PQC1,DIODE_HALF,Not Used,Left,Diode_CV1,HP 4192A,0.5,100000.0,0.25,,22.7,22.7,Demokritos_VPB42907_028_2-S_HM_W_Left_PQC3_DiodeHalf_CV.xml,Demokritos
42907,2S,EE,1599601,220912,42907_037_2-S_HM_EE,4.552,188.368,2.815,4538000000000.0,229.6,,42907_037_2-S_HM_EE,PQC1,DIODE_HALF,Not Used,Left,Diode_CV1,HP 4192A,0.5,100000.0,0.25,,22.9,22.9,Demokritos_VPB42907_037_2-S_HM_E_Left_PQC3_DiodeHalf_CV.xml,Demokritos
42907,2S,WW,1599661,220915,42907_037_2-S_HM_WW,4.627,185.549,2.801,4385000000000.0,230.8,,42907_037_2-S_HM_WW,PQC1,DIODE_HALF,Not Used,Left,Diode_CV1,HP 4192A,0.5,100000.0,0.25,,23.1,23.1,Demokritos_VPB42907_037_2-S_HM_W_Left_PQC3_DiodeHalf_CV.xml,Demokritos
42907,2S,EE,1599401,220930,42907_039_2-S_HM_EE,4.516,188.923,2.828,4574000000000.0,228.6,,42907_039_2-S_HM_EE,PQC1,DIODE_HALF,Not Used,Left,Diode_CV1,HP 4192A,0.5,100000.0,0.25,,22.2,22.2,Demokritos_VPB42907_039_2-S_HM_E_Left_PQC3_DiodeHalf_CV.xml,Demokritos
42907,2S,WW,1599861,220933,42907_039_2-S_HM_WW,4.574,186.813,2.78,4314000000000.0,232.5,,42907_039_2-S_HM_WW,PQC1,DIODE_HALF,Not Used,Left,Diode_CV1,HP 4192A,0.5,100000.0,0.25,,22.4,22.4,Demokritos_VPB42907_039_2-S_HM_W_Left_PQC3_DiodeHalf_CV.xml,Demokritos
42907,2S,EE,1599461,220970,42907_044_2-S_HM_EE,4.455,192.055,2.816,4612000000000.0,229.5,,42907_044_2-S_HM_EE,PQC1,DIODE_HALF,Not Used,Left,Diode_CV1,HP 4192A,0.5,100000.0,0.25,,22.6,22.6,Demokritos_VPB42907_044_2-S_HM_E_Left_PQC3_DiodeHalf_CV.xml,Demokritos
42907,2S,WW,1599941,220973,42907_044_2-S_HM_WW,4.457,192.079,2.798,4528000000000.0,231.0,,42907_044_2-S_HM_WW,PQC1,DIODE_HALF,Not Used,Left,Diode_CV1,HP 4192A,0.5,100000.0,0.25,,22.7,22.7,Demokritos_VPB42907_044_2-S_HM_W_Left_PQC3_DiodeHalf_CV.xml,Demokritos
42908,2S,EE,1649420,220996,42908_002_2-S_HM_EE,4.157,216.991,2.147,3.805,301.55,640000000000.0,42908_002_2-S_HM_EE,PQC3,DIODE_HALF,Not Used,Right,DiodeCV,PQC_HM_POSITION 1,3.0,10000.0,0.25,,20.0,20.006,Test_HPK_VPB42908_002_2-S_HM_EE_East_South_PQC3_DiodeCV_DiodeHalf_CV_Run01_11_23_2022_11_47_35_AM.txt,Brown
42908,2S,WW,1650311,220999,42908_002_2-S_HM_WW,4.22,213.773,2.228,3.678,290.567,640000000000.0,42908_002_2-S_HM_WW,PQC3,DIODE_HALF,Not Used,Right,DiodeCV,PQC_HM_POSITION 2,3.0,10000.0,0.25,,20.0,20.011,Test_HPK_VPB42908_002_2-S_HM_WW_West_North_PQC3_DiodeCV_DiodeHalf_CV_Run01_11_23_2022_12_28_19_PM.txt,Brown
42908,2S,EE,1650146,221018,42908_005_2-S_HM_EE,4.181,215.733,2.133,3.825,303.536,640000000000.0,42908_005_2-S_HM_EE,PQC3,DIODE_HALF,Not Used,Right,DiodeCV,PQC_HM_POSITION 1,3.0,10000.0,0.25,,20.0,20.034,Test_HPK_VPB42908_005_2-S_HM_EE_East_South_PQC3_DiodeCV_DiodeHalf_CV_Run01_11_22_2022_06_56_53_PM.txt,Brown
42908,2S,WW,1649597,221031,42908_005_2-S_HM_WW,3.986,226.286,2.164,3.319,299.192,640000000000.0,42908_005_2-S_HM_WW,PQC3,DIODE_HALF,Not Used,Right,DiodeCV,PQC_HM_POSITION 2,3.0,10000.0,0.25,,20.0,20.058,Test_HPK_VPB42908_005_2-S_HM_WW_West_North_PQC3_DiodeCV_DiodeHalf_CV_Run01_11_22_2022_07_48_46_PM.txt,Brown
42908,2S,EE,1649051,221076,42908_013_2-S_HM_EE,4.085,220.788,2.146,3.538,301.768,640000000000.0,42908_013_2-S_HM_EE,PQC3,DIODE_HALF,Not Used,Right,DiodeCV,PQC_HM_POSITION 3,3.0,10000.0,0.25,,20.0,20.041,Test_HPK_VPB42908_013_2-S_HM_EE_East_South_PQC3_DiodeCV_DiodeHalf_CV_Run01_11_23_2022_01_09_05_PM.txt,Brown
42908,2S,WW,1650215,221079,42908_013_2-S_HM_WW,4.174,216.105,2.143,3.64,302.059,640000000000.0,42908_013_2-S_HM_WW,PQC3,DIODE_HALF,Not Used,Right,DiodeCV,PQC_HM_POSITION 4,3.0,10000.0,0.25,,20.0,20.024,Test_HPK_VPB42908_013_2-S_HM_WW_West_North_PQC3_DiodeCV_DiodeHalf_CV_Run01_11_23_2022_01_49_47_PM.txt,Brown
42908,2S,EE,1650170,221098,42908_016_2-S_HM_EE,4.178,215.881,2.145,3.928,301.781,640000000000.0,42908_016_2-S_HM_EE,PQC3,DIODE_HALF,Not Used,Right,DiodeCV,PQC_HM_POSITION 3,3.0,10000.0,0.25,,20.0,20.082,Test_HPK_VPB42908_016_2-S_HM_EE_East_South_PQC3_DiodeCV_DiodeHalf_CV_Run01_11_22_2022_08_40_39_PM.txt,Brown
42908,2S,WW,1649960,221111,42908_016_2-S_HM_WW,4.118,219.018,2.158,3.382,300.093,640000000000.0,42908_016_2-S_HM_WW,PQC3,DIODE_HALF,Not Used,Right,DiodeCV,PQC_HM_POSITION 4,3.0,10000.0,0.25,,20.0,20.051,Test_HPK_VPB42908_016_2-S_HM_WW_West_North_PQC3_DiodeCV_DiodeHalf_CV_Run01_11_22_2022_09_32_29_PM.txt,Brown
42908,2S,EE,1649165,221156,42908_024_2-S_HM_EE,4.067,221.789,2.135,3.495,303.312,640000000000.0,42908_024_2-S_HM_EE,PQC3,DIODE_HALF,Not Used,Right,DiodeCV,PQC_HM_POSITION 1,3.0,10000.0,0.25,,20.0,20.006,Test_HPK_VPB42908_024_2-S_HM_EE_East_South_PQC3_DiodeCV_DiodeHalf_CV_Run01_11_28_2022_12_03_41_PM.txt,Brown
42908,2S,WW,1648967,221159,42908_024_2-S_HM_WW,3.782,238.485,2.146,4.205,301.713,640000000000.0,42908_024_2-S_HM_WW,PQC3,DIODE_HALF,Not Used,Right,DiodeCV,PQC_HM_POSITION 2,3.0,10000.0,0.25,,20.0,20.009,Test_HPK_VPB42908_024_2-S_HM_WW_West_North_PQC3_DiodeCV_DiodeHalf_CV_Run01_11_28_2022_12_44_30_PM.txt,Brown
42908,2S,EE,1649390,221178,42908_028_2-S_HM_EE,4.148,217.443,2.15,3.565,301.189,640000000000.0,42908_028_2-S_HM_EE,PQC3,DIODE_HALF,Not Used,Right,DiodeCV,PQC_HM_POSITION 1,3.0,10000.0,0.25,,20.0,20.019,Test_HPK_VPB42908_028_2-S_HM_EE_East_South_PQC3_DiodeCV_DiodeHalf_CV_Run01_11_23_2022_03_50_58_PM.txt,Brown
42908,2S,WW,1650224,221191,42908_028_2-S_HM_WW,4.075,221.355,2.139,3.606,302.656,640000000000.0,42908_028_2-S_HM_WW,PQC3,DIODE_HALF,Not Used,Right,DiodeCV,PQC_HM_POSITION 2,3.0,10000.0,0.25,,20.0,20.038,Test_HPK_VPB42908_028_2-S_HM_WW_West_North_PQC3_DiodeCV_DiodeHalf_CV_Run01_11_23_2022_04_42_57_PM.txt,Brown
42908,2S,EE,1650188,221236,42908_035_2-S_HM_EE,4.167,216.454,2.154,3.879,300.531,640000000000.0,42908_035_2-S_HM_EE,PQC3,DIODE_HALF,Not Used,Right,DiodeCV,PQC_HM_POSITION 3,3.0,10000.0,0.25,,20.0,20.034,Test_HPK_VPB42908_035_2-S_HM_EE_East_South_PQC3_DiodeCV_DiodeHalf_CV_Run01_11_28_2022_01_25_19_PM.txt,Brown
42908,2S,WW,1649090,221239,42908_035_2-S_HM_WW,3.724,242.223,2.172,3.685,298.037,640000000000.0,42908_035_2-S_HM_WW,PQC3,DIODE_HALF,Not Used,Right,DiodeCV,PQC_HM_POSITION 4,3.0,10000.0,0.25,,20.0,20.019,Test_HPK_VPB42908_035_2-S_HM_WW_West_North_PQC3_DiodeCV_DiodeHalf_CV_Run01_11_28_2022_02_06_05_PM.txt,Brown
42908,2S,EE,1650290,221258,42908_038_2-S_HM_EE,4.184,215.583,2.139,3.783,302.637,640000000000.0,42908_038_2-S_HM_EE,PQC3,DIODE_HALF,Not Used,Right,DiodeCV,PQC_HM_POSITION 3,3.0,10000.0,0.25,,20.0,20.068,Test_HPK_VPB42908_038_2-S_HM_EE_East_South_PQC3_DiodeCV_DiodeHalf_CV_Run01_11_23_2022_05_34_42_PM.txt,Brown
42908,2S,WW,1649753,221271,42908_038_2-S_HM_WW,4.091,220.509,2.157,3.466,300.149,640000000000.0,42908_038_2-S_HM_WW,PQC3,DIODE_HALF,Not Used,Right,DiodeCV,PQC_HM_POSITION 4,3.0,10000.0,0.25,,20.0,20.039,Test_HPK_VPB42908_038_2-S_HM_WW_West_North_PQC3_DiodeCV_DiodeHalf_CV_Run01_11_23_2022_06_26_27_PM.txt,Brown
42909,2S,EE,1650998,221352,42909_001_2-S_HM_EE,4.184,215.579,2.208,3.315,293.282,640000000000.0,42909_001_2-S_HM_EE,PQC3,DIODE_HALF,Not Used,Right,DiodeCV,PQC_HM_POSITION 1,3.0,10000.0,0.25,,20.0,20.008,Test_HPK_VPB42909_001_2-S_HM_EE_East_South_PQC3_DiodeCV_DiodeHalf_CV_Run01_11_28_2022_03_28_56_PM.txt,Brown
42909,2S,WW,1651814,221355,42909_001_2-S_HM_WW,4.143,217.723,2.134,3.528,303.382,640000000000.0,42909_001_2-S_HM_WW,PQC3,DIODE_HALF,Not Used,Right,DiodeCV,PQC_HM_POSITION 2,3.0,10000.0,0.25,,20.0,20.018,Test_HPK_VPB42909_001_2-S_HM_WW_West_North_PQC3_DiodeCV_DiodeHalf_CV_Run01_11_28_2022_04_09_43_PM.txt,Brown
42909,2S,EE,1645778,221374,42909_004_2-S_HM_EE,4.153,217.202,2.151,3.854,301.059,640000000000.0,42909_004_2-S_HM_EE,PQC3,DIODE_HALF,Not Used,Right,DiodeCV,PQC_HM_POSITION 1,3.0,10000.0,0.25,,20.0,20.019,Test_HPK_VPB42909_004_2-S_HM_EE_East_South_PQC3_DiodeCV_DiodeHalf_CV_Run01_11_28_2022_06_33_47_PM.txt,Brown
42909,2S,WW,1651004,221377,42909_004_2-S_HM_WW,4.147,217.508,2.131,3.644,303.882,640000000000.0,42909_004_2-S_HM_WW,PQC3,DIODE_HALF,Not Used,Right,DiodeCV,PQC_HM_POSITION 2,3.0,10000.0,0.25,,20.0,20.033,Test_HPK_VPB42909_004_2-S_HM_WW_West_North_PQC3_DiodeCV_DiodeHalf_CV_Run01_11_28_2022_07_25_34_PM.txt,Brown
42909,2S,EE,1650740,221432,42909_011_2-S_HM_EE,4.162,216.746,2.137,3.915,302.91,640000000000.0,42909_011_2-S_HM_EE,PQC3,DIODE_HALF,Not Used,Right,DiodeCV,PQC_HM_POSITION 3,3.0,10000.0,0.25,,20.0,20.056,Test_HPK_VPB42909_011_2-S_HM_EE_East_South_PQC3_DiodeCV_DiodeHalf_CV_Run01_11_28_2022_04_50_28_PM.txt,Brown
42909,2S,WW,1645580,221435,42909_011_2-S_HM_WW,4.187,215.417,2.15,3.562,301.199,640000000000.0,42909_011_2-S_HM_WW,PQC3,DIODE_HALF,Not Used,Right,DiodeCV,PQC_HM_POSITION 4,3.0,10000.0,0.25,,20.0,20.031,Test_HPK_VPB42909_011_2-S_HM_WW_West_North_PQC3_DiodeCV_DiodeHalf_CV_Run01_11_28_2022_05_31_12_PM.txt,Brown
42909,2S,EE,1645661,221454,42909_014_2-S_HM_EE,4.17,216.337,2.164,3.644,299.234,640000000000.0,42909_014_2-S_HM_EE,PQC3,DIODE_HALF,Not Used,Right,DiodeCV,PQC_HM_POSITION 3,3.0,10000.0,0.25,,20.0,20.068,Test_HPK_VPB42909_014_2-S_HM_EE_East_South_PQC3_DiodeCV_DiodeHalf_CV_Run01_11_28_2022_08_17_20_PM.txt,Brown
