Repository: PanosAssiouras/Analysis_DB_data_PQC

File: Flute_1/Diodes/data.csv (part 21 of 33)
batch_number,Type,Orientation,AGGREGATED_COND_DATA_SET_ID,PART_ID,PART_NAME_LABEL,RHO_KOHMCM,VD_V,CMIN_PFRD,NA,D_UM,CMINPLNR_PFRD,PART_NAME_LABEL.1,KIND_OF_HM_FLUTE_ID,KIND_OF_HM_STRUCT_ID,KIND_OF_HM_CONFIG_ID,KIND_OF_HM_SET_ID,PROCEDURE_TYPE,EQUIPMENT,WAITING_TIME_S,AC_FREQ_HZ,AC_AMPL_V,CORR_OPEN_PFRD,TEMP_SET_DEGC,AV_TEMP_DEGC,FILE_NAME,Location
42909,2S,WW,1650932,221457,42909_014_2-S_HM_WW,4.177,215.94,2.14,3.506,302.602,640000000000.0,42909_014_2-S_HM_WW,PQC3,DIODE_HALF,Not Used,Right,DiodeCV,PQC_HM_POSITION 4,3.0,10000.0,0.25,,20.0,20.031,Test_HPK_VPB42909_014_2-S_HM_WW_West_North_PQC3_DiodeCV_DiodeHalf_CV_Run01_11_28_2022_09_09_09_PM.txt,Brown
42909,2S,EE,1651679,221512,42909_024_2-S_HM_EE,4.218,213.874,2.131,4.084,303.77,640000000000.0,42909_024_2-S_HM_EE,PQC3,DIODE_HALF,Not Used,Right,DiodeCV,PQC_HM_POSITION 1,3.0,10000.0,0.25,,20.0,20.007,Test_HPK_VPB42909_024_2-S_HM_EE_East_South_PQC3_DiodeCV_DiodeHalf_CV_Run01_11_29_2022_02_05_21_PM.txt,Brown
42909,2S,WW,1645682,221515,42909_024_2-S_HM_WW,3.414,264.212,2.143,4.541,302.104,640000000000.0,42909_024_2-S_HM_WW,PQC3,DIODE_HALF,Not Used,Right,DiodeCV,PQC_HM_POSITION 2,3.0,10000.0,0.25,,20.0,20.02,Test_HPK_VPB42909_024_2-S_HM_WW_West_North_PQC3_DiodeCV_DiodeHalf_CV_Run01_11_29_2022_02_46_03_PM.txt,Brown
42909,2S,EE,1651118,221534,42909_029_2-S_HM_EE,2.681,336.429,2.199,10.323,294.439,640000000000.0,42909_029_2-S_HM_EE,PQC3,DIODE_HALF,Not Used,Right,DiodeCV,PQC_HM_POSITION 1,3.0,10000.0,0.25,,20.0,20.031,Test_HPK_VPB42909_029_2-S_HM_EE_East_South_PQC3_DiodeCV_DiodeHalf_CV_Run01_11_29_2022_05_41_48_PM.txt,Brown
42909,2S,WW,1645652,221537,42909_029_2-S_HM_WW,3.927,229.71,2.153,3.597,300.711,640000000000.0,42909_029_2-S_HM_WW,PQC3,DIODE_HALF,Not Used,Right,DiodeCV,PQC_HM_POSITION 2,3.0,10000.0,0.25,,20.0,20.047,Test_HPK_VPB42909_029_2-S_HM_WW_West_North_PQC3_DiodeCV_DiodeHalf_CV_Run01_11_29_2022_06_33_49_PM.txt,Brown
42909,2S,EE,1650722,221592,42909_037_2-S_HM_EE,4.038,223.39,2.112,2.859,306.565,640000000000.0,42909_037_2-S_HM_EE,PQC3,DIODE_HALF,Not Used,Right,DiodeCV,PQC_HM_POSITION 3,3.0,10000.0,0.25,,20.0,20.059,Test_HPK_VPB42909_037_2-S_HM_EE_East_South_PQC3_DiodeCV_DiodeHalf_CV_Run01_11_29_2022_03_26_40_PM.txt,Brown
42909,2S,WW,1651517,221595,42909_037_2-S_HM_WW,4.168,216.424,2.126,3.841,304.483,640000000000.0,42909_037_2-S_HM_WW,PQC3,DIODE_HALF,Not Used,Right,DiodeCV,PQC_HM_POSITION 4,3.0,10000.0,0.25,,20.0,20.029,Test_HPK_VPB42909_037_2-S_HM_WW_West_North_PQC3_DiodeCV_DiodeHalf_CV_Run01_11_29_2022_04_07_25_PM.txt,Brown
42909,2S,EE,1651472,221614,42909_040_2-S_HM_EE,3.947,228.513,2.135,3.054,303.318,640000000000.0,42909_040_2-S_HM_EE,PQC3,DIODE_HALF,Not Used,Right,DiodeCV,PQC_HM_POSITION 3,3.0,10000.0,0.25,,20.0,20.082,Test_HPK_VPB42909_040_2-S_HM_EE_East_South_PQC3_DiodeCV_DiodeHalf_CV_Run01_11_29_2022_07_25_38_PM.txt,Brown
42909,2S,WW,1651301,221617,42909_040_2-S_HM_WW,4.206,214.463,2.131,4.225,303.901,640000000000.0,42909_040_2-S_HM_WW,PQC3,DIODE_HALF,Not Used,Right,DiodeCV,PQC_HM_POSITION 4,3.0,10000.0,0.25,,20.0,20.043,Test_HPK_VPB42909_040_2-S_HM_WW_West_North_PQC3_DiodeCV_DiodeHalf_CV_Run01_11_29_2022_08_17_22_PM.txt,Brown
43258,2S,EE,1586105,222330,43258_003_2-S_HM_EE,4.4,190.551,2.62,5.891,222.736,,43258_003_2-S_HM_EE,PQC3,DIODE_HALF,Not Used,Left,DiodeCV,PQC_HM_POSITION 3,0.5,,,0.2,20.0,20.0,HPK_43258_003_2-S_HM_E_flute3_L_DiodeCV_17_11_2022_8h55m54s.txt,Perugia
43258,2S,WW,1585985,222333,43258_003_2-S_HM_WW,4.332,194.082,2.595,6.142,224.881,,43258_003_2-S_HM_WW,PQC3,DIODE_HALF,Not Used,Left,DiodeCV,PQC_HM_POSITION 3,0.5,,,0.2,20.0,20.0,HPK_43258_003_2-S_HM_W_flute3_L_DiodeCV_17_11_2022_9h29m6s.txt,Perugia
43258,2S,EE,1586003,222374,43258_012_2-S_HM_EE,4.447,189.448,2.616,5.893,223.076,,43258_012_2-S_HM_EE,PQC3,DIODE_HALF,Not Used,Left,DiodeCV,PQC_HM_POSITION 3,0.5,,,0.2,20.0,20.0,HPK_43258_012_2-S_HM_E_flute3_L_DiodeCV_16_11_2022_12h4m27s.txt,Perugia
43258,2S,WW,1585952,222377,43258_012_2-S_HM_WW,4.245,197.863,2.59,6.406,225.315,,43258_012_2-S_HM_WW,PQC3,DIODE_HALF,Not Used,Left,DiodeCV,PQC_HM_POSITION 3,0.5,,,0.2,20.0,20.0,HPK_43258_012_2-S_HM_W_flute3_L_DiodeCV_16_11_2022_12h50m17s.txt,Perugia
43258,2S,EE,1586231,222414,43258_019_2-S_HM_EE,4.355,192.638,2.627,6.122,222.142,,43258_019_2-S_HM_EE,PQC3,DIODE_HALF,Not Used,Left,DiodeCV,PQC_HM_POSITION 3,0.5,,,0.2,20.0,20.0,HPK_43258_019_2-S_HM_E_flute3_L_DiodeCV_16_11_2022_15h18m7s.txt,Perugia
43258,2S,WW,1586678,222417,43258_019_2-S_HM_WW,4.355,193.425,2.61,6.308,223.589,,43258_019_2-S_HM_WW,PQC3,DIODE_HALF,Not Used,Left,DiodeCV,PQC_HM_POSITION 3,0.5,,,0.2,20.0,20.0,HPK_43258_019_2-S_HM_W_flute3_L_DiodeCV_16_11_2022_15h52m3s.txt,Perugia
43258,2S,EE,1586192,222454,43258_027_2-S_HM_EE,4.224,199.009,2.615,6.23,223.161,,43258_027_2-S_HM_EE,PQC3,DIODE_HALF,Not Used,Left,DiodeCV,PQC_HM_POSITION 3,0.5,,,0.2,20.0,20.0,HPK_43258_027_2-S_HM_E_flute3_L_DiodeCV_17_11_2022_12h1m2s.txt,Perugia
43258,2S,WW,1586675,222457,43258_027_2-S_HM_WW,4.266,197.353,2.614,6.258,223.247,,43258_027_2-S_HM_WW,PQC3,DIODE_HALF,Not Used,Left,DiodeCV,PQC_HM_POSITION 3,0.5,,,0.2,20.0,20.0,HPK_43258_027_2-S_HM_W_flute3_L_DiodeCV_17_11_2022_12h35m46s.txt,Perugia
43258,2S,EE,1585862,222494,43258_034_2-S_HM_EE,4.31,195.241,2.624,5.974,222.396,,43258_034_2-S_HM_EE,PQC3,DIODE_HALF,Not Used,Left,DiodeCV,PQC_HM_POSITION 3,0.5,,,0.2,20.0,20.0,HPK_43258_034_2-S_HM_E_flute3_L_DiodeCV_17_11_2022_10h20m3s.txt,Perugia
43258,2S,WW,1586069,222497,43258_034_2-S_HM_WW,4.288,196.006,2.61,6.219,223.589,,43258_034_2-S_HM_WW,PQC3,DIODE_HALF,Not Used,Left,DiodeCV,PQC_HM_POSITION 3,0.5,,,0.2,20.0,20.0,HPK_43258_034_2-S_HM_W_flute3_L_DiodeCV_17_11_2022_10h51m47s.txt,Perugia
43258,2S,EE,1586213,222534,43258_041_2-S_HM_EE,4.288,195.872,2.623,6.208,222.481,,43258_041_2-S_HM_EE,PQC3,DIODE_HALF,Not Used,Left,DiodeCV,PQC_HM_POSITION 3,0.5,,,0.2,20.0,20.0,HPK_43258_041_2-S_HM_E_flute3_L_DiodeCV_18_11_2022_8h56m33s.txt,Perugia
43258,2S,WW,1586114,222537,43258_041_2-S_HM_WW,4.31,194.913,2.617,6.277,222.991,,43258_041_2-S_HM_WW,PQC3,DIODE_HALF,Not Used,Left,DiodeCV,PQC_HM_POSITION 3,0.5,,,0.2,20.0,20.0,HPK_43258_041_2-S_HM_W_flute3_L_DiodeCV_18_11_2022_9h44m58s.txt,Perugia
43258,2S,EE,1586285,222570,43258_048_2-S_HM_EE,4.288,195.68,2.613,6.234,223.332,,43258_048_2-S_HM_EE,PQC3,DIODE_HALF,Not Used,Left,DiodeCV,PQC_HM_POSITION 3,0.5,,,0.2,20.0,20.0,HPK_43258_048_2-S_HM_E_flute3_L_DiodeCV_17_11_2022_14h28m33s.txt,Perugia
43258,2S,WW,1586525,222573,43258_048_2-S_HM_WW,3.855,217.526,2.599,6.694,224.535,,43258_048_2-S_HM_WW,PQC3,DIODE_HALF,Not Used,Left,DiodeCV,PQC_HM_POSITION 3,0.5,,,0.2,20.0,20.0,HPK_43258_048_2-S_HM_W_flute3_L_DiodeCV_17_11_2022_15h2m8s.txt,Perugia
43259,2S,EE,1587610,222596,43259_006_2-S_HM_EE,4.378,192.458,2.597,6.312,224.708,,43259_006_2-S_HM_EE,PQC3,DIODE_HALF,Not Used,Left,DiodeCV,PQC_HM_POSITION 3,0.5,,,0.2,20.0,20.0,HPK_43259_006_2-S_HM_E_flute3_L_DiodeCV_18_11_2022_10h34m35s.txt,Perugia
43259,2S,WW,1587127,222599,43259_006_2-S_HM_WW,4.288,195.895,2.599,6.198,224.535,,43259_006_2-S_HM_WW,PQC3,DIODE_HALF,Not Used,Left,DiodeCV,PQC_HM_POSITION 3,0.5,,,0.2,20.0,20.0,HPK_43259_006_2-S_HM_W_flute3_L_DiodeCV_18_11_2022_11h9m0s.txt,Perugia
43259,2S,EE,1587241,222636,43259_012_2-S_HM_EE,4.355,193.241,2.609,6.279,223.675,,43259_012_2-S_HM_EE,PQC3,DIODE_HALF,Not Used,Left,DiodeCV,PQC_HM_POSITION 3,0.5,,,0.2,20.0,20.0,HPK_43259_012_2-S_HM_E_flute3_L_DiodeCV_18_11_2022_12h18m28s.txt,Perugia
43259,2S,WW,1588000,222639,43259_012_2-S_HM_WW,4.355,193.101,2.616,5.995,223.076,,43259_012_2-S_HM_WW,PQC3,DIODE_HALF,Not Used,Left,DiodeCV,PQC_HM_POSITION 3,0.5,,,0.2,20.0,20.0,HPK_43259_012_2-S_HM_W_flute3_L_DiodeCV_18_11_2022_14h5m58s.txt,Perugia
43259,2S,EE,1587982,222690,43259_020_2-S_HM_EE,4.4,191.098,2.618,6.208,222.906,,43259_020_2-S_HM_EE,PQC3,DIODE_HALF,Not Used,Left,DiodeCV,PQC_HM_POSITION 3,0.5,,,0.2,20.0,20.0,HPK_43259_020_2-S_HM_E_flute3_L_DiodeCV_22_11_2022_11h17m43s.txt,Perugia
43259,2S,WW,1587838,222693,43259_020_2-S_HM_WW,4.355,193.313,2.613,6.137,223.332,,43259_020_2-S_HM_WW,PQC3,DIODE_HALF,Not Used,Left,DiodeCV,PQC_HM_POSITION 3,0.5,,,0.2,20.0,20.0,HPK_43259_020_2-S_HM_W_flute3_L_DiodeCV_22_11_2022_12h1m25s.txt,Perugia
43259,2S,EE,1587235,222716,43259_028_2-S_HM_EE,3.909,214.793,2.614,6.501,223.247,,43259_028_2-S_HM_EE,PQC3,DIODE_HALF,Not Used,Left,DiodeCV,PQC_HM_POSITION 3,0.5,,,0.2,20.0,20.0,HPK_43259_028_2-S_HM_E_flute3_L_DiodeCV_18_11_2022_14h49m12s.txt,Perugia
43259,2S,WW,1587439,222719,43259_028_2-S_HM_WW,3.769,223.12,2.621,6.686,222.651,,43259_028_2-S_HM_WW,PQC3,DIODE_HALF,Not Used,Left,DiodeCV,PQC_HM_POSITION 3,0.5,,,0.2,20.0,20.0,HPK_43259_028_2-S_HM_W_flute3_L_DiodeCV_18_11_2022_15h25m36s.txt,Perugia
43259,2S,EE,1588006,222756,43259_034_2-S_HM_EE,4.4,190.631,2.636,6.383,221.384,,43259_034_2-S_HM_EE,PQC3,DIODE_HALF,Not Used,Left,DiodeCV,PQC_HM_POSITION 3,0.5,,,0.2,20.0,20.0,HPK_43259_034_2-S_HM_E_flute3_L_DiodeCV_22_11_2022_9h0m42s.txt,Perugia
43259,2S,WW,1587508,222759,43259_034_2-S_HM_WW,4.424,190.005,2.634,6.611,221.552,,43259_034_2-S_HM_WW,PQC3,DIODE_HALF,Not Used,Left,DiodeCV,PQC_HM_POSITION 3,0.5,,,0.2,20.0,20.0,HPK_43259_034_2-S_HM_W_flute3_L_DiodeCV_22_11_2022_10h28m29s.txt,Perugia
43259,2S,EE,1587715,222796,43259_041_2-S_HM_EE,4.447,188.935,2.612,6.33,223.418,,43259_041_2-S_HM_EE,PQC3,DIODE_HALF,Not Used,Left,DiodeCV,PQC_HM_POSITION 3,0.5,,,0.2,20.0,20.0,HPK_43259_041_2-S_HM_E_flute3_L_DiodeCV_22_11_2022_12h43m53s.txt,Perugia
43259,2S,WW,1587346,222799,43259_041_2-S_HM_WW,4.378,191.746,2.614,6.288,223.247,,43259_041_2-S_HM_WW,PQC3,DIODE_HALF,Not Used,Left,DiodeCV,PQC_HM_POSITION 3,0.5,,,0.2,20.0,20.0,HPK_43259_041_2-S_HM_W_flute3_L_DiodeCV_22_11_2022_13h33m2s.txt,Perugia
43259,2S,EE,1587589,222836,43259_046_2-S_HM_EE,4.471,187.68,2.61,6.19,223.589,,43259_046_2-S_HM_EE,PQC3,DIODE_HALF,Not Used,Left,DiodeCV,PQC_HM_POSITION 3,0.5,,,0.2,20.0,20.0,HPK_43259_046_2-S_HM_E_flute3_L_DiodeCV_22_11_2022_14h18m34s.txt,Perugia
43259,2S,WW,1587991,222839,43259_046_2-S_HM_WW,4.424,190.441,2.614,6.352,223.247,,43259_046_2-S_HM_WW,PQC3,DIODE_HALF,Not Used,Left,DiodeCV,PQC_HM_POSITION 3,0.5,,,0.2,20.0,20.0,HPK_43259_046_2-S_HM_W_flute3_L_DiodeCV_22_11_2022_15h25m30s.txt,Perugia
43260,2S,EE,1653330,222872,43260_006_2-S_HM_EE,4.378,191.72,2.624,5.963,222.396,,43260_006_2-S_HM_EE,PQC3,DIODE_HALF,Not Used,Left,DiodeCV,PQC_HM_POSITION 3,0.5,,,0.2,20.0,20.0,HPK_43260_006_2-S_HM_E_flute3_L_DiodeCV_25_11_2022_9h4m9s.txt,Perugia
43260,2S,WW,1653549,222875,43260_006_2-S_HM_WW,4.378,192.034,2.663,5.401,219.139,,43260_006_2-S_HM_WW,PQC3,DIODE_HALF,Not Used,Left,DiodeCV,PQC_HM_POSITION 3,0.5,,,0.2,20.0,20.0,HPK_43260_006_2-S_HM_W_flute3_L_DiodeCV_25_11_2022_9h39m20s.txt,Perugia
43260,2S,EE,1652964,222916,43260_017_2-S_HM_EE,4.31,194.688,2.616,6.158,223.076,,43260_017_2-S_HM_EE,PQC3,DIODE_HALF,Not Used,Left,DiodeCV,PQC_HM_POSITION 3,0.5,,,0.2,20.0,20.0,HPK_43260_017_2-S_HM_E_flute3_L_DiodeCV_24_11_2022_11h24m50s.txt,Perugia
43260,2S,WW,1653111,222919,43260_017_2-S_HM_WW,4.288,195.875,2.648,5.772,220.38,,43260_017_2-S_HM_WW,PQC3,DIODE_HALF,Not Used,Left,DiodeCV,PQC_HM_POSITION 3,0.5,,,0.2,20.0,20.0,HPK_43260_017_2-S_HM_W_flute3_L_DiodeCV_24_11_2022_11h58m20s.txt,Perugia
43260,2S,EE,1653660,222956,43260_023_2-S_HM_EE,4.021,209.333,2.613,6.566,223.332,,43260_023_2-S_HM_EE,PQC3,DIODE_HALF,Not Used,Left,DiodeCV,PQC_HM_POSITION 3,0.5,,,0.2,20.0,20.0,HPK_43260_023_2-S_HM_E_flute3_L_DiodeCV_25_11_2022_10h55m37s.txt,Perugia
43260,2S,WW,1653663,222959,43260_023_2-S_HM_WW,3.965,211.83,2.656,5.92,219.717,,43260_023_2-S_HM_WW,PQC3,DIODE_HALF,Not Used,Left,DiodeCV,PQC_HM_POSITION 3,0.5,,,0.2,20.0,20.0,HPK_43260_023_2-S_HM_W_flute3_L_DiodeCV_25_11_2022_11h27m30s.txt,Perugia
43260,2S,EE,1652997,222978,43260_027_2-S_HM_EE,3.928,213.614,2.623,5.997,222.481,,43260_027_2-S_HM_EE,PQC3,DIODE_HALF,Not Used,Left,DiodeCV,PQC_HM_POSITION 3,0.5,,,0.2,20.0,20.0,HPK_43260_027_2-S_HM_E_flute3_L_DiodeCV_25_11_2022_12h39m32s.txt,Perugia
43260,2S,WW,1653333,222991,43260_027_2-S_HM_WW,3.891,215.633,2.695,5.583,216.537,,43260_027_2-S_HM_WW,PQC3,DIODE_HALF,Not Used,Left,DiodeCV,PQC_HM_POSITION 3,0.5,,,0.2,20.0,20.0,HPK_43260_027_2-S_HM_W_flute3_L_DiodeCV_25_11_2022_13h59m53s.txt,Perugia
43260,2S,EE,1653441,223050,43260_035_2-S_HM_EE,3.965,211.82,2.619,6.403,222.821,,43260_035_2-S_HM_EE,PQC3,DIODE_HALF,Not Used,Left,DiodeCV,PQC_HM_POSITION 3,0.5,,,0.2,20.0,20.0,HPK_43260_035_2-S_HM_E_flute3_L_DiodeCV_25_11_2022_14h40m57s.txt,Perugia
43260,2S,WW,1653393,223053,43260_035_2-S_HM_WW,3.946,213.043,2.645,5.925,220.63,,43260_035_2-S_HM_WW,PQC3,DIODE_HALF,Not Used,Left,DiodeCV,PQC_HM_POSITION 3,0.5,,,0.2,20.0,20.0,HPK_43260_035_2-S_HM_W_flute3_L_DiodeCV_25_11_2022_15h16m21s.txt,Perugia
43260,2S,EE,1653780,223090,43260_040_2-S_HM_EE,3.946,213.072,2.628,6.369,222.058,,43260_040_2-S_HM_EE,PQC3,DIODE_HALF,Not Used,Left,DiodeCV,PQC_HM_POSITION 3,0.5,,,0.2,20.0,20.0,HPK_43260_040_2-S_HM_E_flute3_L_DiodeCV_25_11_2022_16h26m36s.txt,Perugia
43260,2S,WW,1653096,223093,43260_040_2-S_HM_WW,3.928,214.33,2.694,5.378,216.617,,43260_040_2-S_HM_WW,PQC3,DIODE_HALF,Not Used,Left,DiodeCV,PQC_HM_POSITION 3,0.5,,,0.2,20.0,20.0,HPK_43260_040_2-S_HM_W_flute3_L_DiodeCV_25_11_2022_17h3m15s.txt,Perugia
43260,2S,EE,1653045,223152,43260_049_2-S_HM_EE,3.946,213.388,2.625,6.385,222.311,,43260_049_2-S_HM_EE,PQC3,DIODE_HALF,Not Used,Left,DiodeCV,PQC_HM_POSITION 3,0.5,,,0.2,20.0,20.0,HPK_43260_049_2-S_HM_E_flute3_L_DiodeCV_5_12_2022_9h33m40s.txt,Perugia
43260,2S,WW,1653423,223155,43260_049_2-S_HM_WW,3.946,213.403,2.662,5.847,219.221,,43260_049_2-S_HM_WW,PQC3,DIODE_HALF,Not Used,Left,DiodeCV,PQC_HM_POSITION 3,0.5,,,0.2,20.0,20.0,HPK_43260_049_2-S_HM_W_flute3_L_DiodeCV_7_12_2022_9h1m5s.txt,Perugia
43261,2S,EE,1654650,223156,43261_006_2-S_HM_EE,4.041,208.43,2.62,6.628,222.736,,43261_006_2-S_HM_EE,PQC3,DIODE_HALF,Not Used,Left,DiodeCV,PQC_HM_POSITION 3,0.5,,,0.2,20.0,20.0,HPK_43261_006_2-S_HM_E_flute3_L_DiodeCV_22_11_2022_16h2m54s.txt,Perugia
43261,2S,WW,1650537,223159,43261_006_2-S_HM_WW,3.983,211.054,2.622,6.505,222.566,,43261_006_2-S_HM_WW,PQC3,DIODE_HALF,Not Used,Left,DiodeCV,PQC_HM_POSITION 3,0.5,,,0.2,20.0,20.0,HPK_43261_006_2-S_HM_W_flute3_L_DiodeCV_22_11_2022_17h10m16s.txt,Perugia
43261,2S,EE,1654557,223210,43261_013_2-S_HM_EE,3.909,214.637,2.621,6.612,222.651,,43261_013_2-S_HM_EE,PQC3,DIODE_HALF,Not Used,Left,DiodeCV,PQC_HM_POSITION 3,0.5,,,0.2,20.0,20.0,HPK_43261_013_2-S_HM_E_flute3_L_DiodeCV_24_11_2022_10h23m44s.txt,Perugia
43261,2S,WW,1654884,223213,43261_013_2-S_HM_WW,4.002,210.108,2.617,6.633,222.991,,43261_013_2-S_HM_WW,PQC3,DIODE_HALF,Not Used,Left,DiodeCV,PQC_HM_POSITION 3,0.5,,,0.2,20.0,20.0,HPK_43261_013_2-S_HM_W_flute3_L_DiodeCV_23_11_2022_11h9m36s.txt,Perugia
43261,2S,EE,1654452,223254,43261_019_2-S_HM_EE,3.946,212.865,2.609,6.986,223.675,,43261_019_2-S_HM_EE,PQC3,DIODE_HALF,Not Used,Left,DiodeCV,PQC_HM_POSITION 3,0.5,,,0.2,20.0,20.0,HPK_43261_019_2-S_HM_E_flute3_L_DiodeCV_23_11_2022_9h0m18s.txt,Perugia
43261,2S,WW,1650450,223257,43261_019_2-S_HM_WW,4.002,210.224,2.608,6.812,223.76,,43261_019_2-S_HM_WW,PQC3,DIODE_HALF,Not Used,Left,DiodeCV,PQC_HM_POSITION 3,0.5,,,0.2,20.0,20.0,HPK_43261_019_2-S_HM_W_flute3_L_DiodeCV_23_11_2022_9h31m56s.txt,Perugia
43261,2S,WW,1654575,223257,43261_019_2-S_HM_WW,4.002,210.224,2.62,6.641,222.736,,43261_019_2-S_HM_WW,PQC3,DIODE_HALF,Not Used,Left,DiodeCV,PQC_HM_POSITION 3,0.5,,,0.2,20.0,20.0,HPK_43261_019_2-S_HM_W_flute3_L_DiodeCV_23_11_2022_10h34m7s.txt,Perugia
43261,2S,EE,1654380,223294,43261_025_2-S_HM_EE,4.14,202.613,2.622,6.661,222.566,,43261_025_2-S_HM_EE,PQC3,DIODE_HALF,Not Used,Left,DiodeCV,PQC_HM_POSITION 3,0.5,,,0.2,20.0,20.0,HPK_43261_025_2-S_HM_E_flute3_L_DiodeCV_23_11_2022_12h6m57s.txt,Perugia
43261,2S,WW,1654503,223297,43261_025_2-S_HM_WW,4.182,201.334,2.627,6.529,222.142,,43261_025_2-S_HM_WW,PQC3,DIODE_HALF,Not Used,Left,DiodeCV,PQC_HM_POSITION 3,0.5,,,0.2,20.0,20.0,HPK_43261_025_2-S_HM_W_flute3_L_DiodeCV_23_11_2022_12h40m33s.txt,Perugia
43261,2S,EE,1650426,223338,43261_034_2-S_HM_EE,4.31,195.239,2.623,6.134,222.481,,43261_034_2-S_HM_EE,PQC3,DIODE_HALF,Not Used,Left,DiodeCV,PQC_HM_POSITION 3,0.5,,,0.2,20.0,20.0,HPK_43261_034_2-S_HM_E_flute3_L_DiodeCV_23_11_2022_15h12m47s.txt,Perugia
43261,2S,WW,1650414,223351,43261_034_2-S_HM_WW,4.31,194.74,2.635,5.987,221.468,,43261_034_2-S_HM_WW,PQC3,DIODE_HALF,Not Used,Left,DiodeCV,PQC_HM_POSITION 3,0.5,,,0.2,20.0,20.0,HPK_43261_034_2-S_HM_W_flute3_L_DiodeCV_23_11_2022_15h44m44s.txt,Perugia
43261,2S,EE,1654404,223378,43261_039_2-S_HM_EE,4.224,198.524,2.624,6.353,222.396,,43261_039_2-S_HM_EE,PQC3,DIODE_HALF,Not Used,Left,DiodeCV,PQC_HM_POSITION 3,0.5,,,0.2,20.0,20.0,HPK_43261_039_2-S_HM_E_flute3_L_DiodeCV_23_11_2022_16h55m7s.txt,Perugia
43261,2S,WW,1654428,223391,43261_039_2-S_HM_WW,4.245,197.908,2.636,6.214,221.384,,43261_039_2-S_HM_WW,PQC3,DIODE_HALF,Not Used,Left,DiodeCV,PQC_HM_POSITION 3,0.5,,,0.2,20.0,20.0,HPK_43261_039_2-S_HM_W_flute3_L_DiodeCV_23_11_2022_17h30m37s.txt,Perugia
43261,2S,EE,1654776,223432,43261_046_2-S_HM_EE,4.041,208.459,2.624,6.578,222.396,,43261_046_2-S_HM_EE,PQC3,DIODE_HALF,Not Used,Left,DiodeCV,PQC_HM_POSITION 3,0.5,,,0.2,20.0,20.0,HPK_43261_046_2-S_HM_E_flute3_L_DiodeCV_24_11_2022_9h1m2s.txt,Perugia
43261,2S,WW,1650390,223435,43261_046_2-S_HM_WW,4.002,210.065,2.627,6.414,222.142,,43261_046_2-S_HM_WW,PQC3,DIODE_HALF,Not Used,Left,DiodeCV,PQC_HM_POSITION 3,0.5,,,0.2,20.0,20.0,HPK_43261_046_2-S_HM_W_flute3_L_DiodeCV_24_11_2022_9h34m59s.txt,Perugia
43262,2S,EE,1767109,231318,43262_005_2-S_HM_EE,4.224,198.794,2.621,6.444,222.651,,43262_005_2-S_HM_EE,PQC3,DIODE_HALF,Not Used,Left,DiodeCV,PQC_HM_POSITION 3,0.5,,,0.2,20.0,20.0,HPK_43262_005_2-S_HM_E_flute3_L_DiodeCV_18_1_2023_12h10m41s.txt,Perugia
43262,2S,WW,1767685,231331,43262_005_2-S_HM_WW,4.266,196.934,2.603,6.574,224.19,,43262_005_2-S_HM_WW,PQC3,DIODE_HALF,Not Used,Left,DiodeCV,PQC_HM_POSITION 3,0.5,,,0.2,20.0,20.0,HPK_43262_005_2-S_HM_W_flute3_L_DiodeCV_18_1_2023_15h9m47s.txt,Perugia
43262,2S,EE,1767253,231354,43262_010_2-S_HM_EE,4.161,201.663,2.615,6.507,223.161,,43262_010_2-S_HM_EE,PQC3,DIODE_HALF,Not Used,Left,DiodeCV,PQC_HM_POSITION 3,0.5,,,0.2,20.0,20.0,HPK_43262_010_2-S_HM_E_flute3_L_DiodeCV_18_1_2023_8h57m20s.txt,Perugia
43262,2S,WW,1767256,231357,43262_010_2-S_HM_WW,4.224,198.518,2.605,6.675,224.018,,43262_010_2-S_HM_WW,PQC3,DIODE_HALF,Not Used,Left,DiodeCV,PQC_HM_POSITION 3,0.5,,,0.2,20.0,20.0,HPK_43262_010_2-S_HM_W_flute3_L_DiodeCV_18_1_2023_9h27m24s.txt,Perugia
43262,2S,EE,1767733,231394,43262_016_2-S_HM_EE,4.182,201.45,2.619,6.498,222.821,,43262_016_2-S_HM_EE,PQC3,DIODE_HALF,Not Used,Left,DiodeCV,PQC_HM_POSITION 3,0.5,,,0.2,20.0,20.0,HPK_43262_016_2-S_HM_E_flute3_L_DiodeCV_18_1_2023_15h52m40s.txt,Perugia
43262,2S,WW,1767085,231397,43262_016_2-S_HM_WW,4.224,199.198,2.597,6.717,224.708,,43262_016_2-S_HM_WW,PQC3,DIODE_HALF,Not Used,Left,DiodeCV,PQC_HM_POSITION 3,0.5,,,0.2,20.0,20.0,HPK_43262_016_2-S_HM_W_flute3_L_DiodeCV_18_1_2023_16h43m55s.txt,Perugia
43262,2S,EE,1767241,231452,43262_025_2-S_HM_EE,3.459,242.694,2.599,6.943,224.535,,43262_025_2-S_HM_EE,PQC3,DIODE_HALF,Not Used,Left,DiodeCV,PQC_HM_POSITION 3,0.5,,,0.2,20.0,20.0,HPK_43262_025_2-S_HM_E_flute3_L_DiodeCV_18_1_2023_10h38m35s.txt,Perugia
43262,2S,WW,1766956,231455,43262_025_2-S_HM_WW,3.592,233.639,2.597,6.801,224.708,,43262_025_2-S_HM_WW,PQC3,DIODE_HALF,Not Used,Left,DiodeCV,PQC_HM_POSITION 3,0.5,,,0.2,20.0,20.0,HPK_43262_025_2-S_HM_W_flute3_L_DiodeCV_18_1_2023_11h9m5s.txt,Perugia
43262,2S,EE,1766929,231478,43262_031_2-S_HM_EE,4.266,196.661,2.621,5.982,222.651,,43262_031_2-S_HM_EE,PQC3,DIODE_HALF,Not Used,Left,DiodeCV,PQC_HM_POSITION 3,0.5,,,0.2,20.0,20.0,HPK_43262_031_2-S_HM_E_flute3_L_DiodeCV_18_1_2023_17h27m8s.txt,Perugia
43262,2S,WW,1767571,231491,43262_031_2-S_HM_WW,4.182,200.936,2.604,6.208,224.104,,43262_031_2-S_HM_WW,PQC3,DIODE_HALF,Not Used,Left,DiodeCV,PQC_HM_POSITION 3,0.5,,,0.2,20.0,20.0,HPK_43262_031_2-S_HM_W_flute3_L_DiodeCV_18_1_2023_18h3m6s.txt,Perugia
43262,2S,EE,1767709,231518,43262_037_2-S_HM_EE,4.14,203.024,2.623,6.406,222.481,,43262_037_2-S_HM_EE,PQC3,DIODE_HALF,Not Used,Left,DiodeCV,PQC_HM_POSITION 3,0.5,,,0.2,20.0,20.0,HPK_43262_037_2-S_HM_E_flute3_L_DiodeCV_19_1_2023_9h28m38s.txt,Perugia
43262,2S,WW,1766881,231531,43262_037_2-S_HM_WW,4.161,202.076,2.617,6.358,222.991,,43262_037_2-S_HM_WW,PQC3,DIODE_HALF,Not Used,Left,DiodeCV,PQC_HM_POSITION 3,0.5,,,0.2,20.0,20.0,HPK_43262_037_2-S_HM_W_flute3_L_DiodeCV_19_1_2023_10h6m41s.txt,Perugia
43262,2S,EE,1766911,231558,43262_042_2-S_HM_EE,4.161,202.451,2.614,6.537,223.247,,43262_042_2-S_HM_EE,PQC3,DIODE_HALF,Not Used,Left,DiodeCV,PQC_HM_POSITION 3,0.5,,,0.2,20.0,20.0,HPK_43262_042_2-S_HM_E_flute3_L_DiodeCV_18_1_2023_18h40m26s.txt,Perugia
43262,2S,WW,1767577,231571,43262_042_2-S_HM_WW,4.288,196.448,2.605,6.527,224.018,,43262_042_2-S_HM_WW,PQC3,DIODE_HALF,Not Used,Left,DiodeCV,PQC_HM_POSITION 3,0.5,,,0.2,20.0,20.0,HPK_43262_042_2-S_HM_W_flute3_L_DiodeCV_19_1_2023_8h46m10s.txt,Perugia
43262,2S,EE,1767724,231598,43262_049_2-S_HM_EE,4.041,207.829,2.594,6.547,224.968,,43262_049_2-S_HM_EE,PQC3,DIODE_HALF,Not Used,Left,DiodeCV,PQC_HM_POSITION 3,0.5,,,0.2,20.0,20.0,HPK_43262_049_2-S_HM_E_flute3_L_DiodeCV_19_1_2023_11h27m0s.txt,Perugia
43262,2S,WW,1767823,231611,43262_049_2-S_HM_WW,4.224,198.933,2.592,6.53,225.142,,43262_049_2-S_HM_WW,PQC3,DIODE_HALF,Not Used,Left,DiodeCV,PQC_HM_POSITION 3,0.5,,,0.2,20.0,20.0,HPK_43262_049_2-S_HM_W_flute3_L_DiodeCV_19_1_2023_11h57m47s.txt,Perugia
43263,2S,EE,1769150,231612,43263_003_2-S_HM_EE,4.245,197.665,2.628,5.894,222.058,,43263_003_2-S_HM_EE,PQC3,DIODE_HALF,Not Used,Left,DiodeCV,PQC_HM_POSITION 3,0.5,,,0.2,20.0,20.0,HPK_43263_003_2-S_HM_E_flute3_L_DiodeCV_17_1_2023_10h7m41s.txt,Perugia
43263,2S,WW,1768646,231615,43263_003_2-S_HM_WW,4.245,198.32,2.607,5.788,223.846,,43263_003_2-S_HM_WW,PQC3,DIODE_HALF,Not Used,Left,DiodeCV,PQC_HM_POSITION 3,0.5,,,0.2,20.0,20.0,HPK_43263_003_2-S_HM_W_flute3_L_DiodeCV_17_1_2023_10h43m36s.txt,Perugia
43263,2S,EE,1768481,231634,43263_008_2-S_HM_EE,4.288,195.597,2.643,6.033,220.797,,43263_008_2-S_HM_EE,PQC3,DIODE_HALF,Not Used,Left,DiodeCV,PQC_HM_POSITION 3,0.5,,,0.2,20.0,20.0,HPK_43263_008_2-S_HM_E_flute3_L_DiodeCV_19_1_2023_12h46m10s.txt,Perugia
43263,2S,WW,1768463,231637,43263_008_2-S_HM_WW,4.288,196.342,2.623,5.908,222.481,,43263_008_2-S_HM_WW,PQC3,DIODE_HALF,Not Used,Left,DiodeCV,PQC_HM_POSITION 3,0.5,,,0.2,20.0,20.0,HPK_43263_008_2-S_HM_W_flute3_L_DiodeCV_19_1_2023_14h11m15s.txt,Perugia
43263,2S,EE,1766824,231670,43263_013_2-S_HM_EE,4.245,198.007,2.642,6.096,220.881,,43263_013_2-S_HM_EE,PQC3,DIODE_HALF,Not Used,Left,DiodeCV,PQC_HM_POSITION 3,0.5,,,0.2,20.0,20.0,HPK_43263_013_2-S_HM_E_flute3_L_DiodeCV_17_1_2023_11h54m47s.txt,Perugia
43263,2S,WW,1768448,231673,43263_013_2-S_HM_WW,4.202,199.632,2.625,6.12,222.311,,43263_013_2-S_HM_WW,PQC3,DIODE_HALF,Not Used,Left,DiodeCV,PQC_HM_POSITION 3,0.5,,,0.2,20.0,20.0,HPK_43263_013_2-S_HM_W_flute3_L_DiodeCV_17_1_2023_12h26m7s.txt,Perugia
43263,2S,EE,1768505,231710,43263_021_2-S_HM_EE,4.224,199.165,2.63,6.457,221.889,,43263_021_2-S_HM_EE,PQC3,DIODE_HALF,Not Used,Left,DiodeCV,PQC_HM_POSITION 3,0.5,,,0.2,20.0,20.0,HPK_43263_021_2-S_HM_E_flute3_L_DiodeCV_19_1_2023_15h36m13s.txt,Perugia
43263,2S,WW,1768706,231713,43263_021_2-S_HM_WW,4.182,201.142,2.624,6.07,222.396,,43263_021_2-S_HM_WW,PQC3,DIODE_HALF,Not Used,Left,DiodeCV,PQC_HM_POSITION 3,0.5,,,0.2,20.0,20.0,HPK_43263_021_2-S_HM_W_flute3_L_DiodeCV_19_1_2023_16h14m1s.txt,Perugia
43263,2S,EE,1769009,231750,43263_030_2-S_HM_EE,4.288,195.542,2.636,5.866,221.384,,43263_030_2-S_HM_EE,PQC3,DIODE_HALF,Not Used,Left,DiodeCV,PQC_HM_POSITION 3,0.5,,,0.2,20.0,20.0,HPK_43263_030_2-S_HM_E_flute3_L_DiodeCV_17_1_2023_14h46m30s.txt,Perugia
43263,2S,WW,1768802,231753,43263_030_2-S_HM_WW,4.288,195.726,2.617,5.794,222.991,,43263_030_2-S_HM_WW,PQC3,DIODE_HALF,Not Used,Left,DiodeCV,PQC_HM_POSITION 3,0.5,,,0.2,20.0,20.0,HPK_43263_030_2-S_HM_W_flute3_L_DiodeCV_17_1_2023_15h51m7s.txt,Perugia
43263,2S,EE,1769189,231776,43263_037_2-S_HM_EE,3.983,210.974,2.638,6.055,221.216,,43263_037_2-S_HM_EE,PQC3,DIODE_HALF,Not Used,Left,DiodeCV,PQC_HM_POSITION 3,0.5,,,0.2,20.0,20.0,HPK_43263_037_2-S_HM_E_flute3_L_DiodeCV_19_1_2023_16h52m10s.txt,Perugia
43263,2S,WW,1768979,231779,43263_037_2-S_HM_WW,4.002,210.434,2.607,6.264,223.846,,43263_037_2-S_HM_WW,PQC3,DIODE_HALF,Not Used,Left,DiodeCV,PQC_HM_POSITION 3,0.5,,,0.2,20.0,20.0,HPK_43263_037_2-S_HM_W_flute3_L_DiodeCV_19_1_2023_17h38m19s.txt,Perugia
43263,2S,EE,1768907,231794,43263_042_2-S_HM_EE,4.002,210.318,2.628,6.353,222.058,,43263_042_2-S_HM_EE,PQC3,DIODE_HALF,Not Used,Left,DiodeCV,PQC_HM_POSITION 3,0.5,,,0.2,20.0,20.0,HPK_43263_042_2-S_HM_E_flute3_L_DiodeCV_17_1_2023_17h3m36s.txt,Perugia
43263,2S,WW,1769210,231797,43263_042_2-S_HM_WW,4.002,210.163,2.624,6.134,222.396,,43263_042_2-S_HM_WW,PQC3,DIODE_HALF,Not Used,Left,DiodeCV,PQC_HM_POSITION 3,0.5,,,0.2,20.0,20.0,HPK_43263_042_2-S_HM_W_flute3_L_DiodeCV_17_1_2023_17h40m8s.txt,Perugia
43264,2S,EE,1717201,231852,43264_004_2-S_HM_EE,4.405,187.437,2.786,4380000000000.0,232.0,,43264_004_2-S_HM_EE,PQC1,DIODE_HALF,Not Used,Left,Diode_CV1,HP 4192A,0.5,100000.0,0.25,,17.5,17.5,Demokritos_VPB43264_004_2-S_HM_E_Left_PQC3_DiodeHalf_CV.xml,Demokritos
43264,2S,WW,1717281,231855,43264_004_2-S_HM_WW,4.208,196.767,2.81,4688000000000.0,230.0,,43264_004_2-S_HM_WW,PQC1,DIODE_HALF,Not Used,Left,Diode_CV1,HP 4192A,0.5,100000.0,0.25,,17.9,17.9,Demokritos_VPB43264_004_2-S_HM_W_Left_PQC3_DiodeHalf_CV.xml,Demokritos
43264,2S,EE,1717821,231870,43264_006_2-S_HM_EE,4.426,186.416,2.785,4331000000000.0,232.1,,43264_006_2-S_HM_EE,PQC1,DIODE_HALF,Not Used,Left,Diode_CV1,HP 4192A,0.5,100000.0,0.25,,17.4,17.4,Demokritos_VPB43264_006_2-S_HM_E_Left_PQC3_DiodeHalf_CV.xml,Demokritos
43264,2S,WW,1718001,231873,43264_006_2-S_HM_WW,4.26,194.937,2.825,4693000000000.0,228.8,,43264_006_2-S_HM_WW,PQC1,DIODE_HALF,Not Used,Left,Diode_CV1,HP 4192A,0.5,100000.0,0.25,,18.3,18.3,Demokritos_VPB43264_006_2-S_HM_W_Left_PQC3_DiodeHalf_CV.xml,Demokritos
43264,2S,EE,1718101,231910,43264_012_2-S_HM_EE,4.758,174.634,2.793,4070000000000.0,231.4,,43264_012_2-S_HM_EE,PQC1,DIODE_HALF,Not Used,Left,Diode_CV1,HP 4192A,0.5,100000.0,0.25,,18.4,18.4,Demokritos_VPB43264_012_2-S_HM_E_Left_PQC3_DiodeHalf_CV.xml,Demokritos
43264,2S,WW,1718141,231913,43264_012_2-S_HM_WW,4.324,192.563,2.803,4566000000000.0,230.6,,43264_012_2-S_HM_WW,PQC1,DIODE_HALF,Not Used,Left,Diode_CV1,HP 4192A,0.5,100000.0,0.25,,18.7,18.7,Demokritos_VPB43264_012_2-S_HM_W_Left_PQC3_DiodeHalf_CV.xml,Demokritos
43264,2S,EE,1718161,231972,43264_020_2-S_HM_EE,4.427,188.11,2.788,4398000000000.0,231.8,,43264_020_2-S_HM_EE,PQC1,DIODE_HALF,Not Used,Left,Diode_CV1,HP 4192A,0.5,100000.0,0.25,,18.7,18.7,Demokritos_VPB43264_020_2-S_HM_E_Left_PQC3_DiodeHalf_CV.xml,Demokritos
43264,2S,WW,1718461,231975,43264_020_2-S_HM_WW,4.542,183.981,2.803,4360000000000.0,230.6,,43264_020_2-S_HM_WW,PQC1,DIODE_HALF,Not Used,Left,Diode_CV1,HP 4192A,0.5,100000.0,0.25,,19.2,19.2,Demokritos_VPB43264_020_2-S_HM_W_Left_PQC3_DiodeHalf_CV.xml,Demokritos
43264,2S,EE,1718561,232012,43264_027_2-S_HM_EE,4.439,188.0,2.796,4427000000000.0,231.2,,43264_027_2-S_HM_EE,PQC1,DIODE_HALF,Not Used,Left,Diode_CV1,HP 4192A,0.5,100000.0,0.25,,19.0,19.0,Demokritos_VPB43264_027_2-S_HM_E_Left_PQC3_DiodeHalf_CV.xml,Demokritos
43264,2S,WW,1718621,232015,43264_027_2-S_HM_WW,3.765,221.976,2.795,5297000000000.0,231.2,,43264_027_2-S_HM_WW,PQC1,DIODE_HALF,Not Used,Left,Diode_CV1,HP 4192A,0.5,100000.0,0.25,,19.2,19.2,Demokritos_VPB43264_027_2-S_HM_W_Left_PQC3_DiodeHalf_CV.xml,Demokritos
43264,2S,EE,1718801,232056,43264_035_2-S_HM_EE,4.257,194.11,2.793,4528000000000.0,231.4,,43264_035_2-S_HM_EE,PQC1,DIODE_HALF,Not Used,Left,Diode_CV1,HP 4192A,0.5,100000.0,0.25,,17.6,17.6,Demokritos_VPB43264_035_2-S_HM_E_Left_PQC3_DiodeHalf_CV.xml,Demokritos
43264,2S,WW,1719201,232059,43264_035_2-S_HM_WW,3.813,220.984,2.828,5384000000000.0,228.6,,43264_035_2-S_HM_WW,PQC1,DIODE_HALF,Not Used,Left,Diode_CV1,HP 4192A,0.5,100000.0,0.25,,20.4,20.4,Demokritos_VPB43264_035_2-S_HM_W_Left_PQC3_DiodeHalf_CV.xml,Demokritos
43264,2S,EE,1719261,232096,43264_041_2-S_HM_EE,4.381,186.114,2.775,4287000000000.0,233.0,,43264_041_2-S_HM_EE,PQC1,DIODE_HALF,Not Used,Left,Diode_CV1,HP 4192A,0.5,100000.0,0.25,,15.7,15.7,Demokritos_VPB43264_041_2-S_HM_E_Left_PQC3_DiodeHalf_CV.xml,Demokritos
43264,2S,WW,1719001,232099,43264_041_2-S_HM_WW,4.351,188.574,2.795,4449000000000.0,231.2,,43264_041_2-S_HM_WW,PQC1,DIODE_HALF,Not Used,Left,Diode_CV1,HP 4192A,0.5,100000.0,0.25,,16.6,16.6,Demokritos_VPB43264_041_2-S_HM_W_Left_PQC3_DiodeHalf_CV.xml,Demokritos
43265,2S,EE,1759862,232158,43265_004_2-S_HM_EE,4.14,202.817,2.617,6.788,222.991,,43265_004_2-S_HM_EE,PQC3,DIODE_HALF,Not Used,Left,DiodeCV,PQC_HM_POSITION 3,0.5,,,0.2,20.0,20.0,HPK_43265_004_2-S_HM_E_flute3_L_DiodeCV_16_1_2023_9h5m58s.txt,Perugia
43265,2S,WW,1759502,232171,43265_004_2-S_HM_WW,4.245,197.725,2.61,6.605,223.589,,43265_004_2-S_HM_WW,PQC3,DIODE_HALF,Not Used,Left,DiodeCV,PQC_HM_POSITION 3,0.5,,,0.2,20.0,20.0,HPK_43265_004_2-S_HM_W_flute3_L_DiodeCV_16_1_2023_9h36m53s.txt,Perugia
43265,2S,EE,1759754,232198,43265_011_2-S_HM_EE,4.332,194.272,2.619,6.767,222.821,,43265_011_2-S_HM_EE,PQC3,DIODE_HALF,Not Used,Left,DiodeCV,PQC_HM_POSITION 3,0.5,,,0.2,20.0,20.0,HPK_43265_011_2-S_HM_E_flute3_L_DiodeCV_16_1_2023_12h27m49s.txt,Perugia
43265,2S,WW,1759751,232211,43265_011_2-S_HM_WW,4.224,198.63,2.61,6.519,223.589,,43265_011_2-S_HM_WW,PQC3,DIODE_HALF,Not Used,Left,DiodeCV,PQC_HM_POSITION 3,0.5,,,0.2,20.0,20.0,HPK_43265_011_2-S_HM_W_flute3_L_DiodeCV_16_1_2023_14h23m24s.txt,Perugia
43265,2S,EE,1759592,232238,43265_017_2-S_HM_EE,3.654,229.639,2.606,6.798,223.932,,43265_017_2-S_HM_EE,PQC3,DIODE_HALF,Not Used,Left,DiodeCV,PQC_HM_POSITION 3,0.5,,,0.2,20.0,20.0,HPK_43265_017_2-S_HM_E_flute3_L_DiodeCV_16_1_2023_10h50m7s.txt,Perugia
43265,2S,WW,1759985,232251,43265_017_2-S_HM_WW,4.161,202.409,2.604,6.601,224.104,,43265_017_2-S_HM_WW,PQC3,DIODE_HALF,Not Used,Left,DiodeCV,PQC_HM_POSITION 3,0.5,,,0.2,20.0,20.0,HPK_43265_017_2-S_HM_W_flute3_L_DiodeCV_16_1_2023_11h21m26s.txt,Perugia
43265,2S,EE,1759988,232278,43265_026_2-S_HM_EE,3.769,223.284,2.597,6.607,224.708,,43265_026_2-S_HM_EE,PQC3,DIODE_HALF,Not Used,Left,DiodeCV,PQC_HM_POSITION 3,0.5,,,0.2,20.0,20.0,HPK_43265_026_2-S_HM_E_flute3_L_DiodeCV_16_1_2023_15h28m40s.txt,Perugia
43265,2S,WW,1759568,232291,43265_026_2-S_HM_WW,4.31,195.414,2.603,6.098,224.19,,43265_026_2-S_HM_WW,PQC3,DIODE_HALF,Not Used,Left,DiodeCV,PQC_HM_POSITION 3,0.5,,,0.2,20.0,20.0,HPK_43265_026_2-S_HM_W_flute3_L_DiodeCV_16_1_2023_16h1m30s.txt,Perugia
43265,2S,EE,1759820,232318,43265_037_2-S_HM_EE,3.686,228.489,2.601,7.13,224.363,,43265_037_2-S_HM_EE,PQC3,DIODE_HALF,Not Used,Left,DiodeCV,PQC_HM_POSITION 3,0.5,,,0.2,20.0,20.0,HPK_43265_037_2-S_HM_E_flute3_L_DiodeCV_16_1_2023_16h42m1s.txt,Perugia
43265,2S,WW,1759949,232331,43265_037_2-S_HM_WW,4.161,202.392,2.607,6.79,223.846,,43265_037_2-S_HM_WW,PQC3,DIODE_HALF,Not Used,Left,DiodeCV,PQC_HM_POSITION 3,0.5,,,0.2,20.0,20.0,HPK_43265_037_2-S_HM_W_flute3_L_DiodeCV_16_1_2023_17h15m1s.txt,Perugia
43265,2S,EE,1759724,232358,43265_046_2-S_HM_EE,3.703,227.339,2.602,7.036,224.276,,43265_046_2-S_HM_EE,PQC3,DIODE_HALF,Not Used,Left,DiodeCV,PQC_HM_POSITION 3,0.5,,,0.2,20.0,20.0,HPK_43265_046_2-S_HM_E_flute3_L_DiodeCV_17_1_2023_8h50m12s.txt,Perugia
43265,2S,WW,1759793,232371,43265_046_2-S_HM_WW,4.182,201.452,2.606,6.397,223.932,,43265_046_2-S_HM_WW,PQC3,DIODE_HALF,Not Used,Left,DiodeCV,PQC_HM_POSITION 3,0.5,,,0.2,20.0,20.0,HPK_43265_046_2-S_HM_W_flute3_L_DiodeCV_17_1_2023_9h23m47s.txt,Perugia
43266,2S,EE,1725961,232398,43266_006_2-S_HM_EE,4.735,179.197,2.808,4258000000000.0,230.2,,43266_006_2-S_HM_EE,PQC1,DIODE_HALF,Not Used,Left,Diode_CV1,HP 4192A,0.5,100000.0,0.25,,21.4,21.4,Demokritos_VPB43266_006_2-S_HM_E_Left_PQC3_DiodeHalf_CV.xml,Demokritos
43266,2S,WW,1726041,232411,43266_006_2-S_HM_WW,5.246,162.407,2.861,3984000000000.0,225.9,,43266_006_2-S_HM_WW,PQC1,DIODE_HALF,Not Used,Left,Diode_CV1,HP 4192A,0.5,100000.0,0.25,,22.0,22.0,Demokritos_VPB43266_006_2-S_HM_W_Left_PQC3_DiodeHalf_CV.xml,Demokritos
43266,2S,EE,1726121,232478,43266_016_2-S_HM_EE,4.775,178.678,2.812,4244000000000.0,229.9,,43266_016_2-S_HM_EE,PQC1,DIODE_HALF,Not Used,Left,Diode_CV1,HP 4192A,0.5,100000.0,0.25,,22.2,22.2,Demokritos_VPB43266_016_2-S_HM_E_Left_PQC3_DiodeHalf_CV.xml,Demokritos
43266,2S,WW,1726201,232491,43266_016_2-S_HM_WW,4.935,172.891,2.812,4098000000000.0,229.9,,43266_016_2-S_HM_WW,PQC1,DIODE_HALF,Not Used,Left,Diode_CV1,HP 4192A,0.5,100000.0,0.25,,22.2,22.2,Demokritos_VPB43266_016_2-S_HM_W_Left_PQC3_DiodeHalf_CV.xml,Demokritos
43266,2S,EE,1726321,232496,43266_018_2-S_HM_EE,4.798,176.247,2.812,4220000000000.0,229.9,,43266_018_2-S_HM_EE,PQC1,DIODE_HALF,Not Used,Left,Diode_CV1,HP 4192A,0.5,100000.0,0.25,,20.9,20.9,Demokritos_VPB43266_018_2-S_HM_E_Left_PQC3_DiodeHalf_CV.xml,Demokritos
43266,2S,WW,1726521,232499,43266_018_2-S_HM_WW,4.925,171.939,2.842,4200000000000.0,227.5,,43266_018_2-S_HM_WW,PQC1,DIODE_HALF,Not Used,Left,Diode_CV1,HP 4192A,0.5,100000.0,0.25,,21.1,21.1,Demokritos_VPB43266_018_2-S_HM_W_Left_PQC3_DiodeHalf_CV.xml,Demokritos
43266,2S,EE,1726721,232554,43266_025_2-S_HM_EE,4.672,177.362,2.773,4104000000000.0,233.0,,43266_025_2-S_HM_EE,PQC1,DIODE_HALF,Not Used,Left,Diode_CV1,HP 4192A,0.5,100000.0,0.25,,18.0,18.0,Demokritos_VPB43266_025_2-S_HM_E_Left_PQC3_DiodeHalf_CV.xml,Demokritos
43266,2S,WW,1725061,232557,43266_025_2-S_HM_WW,4.748,176.497,2.808,4202000000000.0,230.2,,43266_025_2-S_HM_WW,PQC1,DIODE_HALF,Not Used,Left,Diode_CV1,HP 4192A,0.5,100000.0,0.25,,19.6,19.6,Demokritos_VPB43266_025_2-S_HM_W_Left_PQC3_DiodeHalf_CV.xml,Demokritos
43266,2S,EE,1726921,232616,43266_034_2-S_HM_EE,4.933,163.981,2.734,3653000000000.0,236.4,,43266_034_2-S_HM_EE,PQC1,DIODE_HALF,Not Used,Left,Diode_CV1,HP 4192A,0.5,100000.0,0.25,,14.6,14.6,Demokritos_VPB43266_034_2-S_HM_E_Left_PQC3_DiodeHalf_CV.xml,Demokritos
43266,2S,WW,1726981,232619,43266_034_2-S_HM_WW,4.983,163.285,2.836,3983000000000.0,227.9,,43266_034_2-S_HM_WW,PQC1,DIODE_HALF,Not Used,Left,Diode_CV1,HP 4192A,0.5,100000.0,0.25,,15.4,15.4,Demokritos_VPB43266_034_2-S_HM_W_Left_PQC3_DiodeHalf_CV.xml,Demokritos
43266,2S,EE,1727221,232674,43266_042_2-S_HM_EE,4.565,182.8,2.79,4316000000000.0,231.7,,43266_042_2-S_HM_EE,PQC1,DIODE_HALF,Not Used,Left,Diode_CV1,HP 4192A,0.5,100000.0,0.25,,19.0,19.0,Demokritos_VPB43266_042_2-S_HM_E_Left_PQC3_DiodeHalf_CV.xml,Demokritos
43266,2S,WW,1727261,232677,43266_042_2-S_HM_WW,5.085,165.588,2.849,4067000000000.0,226.9,,43266_042_2-S_HM_WW,PQC1,DIODE_HALF,Not Used,Left,Diode_CV1,HP 4192A,0.5,100000.0,0.25,,20.3,20.3,Demokritos_VPB43266_042_2-S_HM_W_Left_PQC3_DiodeHalf_CV.xml,Demokritos
43266,2S,EE,1727301,232732,43266_049_2-S_HM_EE,4.659,180.869,2.785,4247000000000.0,232.1,,43266_049_2-S_HM_EE,PQC1,DIODE_HALF,Not Used,Left,Diode_CV1,HP 4192A,0.5,100000.0,0.25,,20.4,20.4,Demokritos_VPB43266_049_2-S_HM_E_Left_PQC3_DiodeHalf_CV.xml,Demokritos
43266,2S,WW,1727621,232735,43266_049_2-S_HM_WW,4.852,174.771,2.814,4170000000000.0,229.7,,43266_049_2-S_HM_WW,PQC1,DIODE_HALF,Not Used,Left,Diode_CV1,HP 4192A,0.5,100000.0,0.25,,21.3,21.3,Demokritos_VPB43266_049_2-S_HM_W_Left_PQC3_DiodeHalf_CV.xml,Demokritos
43267,2S,EE,1758287,232754,43267_003_2-S_HM_EE,4.182,200.656,2.61,7.094,223.589,,43267_003_2-S_HM_EE,PQC3,DIODE_HALF,Not Used,Left,DiodeCV,PQC_HM_POSITION 3,0.5,,,0.2,20.0,20.0,HPK_43267_003_2-S_HM_E_flute3_L_DiodeCV_12_1_2023_8h57m32s.txt,Perugia
43267,2S,WW,1758227,232757,43267_003_2-S_HM_WW,3.983,211.092,2.616,6.792,223.076,,43267_003_2-S_HM_WW,PQC3,DIODE_HALF,Not Used,Left,DiodeCV,PQC_HM_POSITION 3,0.5,,,0.2,20.0,20.0,HPK_43267_003_2-S_HM_W_flute3_L_DiodeCV_12_1_2023_9h34m53s.txt,Perugia
43267,2S,EE,1758239,232776,43267_009_2-S_HM_EE,4.041,208.141,2.606,7.066,223.932,,43267_009_2-S_HM_EE,PQC3,DIODE_HALF,Not Used,Left,DiodeCV,PQC_HM_POSITION 3,0.5,,,0.2,20.0,20.0,HPK_43267_009_2-S_HM_E_flute3_L_DiodeCV_12_1_2023_12h35m23s.txt,Perugia
43267,2S,WW,1758356,232779,43267_009_2-S_HM_WW,3.928,214.408,2.608,6.829,223.76,,43267_009_2-S_HM_WW,PQC3,DIODE_HALF,Not Used,Left,DiodeCV,PQC_HM_POSITION 3,0.5,,,0.2,20.0,20.0,HPK_43267_009_2-S_HM_W_flute3_L_DiodeCV_12_1_2023_14h28m50s.txt,Perugia
43267,2S,EE,1758626,232830,43267_016_2-S_HM_EE,3.431,245.068,2.602,7.497,224.276,,43267_016_2-S_HM_EE,PQC3,DIODE_HALF,Not Used,Left,DiodeCV,PQC_HM_POSITION 3,0.5,,,0.2,20.0,20.0,HPK_43267_016_2-S_HM_E_flute3_L_DiodeCV_12_1_2023_16h42m54s.txt,Perugia
43267,2S,WW,1758773,232833,43267_016_2-S_HM_WW,3.983,211.199,2.624,6.641,222.396,,43267_016_2-S_HM_WW,PQC3,DIODE_HALF,Not Used,Left,DiodeCV,PQC_HM_POSITION 3,0.5,,,0.2,20.0,20.0,HPK_43267_016_2-S_HM_W_flute3_L_DiodeCV_12_1_2023_17h15m47s.txt,Perugia
43267,2S,EE,1758296,232856,43267_020_2-S_HM_EE,3.946,212.562,2.606,7.014,223.932,,43267_020_2-S_HM_EE,PQC3,DIODE_HALF,Not Used,Left,DiodeCV,PQC_HM_POSITION 3,0.5,,,0.2,20.0,20.0,HPK_43267_020_2-S_HM_E_flute3_L_DiodeCV_12_1_2023_10h45m21s.txt,Perugia
43267,2S,WW,1758617,232859,43267_020_2-S_HM_WW,3.946,212.691,2.624,6.625,222.396,,43267_020_2-S_HM_WW,PQC3,DIODE_HALF,Not Used,Left,DiodeCV,PQC_HM_POSITION 3,0.5,,,0.2,20.0,20.0,HPK_43267_020_2-S_HM_W_flute3_L_DiodeCV_12_1_2023_11h15m43s.txt,Perugia
43267,2S,EE,1758065,232892,43267_027_2-S_HM_EE,2.792,301.384,2.602,7.201,224.276,,43267_027_2-S_HM_EE,PQC3,DIODE_HALF,Not Used,Left,DiodeCV,PQC_HM_POSITION 3,0.5,,,0.2,20.0,20.0,HPK_43267_027_2-S_HM_E_flute3_L_DiodeCV_13_1_2023_8h48m3s.txt,Perugia
43267,2S,WW,1758776,232895,43267_027_2-S_HM_WW,3.965,211.748,2.634,6.106,221.552,,43267_027_2-S_HM_WW,PQC3,DIODE_HALF,Not Used,Left,DiodeCV,PQC_HM_POSITION 3,0.5,,,0.2,20.0,20.0,HPK_43267_027_2-S_HM_W_flute3_L_DiodeCV_13_1_2023_13h59m15s.txt,Perugia
43267,2S,EE,1758161,232936,43267_038_2-S_HM_EE,4.002,210.241,2.62,6.784,222.736,,43267_038_2-S_HM_EE,PQC3,DIODE_HALF,Not Used,Left,DiodeCV,PQC_HM_POSITION 3,0.5,,,0.2,20.0,20.0,HPK_43267_038_2-S_HM_E_flute3_L_DiodeCV_12_1_2023_15h6m57s.txt,Perugia
43267,2S,WW,1758059,232939,43267_038_2-S_HM_WW,3.946,212.678,2.664,6.333,219.057,,43267_038_2-S_HM_WW,PQC3,DIODE_HALF,Not Used,Left,DiodeCV,PQC_HM_POSITION 3,0.5,,,0.2,20.0,20.0,HPK_43267_038_2-S_HM_W_flute3_L_DiodeCV_12_1_2023_15h37m48s.txt,Perugia
43267,2S,EE,1758200,232976,43267_043_2-S_HM_EE,4.14,202.512,2.618,7.091,222.906,,43267_043_2-S_HM_EE,PQC3,DIODE_HALF,Not Used,Left,DiodeCV,PQC_HM_POSITION 3,0.5,,,0.2,20.0,20.0,HPK_43267_043_2-S_HM_E_flute3_L_DiodeCV_13_1_2023_17h2m58s.txt,Perugia
43267,2S,WW,1758725,232979,43267_043_2-S_HM_WW,4.041,208.348,2.646,6.468,220.547,,43267_043_2-S_HM_WW,PQC3,DIODE_HALF,Not Used,Left,DiodeCV,PQC_HM_POSITION 3,0.5,,,0.2,20.0,20.0,HPK_43267_043_2-S_HM_W_flute3_L_DiodeCV_13_1_2023_17h35m33s.txt,Perugia
43267,2S,EE,1759022,232998,43267_048_2-S_HM_EE,3.703,226.666,2.622,7.3,222.566,,43267_048_2-S_HM_EE,PQC3,DIODE_HALF,Not Used,Left,DiodeCV,PQC_HM_POSITION 3,0.5,,,0.2,20.0,20.0,HPK_43267_048_2-S_HM_E_flute3_L_DiodeCV_13_1_2023_15h6m12s.txt,Perugia
43267,2S,WW,1758170,233011,43267_048_2-S_HM_WW,4.06,207.375,2.656,6.418,219.717,,43267_048_2-S_HM_WW,PQC3,DIODE_HALF,Not Used,Left,DiodeCV,PQC_HM_POSITION 3,0.5,,,0.2,20.0,20.0,HPK_43267_048_2-S_HM_W_flute3_L_DiodeCV_13_1_2023_15h38m31s.txt,Perugia
43268,2S,EE,1729296,233034,43268_003_2-S_HM_EE,3.909,214.551,2.613,6.908,223.332,,43268_003_2-S_HM_EE,PQC3,DIODE_HALF,Not Used,Left,DiodeCV,PQC_HM_POSITION 3,0.5,,,0.2,20.0,20.0,HPK_43268_003_2-S_HM_E_flute3_L_DiodeCV_22_12_2022_10h39m19s.txt,Perugia
43268,2S,WW,1729536,233037,43268_003_2-S_HM_WW,3.965,212.358,2.706,5.839,215.657,,43268_003_2-S_HM_WW,PQC3,DIODE_HALF,Not Used,Left,DiodeCV,PQC_HM_POSITION 3,0.5,,,0.2,20.0,20.0,HPK_43268_003_2-S_HM_W_flute3_L_DiodeCV_22_12_2022_11h21m27s.txt,Perugia
43268,2S,EE,1729824,233052,43268_008_2-S_HM_EE,4.14,202.856,2.605,7.185,224.018,,43268_008_2-S_HM_EE,PQC3,DIODE_HALF,Not Used,Left,DiodeCV,PQC_HM_POSITION 3,0.5,,,0.2,20.0,20.0,HPK_43268_008_2-S_HM_E_flute3_L_DiodeCV_22_12_2022_12h26m54s.txt,Perugia
43268,2S,WW,1729641,233055,43268_008_2-S_HM_WW,3.965,211.519,2.644,6.286,220.714,,43268_008_2-S_HM_WW,PQC3,DIODE_HALF,Not Used,Left,DiodeCV,PQC_HM_POSITION 3,0.5,,,0.2,20.0,20.0,HPK_43268_008_2-S_HM_W_flute3_L_DiodeCV_22_12_2022_14h4m37s.txt,Perugia
43268,2S,EE,1729347,233074,43268_012_2-S_HM_EE,3.946,213.295,2.661,7.537,219.304,,43268_012_2-S_HM_EE,PQC3,DIODE_HALF,Not Used,Left,DiodeCV,PQC_HM_POSITION 3,0.5,,,0.2,20.0,20.0,HPK_43268_012_2-S_HM_E_flute3_L_DiodeCV_22_12_2022_14h47m22s.txt,Perugia
