Repository: PanosAssiouras/Analysis_DB_data_PQC

File: Flute_1/Diodes/data.csv (part 22 of 33)
batch_number,Type,Orientation,AGGREGATED_COND_DATA_SET_ID,PART_ID,PART_NAME_LABEL,RHO_KOHMCM,VD_V,CMIN_PFRD,NA,D_UM,CMINPLNR_PFRD,PART_NAME_LABEL.1,KIND_OF_HM_FLUTE_ID,KIND_OF_HM_STRUCT_ID,KIND_OF_HM_CONFIG_ID,KIND_OF_HM_SET_ID,PROCEDURE_TYPE,EQUIPMENT,WAITING_TIME_S,AC_FREQ_HZ,AC_AMPL_V,CORR_OPEN_PFRD,TEMP_SET_DEGC,AV_TEMP_DEGC,FILE_NAME,Location
43268,2S,WW,1729656,233077,43268_012_2-S_HM_WW,3.965,211.743,2.696,6.367,216.457,,43268_012_2-S_HM_WW,PQC3,DIODE_HALF,Not Used,Left,DiodeCV,PQC_HM_POSITION 3,0.5,,,0.2,20.0,20.0,HPK_43268_012_2-S_HM_W_flute3_L_DiodeCV_22_12_2022_15h19m35s.txt,Perugia
43268,2S,EE,1729596,233096,43268_020_2-S_HM_EE,3.16,265.525,2.649,7.662,220.297,,43268_020_2-S_HM_EE,PQC3,DIODE_HALF,Not Used,Left,DiodeCV,PQC_HM_POSITION 3,0.5,,,0.2,20.0,20.0,HPK_43268_020_2-S_HM_E_flute3_L_DiodeCV_9_1_2023_11h42m30s.txt,Perugia
43268,2S,WW,1729302,233099,43268_020_2-S_HM_WW,3.983,211.312,2.695,6.371,216.537,,43268_020_2-S_HM_WW,PQC3,DIODE_HALF,Not Used,Left,DiodeCV,PQC_HM_POSITION 3,0.5,,,0.2,20.0,20.0,HPK_43268_020_2-S_HM_W_flute3_L_DiodeCV_9_1_2023_12h17m51s.txt,Perugia
43268,2S,EE,1729551,233132,43268_025_2-S_HM_EE,2.668,314.923,2.711,7.649,215.259,,43268_025_2-S_HM_EE,PQC3,DIODE_HALF,Not Used,Left,DiodeCV,PQC_HM_POSITION 3,0.5,,,0.2,20.0,20.0,HPK_43268_025_2-S_HM_E_flute3_L_DiodeCV_9_1_2023_9h10m2s.txt,Perugia
43268,2S,WW,1729887,233135,43268_025_2-S_HM_WW,4.041,208.252,2.676,6.82,218.074,,43268_025_2-S_HM_WW,PQC3,DIODE_HALF,Not Used,Left,DiodeCV,PQC_HM_POSITION 3,0.5,,,0.2,20.0,20.0,HPK_43268_025_2-S_HM_W_flute3_L_DiodeCV_9_1_2023_9h47m30s.txt,Perugia
43268,2S,EE,1730058,233172,43268_035_2-S_HM_EE,3.873,217.348,2.649,7.08,220.297,,43268_035_2-S_HM_EE,PQC3,DIODE_HALF,Not Used,Left,DiodeCV,PQC_HM_POSITION 3,0.5,,,0.2,20.0,20.0,HPK_43268_035_2-S_HM_E_flute3_L_DiodeCV_9_1_2023_16h32m58s.txt,Perugia
43268,2S,WW,1729527,233175,43268_035_2-S_HM_WW,3.983,210.607,2.684,6.244,217.424,,43268_035_2-S_HM_WW,PQC3,DIODE_HALF,Not Used,Left,DiodeCV,PQC_HM_POSITION 3,0.5,,,0.2,20.0,20.0,HPK_43268_035_2-S_HM_W_flute3_L_DiodeCV_9_1_2023_17h10m2s.txt,Perugia
43268,2S,EE,1729863,233194,43268_045_2-S_HM_EE,3.891,216.217,2.652,7.262,220.048,,43268_045_2-S_HM_EE,PQC3,DIODE_HALF,Not Used,Left,DiodeCV,PQC_HM_POSITION 3,0.5,,,0.2,20.0,20.0,HPK_43268_045_2-S_HM_E_flute3_L_DiodeCV_9_1_2023_14h45m2s.txt,Perugia
43268,2S,WW,1729764,233197,43268_045_2-S_HM_WW,4.002,210.379,2.68,6.343,217.749,,43268_045_2-S_HM_WW,PQC3,DIODE_HALF,Not Used,Left,DiodeCV,PQC_HM_POSITION 3,0.5,,,0.2,20.0,20.0,HPK_43268_045_2-S_HM_W_flute3_L_DiodeCV_9_1_2023_15h21m53s.txt,Perugia
43269,2S,EE,1732070,233212,43269_001_2-S_HM_EE,3.752,240.39,2.233,3.713,289.934,640000000000.0,43269_001_2-S_HM_EE,PQC3,DIODE_HALF,Not Used,Right,DiodeCV,PQC_HM_POSITION 1,3.0,10000.0,0.25,,20.0,20.009,Test_HPK_VPB43269_001_2-S_HM_EE_East_South_PQC3_DiodeCV_DiodeHalf_CV_Run01_01_03_2023_12_53_08_PM.txt,Brown
43269,2S,WW,1732400,233215,43269_001_2-S_HM_WW,4.142,217.749,2.305,4.188,280.862,640000000000.0,43269_001_2-S_HM_WW,PQC3,DIODE_HALF,Not Used,Right,DiodeCV,PQC_HM_POSITION 2,3.0,10000.0,0.25,,20.0,20.023,Test_HPK_VPB43269_001_2-S_HM_WW_West_North_PQC3_DiodeCV_DiodeHalf_CV_Run01_01_03_2023_01_34_16_PM.txt,Brown
43269,2S,EE,1732067,233234,43269_004_2-S_HM_EE,3.741,241.106,2.147,3.372,301.611,640000000000.0,43269_004_2-S_HM_EE,PQC3,DIODE_HALF,Not Used,Right,DiodeCV,PQC_HM_POSITION 1,3.0,10000.0,0.25,,20.0,20.008,Test_HPK_VPB43269_004_2-S_HM_EE_East_South_PQC3_DiodeCV_DiodeHalf_CV_Run01_01_03_2023_04_50_09_PM.txt,Brown
43269,2S,WW,1732529,233237,43269_004_2-S_HM_WW,3.588,251.415,2.124,3.461,304.831,640000000000.0,43269_004_2-S_HM_WW,PQC3,DIODE_HALF,Not Used,Right,DiodeCV,PQC_HM_POSITION 2,3.0,10000.0,0.25,,20.0,20.014,Test_HPK_VPB43269_004_2-S_HM_WW_West_North_PQC3_DiodeCV_DiodeHalf_CV_Run01_01_03_2023_05_42_03_PM.txt,Brown
43269,2S,EE,1732235,233292,43269_012_2-S_HM_EE,4.078,221.173,2.221,3.743,291.462,640000000000.0,43269_012_2-S_HM_EE,PQC3,DIODE_HALF,Not Used,Right,DiodeCV,PQC_HM_POSITION 3,3.0,10000.0,0.25,,20.0,20.047,Test_HPK_VPB43269_012_2-S_HM_EE_East_South_PQC3_DiodeCV_DiodeHalf_CV_Run01_01_03_2023_02_15_05_PM.txt,Brown
43269,2S,WW,1731503,233295,43269_012_2-S_HM_WW,4.094,220.315,2.195,3.819,294.993,640000000000.0,43269_012_2-S_HM_WW,PQC3,DIODE_HALF,Not Used,Right,DiodeCV,PQC_HM_POSITION 4,3.0,10000.0,0.25,,20.0,20.029,Test_HPK_VPB43269_012_2-S_HM_WW_West_North_PQC3_DiodeCV_DiodeHalf_CV_Run01_01_03_2023_02_55_51_PM.txt,Brown
43269,2S,EE,1731878,233314,43269_017_2-S_HM_EE,4.133,218.253,2.212,3.53,292.685,640000000000.0,43269_017_2-S_HM_EE,PQC3,DIODE_HALF,Not Used,Right,DiodeCV,PQC_HM_POSITION 3,3.0,10000.0,0.25,,20.0,20.032,Test_HPK_VPB43269_017_2-S_HM_EE_East_South_PQC3_DiodeCV_DiodeHalf_CV_Run01_01_03_2023_06_33_58_PM.txt,Brown
43269,2S,WW,1732490,233317,43269_017_2-S_HM_WW,4.07,221.626,2.221,3.515,291.577,640000000000.0,43269_017_2-S_HM_WW,PQC3,DIODE_HALF,Not Used,Right,DiodeCV,PQC_HM_POSITION 4,3.0,10000.0,0.25,,20.0,20.017,Test_HPK_VPB43269_017_2-S_HM_WW_West_North_PQC3_DiodeCV_DiodeHalf_CV_Run01_01_03_2023_07_25_49_PM.txt,Brown
43269,2S,EE,1732730,233372,43269_024_2-S_HM_EE,4.118,219.018,2.265,3.299,285.836,640000000000.0,43269_024_2-S_HM_EE,PQC3,DIODE_HALF,Not Used,Right,DiodeCV,PQC_HM_POSITION 1,3.0,10000.0,0.25,,20.0,20.005,Test_HPK_VPB43269_024_2-S_HM_EE_East_South_PQC3_DiodeCV_DiodeHalf_CV_Run01_01_04_2023_01_28_45_PM.txt,Brown
43269,2S,WW,1731866,233375,43269_024_2-S_HM_WW,3.878,232.624,2.19,3.349,295.678,640000000000.0,43269_024_2-S_HM_WW,PQC3,DIODE_HALF,Not Used,Right,DiodeCV,PQC_HM_POSITION 2,3.0,10000.0,0.25,,20.0,20.012,Test_HPK_VPB43269_024_2-S_HM_WW_West_North_PQC3_DiodeCV_DiodeHalf_CV_Run01_01_04_2023_02_09_36_PM.txt,Brown
43269,2S,EE,1731716,233394,43269_028_2-S_HM_EE,4.11,219.451,2.183,3.688,296.589,640000000000.0,43269_028_2-S_HM_EE,PQC3,DIODE_HALF,Not Used,Right,DiodeCV,PQC_HM_POSITION 1,3.0,10000.0,0.25,,20.0,20.009,Test_HPK_VPB43269_028_2-S_HM_EE_East_South_PQC3_DiodeCV_DiodeHalf_CV_Run01_01_04_2023_04_58_44_PM.txt,Brown
43269,2S,WW,1732598,233397,43269_028_2-S_HM_WW,3.973,227.047,2.241,3.834,288.923,640000000000.0,43269_028_2-S_HM_WW,PQC3,DIODE_HALF,Not Used,Right,DiodeCV,PQC_HM_POSITION 2,3.0,10000.0,0.25,,20.0,20.012,Test_HPK_VPB43269_028_2-S_HM_WW_West_North_PQC3_DiodeCV_DiodeHalf_CV_Run01_01_04_2023_05_50_33_PM.txt,Brown
43269,2S,EE,1731680,233452,43269_035_2-S_HM_EE,3.941,228.869,2.209,3.704,293.071,640000000000.0,43269_035_2-S_HM_EE,PQC3,DIODE_HALF,Not Used,Right,DiodeCV,PQC_HM_POSITION 3,3.0,10000.0,0.25,,20.0,20.029,Test_HPK_VPB43269_035_2-S_HM_EE_East_South_PQC3_DiodeCV_DiodeHalf_CV_Run01_01_04_2023_02_50_22_PM.txt,Brown
43269,2S,WW,1732568,233455,43269_035_2-S_HM_WW,3.46,260.703,2.165,3.821,299.117,640000000000.0,43269_035_2-S_HM_WW,PQC3,DIODE_HALF,Not Used,Right,DiodeCV,PQC_HM_POSITION 4,3.0,10000.0,0.25,,20.0,20.019,Test_HPK_VPB43269_035_2-S_HM_WW_West_North_PQC3_DiodeCV_DiodeHalf_CV_Run01_01_04_2023_03_31_05_PM.txt,Brown
43269,2S,EE,1731821,233474,43269_038_2-S_HM_EE,4.037,223.435,2.179,3.478,297.133,640000000000.0,43269_038_2-S_HM_EE,PQC3,DIODE_HALF,Not Used,Right,DiodeCV,PQC_HM_POSITION 3,3.0,10000.0,0.25,,20.0,20.028,Test_HPK_VPB43269_038_2-S_HM_EE_East_South_PQC3_DiodeCV_DiodeHalf_CV_Run01_01_04_2023_06_42_23_PM.txt,Brown
43269,2S,WW,1731731,233477,43269_038_2-S_HM_WW,4.024,224.146,2.193,3.72,295.266,640000000000.0,43269_038_2-S_HM_WW,PQC3,DIODE_HALF,Not Used,Right,DiodeCV,PQC_HM_POSITION 4,3.0,10000.0,0.25,,20.0,20.011,Test_HPK_VPB43269_038_2-S_HM_WW_West_North_PQC3_DiodeCV_DiodeHalf_CV_Run01_01_04_2023_07_34_21_PM.txt,Brown
43271,2S,EE,1730959,233554,43271_001_2-S_HM_EE,3.013,279.034,2.655,7.667,219.799,,43271_001_2-S_HM_EE,PQC3,DIODE_HALF,Not Used,Left,DiodeCV,PQC_HM_POSITION 3,0.5,,,0.2,20.0,20.0,HPK_43271_001_2-S_HM_E_flute3_L_DiodeCV_10_1_2023_14h18m15s.txt,Perugia
43271,2S,WW,1730995,233557,43271_001_2-S_HM_WW,3.983,211.449,2.668,6.914,218.728,,43271_001_2-S_HM_WW,PQC3,DIODE_HALF,Not Used,Left,DiodeCV,PQC_HM_POSITION 3,0.5,,,0.2,20.0,20.0,HPK_43271_001_2-S_HM_W_flute3_L_DiodeCV_10_1_2023_14h52m7s.txt,Perugia
43271,2S,EE,1730854,233590,43271_011_2-S_HM_EE,3.686,228.066,2.649,7.198,220.297,,43271_011_2-S_HM_EE,PQC3,DIODE_HALF,Not Used,Left,DiodeCV,PQC_HM_POSITION 3,0.5,,,0.2,20.0,20.0,HPK_43271_011_2-S_HM_E_flute3_L_DiodeCV_10_1_2023_8h54m18s.txt,Perugia
43271,2S,WW,1730283,233593,43271_011_2-S_HM_WW,4.021,209.462,2.679,6.39,217.83,,43271_011_2-S_HM_WW,PQC3,DIODE_HALF,Not Used,Left,DiodeCV,PQC_HM_POSITION 3,0.5,,,0.2,20.0,20.0,HPK_43271_011_2-S_HM_W_flute3_L_DiodeCV_10_1_2023_9h31m57s.txt,Perugia
43271,2S,EE,1730800,233630,43271_017_2-S_HM_EE,2.949,284.84,2.658,7.627,219.551,,43271_017_2-S_HM_EE,PQC3,DIODE_HALF,Not Used,Left,DiodeCV,PQC_HM_POSITION 3,0.5,,,0.2,20.0,20.0,HPK_43271_017_2-S_HM_E_flute3_L_DiodeCV_11_1_2023_15h13m5s.txt,Perugia
43271,2S,WW,1731235,233633,43271_017_2-S_HM_WW,3.965,212.321,2.683,6.811,217.505,,43271_017_2-S_HM_WW,PQC3,DIODE_HALF,Not Used,Left,DiodeCV,PQC_HM_POSITION 3,0.5,,,0.2,20.0,20.0,HPK_43271_017_2-S_HM_W_flute3_L_DiodeCV_11_1_2023_15h53m50s.txt,Perugia
43271,2S,EE,1731205,233638,43271_027_2-S_HM_EE,3.517,238.969,2.66,7.119,219.386,,43271_027_2-S_HM_EE,PQC3,DIODE_HALF,Not Used,Left,DiodeCV,PQC_HM_POSITION 3,0.5,,,0.2,20.0,20.0,HPK_43271_027_2-S_HM_E_flute3_L_DiodeCV_10_1_2023_10h49m5s.txt,Perugia
43271,2S,WW,1730190,233651,43271_027_2-S_HM_WW,4.14,202.944,2.712,6.305,215.18,,43271_027_2-S_HM_WW,PQC3,DIODE_HALF,Not Used,Left,DiodeCV,PQC_HM_POSITION 3,0.5,,,0.2,20.0,20.0,HPK_43271_027_2-S_HM_W_flute3_L_DiodeCV_10_1_2023_12h5m56s.txt,Perugia
43271,2S,EE,1730220,233674,43271_033_2-S_HM_EE,4.1,204.675,2.7,6.122,216.136,,43271_033_2-S_HM_EE,PQC3,DIODE_HALF,Not Used,Left,DiodeCV,PQC_HM_POSITION 3,0.5,,,0.2,20.0,20.0,HPK_43271_033_2-S_HM_E_flute3_L_DiodeCV_11_1_2023_17h4m44s.txt,Perugia
43271,2S,EE,1731169,233674,43271_033_2-S_HM_EE,4.002,209.653,2.656,7.144,219.717,,43271_033_2-S_HM_EE,PQC3,DIODE_HALF,Not Used,Left,DiodeCV,PQC_HM_POSITION 3,0.5,,,0.2,20.0,20.0,HPK_43271_033_2-S_HM_E_flute3_L_DiodeCV_11_1_2023_16h30m35s.txt,Perugia
43271,2S,EE,1731046,233714,43271_044_2-S_HM_EE,3.703,227.429,2.656,7.316,219.717,,43271_044_2-S_HM_EE,PQC3,DIODE_HALF,Not Used,Left,DiodeCV,PQC_HM_POSITION 3,0.5,,,0.2,20.0,20.0,HPK_43271_044_2-S_HM_E_flute3_L_DiodeCV_10_1_2023_15h36m22s.txt,Perugia
43271,2S,WW,1731193,233717,43271_044_2-S_HM_WW,3.946,213.436,2.667,6.367,218.81,,43271_044_2-S_HM_WW,PQC3,DIODE_HALF,Not Used,Left,DiodeCV,PQC_HM_POSITION 3,0.5,,,0.2,20.0,20.0,HPK_43271_044_2-S_HM_W_flute3_L_DiodeCV_10_1_2023_16h14m34s.txt,Perugia
43272,2S,EE,1733372,233732,43272_001_2-S_HM_EE,3.746,240.778,2.142,3.116,302.252,640000000000.0,43272_001_2-S_HM_EE,PQC3,DIODE_HALF,Not Used,Right,DiodeCV,PQC_HM_POSITION 1,3.0,10000.0,0.25,,20.0,20.006,Test_HPK_VPB43272_001_2-S_HM_EE_East_South_PQC3_DiodeCV_DiodeHalf_CV_Run01_01_05_2023_12_25_46_PM.txt,Brown
43272,2S,WW,1733192,233735,43272_001_2-S_HM_WW,3.76,239.894,2.138,3.04,302.772,640000000000.0,43272_001_2-S_HM_WW,PQC3,DIODE_HALF,Not Used,Right,DiodeCV,PQC_HM_POSITION 2,3.0,10000.0,0.25,,20.0,20.008,Test_HPK_VPB43272_001_2-S_HM_WW_West_North_PQC3_DiodeCV_DiodeHalf_CV_Run01_01_05_2023_01_06_35_PM.txt,Brown
43272,2S,EE,1734023,233754,43272_005_2-S_HM_EE,3.774,239.025,2.147,3.279,301.592,640000000000.0,43272_005_2-S_HM_EE,PQC3,DIODE_HALF,Not Used,Right,DiodeCV,PQC_HM_POSITION 1,3.0,10000.0,0.25,,20.0,20.016,Test_HPK_VPB43272_005_2-S_HM_EE_East_South_PQC3_DiodeCV_DiodeHalf_CV_Run01_01_05_2023_06_28_04_PM.txt,Brown
43272,2S,WW,1733777,233757,43272_005_2-S_HM_WW,3.775,238.941,2.124,3.294,304.811,640000000000.0,43272_005_2-S_HM_WW,PQC3,DIODE_HALF,Not Used,Right,DiodeCV,PQC_HM_POSITION 2,3.0,10000.0,0.25,,20.0,20.029,Test_HPK_VPB43272_005_2-S_HM_WW_West_North_PQC3_DiodeCV_DiodeHalf_CV_Run01_01_05_2023_07_19_58_PM.txt,Brown
43272,2S,EE,1733033,233812,43272_014_2-S_HM_EE,3.794,237.774,2.151,3.36,300.94,640000000000.0,43272_014_2-S_HM_EE,PQC3,DIODE_HALF,Not Used,Right,DiodeCV,PQC_HM_POSITION 3,3.0,10000.0,0.25,,20.0,20.03,Test_HPK_VPB43272_014_2-S_HM_EE_East_South_PQC3_DiodeCV_DiodeHalf_CV_Run01_01_05_2023_01_47_21_PM.txt,Brown
43272,2S,WW,1733126,233815,43272_014_2-S_HM_WW,3.789,238.072,2.137,3.111,302.977,640000000000.0,43272_014_2-S_HM_WW,PQC3,DIODE_HALF,Not Used,Right,DiodeCV,PQC_HM_POSITION 4,3.0,10000.0,0.25,,20.0,20.018,Test_HPK_VPB43272_014_2-S_HM_WW_West_North_PQC3_DiodeCV_DiodeHalf_CV_Run01_01_05_2023_02_28_14_PM.txt,Brown
43272,2S,EE,1733570,233834,43272_017_2-S_HM_EE,3.835,235.19,2.153,3.328,300.778,640000000000.0,43272_017_2-S_HM_EE,PQC3,DIODE_HALF,Not Used,Right,DiodeCV,PQC_HM_POSITION 3,3.0,10000.0,0.25,,20.0,20.057,Test_HPK_VPB43272_017_2-S_HM_EE_East_South_PQC3_DiodeCV_DiodeHalf_CV_Run01_01_05_2023_08_12_57_PM.txt,Brown
43272,2S,WW,1734146,233837,43272_017_2-S_HM_WW,3.819,236.224,2.125,3.179,304.695,640000000000.0,43272_017_2-S_HM_WW,PQC3,DIODE_HALF,Not Used,Right,DiodeCV,PQC_HM_POSITION 4,3.0,10000.0,0.25,,20.0,20.023,Test_HPK_VPB43272_017_2-S_HM_WW_West_North_PQC3_DiodeCV_DiodeHalf_CV_Run01_01_05_2023_09_04_52_PM.txt,Brown
43272,2S,EE,1733582,233892,43272_027_2-S_HM_EE,3.85,234.294,2.155,3.309,300.422,640000000000.0,43272_027_2-S_HM_EE,PQC3,DIODE_HALF,Not Used,Right,DiodeCV,PQC_HM_POSITION 1,3.0,10000.0,0.25,,20.0,20.013,Test_HPK_VPB43272_027_2-S_HM_EE_East_South_PQC3_DiodeCV_DiodeHalf_CV_Run01_01_05_2023_03_24_25_PM.txt,Brown
43272,2S,WW,1733177,233895,43272_027_2-S_HM_WW,3.806,236.997,2.144,3.054,302.031,640000000000.0,43272_027_2-S_HM_WW,PQC3,DIODE_HALF,Not Used,Right,DiodeCV,PQC_HM_POSITION 2,3.0,10000.0,0.25,,20.0,20.027,Test_HPK_VPB43272_027_2-S_HM_WW_West_North_PQC3_DiodeCV_DiodeHalf_CV_Run01_01_05_2023_04_05_15_PM.txt,Brown
43272,2S,EE,1732862,233914,43272_033_2-S_HM_EE,3.796,237.653,2.14,3.226,302.615,640000000000.0,43272_033_2-S_HM_EE,PQC3,DIODE_HALF,Not Used,Right,DiodeCV,PQC_HM_POSITION 1,3.0,10000.0,0.25,,20.0,20.004,Test_HPK_VPB43272_033_2-S_HM_EE_East_South_PQC3_DiodeCV_DiodeHalf_CV_Run01_01_06_2023_11_24_52_AM.txt,Brown
43272,2S,WW,1733843,233917,43272_033_2-S_HM_WW,3.731,241.762,2.13,3.053,303.976,640000000000.0,43272_033_2-S_HM_WW,PQC3,DIODE_HALF,Not Used,Right,DiodeCV,PQC_HM_POSITION 2,3.0,10000.0,0.25,,20.0,20.009,Test_HPK_VPB43272_033_2-S_HM_WW_West_North_PQC3_DiodeCV_DiodeHalf_CV_Run01_01_06_2023_12_16_59_PM.txt,Brown
43272,2S,EE,1732973,233972,43272_042_2-S_HM_EE,3.823,235.925,2.162,3.344,299.444,640000000000.0,43272_042_2-S_HM_EE,PQC3,DIODE_HALF,Not Used,Right,DiodeCV,PQC_HM_POSITION 3,3.0,10000.0,0.25,,20.0,20.062,Test_HPK_VPB43272_042_2-S_HM_EE_East_South_PQC3_DiodeCV_DiodeHalf_CV_Run01_01_05_2023_04_46_04_PM.txt,Brown
43272,2S,WW,1733624,233975,43272_042_2-S_HM_WW,3.827,235.693,2.139,3.072,302.64,640000000000.0,43272_042_2-S_HM_WW,PQC3,DIODE_HALF,Not Used,Right,DiodeCV,PQC_HM_POSITION 4,3.0,10000.0,0.25,,20.0,20.034,Test_HPK_VPB43272_042_2-S_HM_WW_West_North_PQC3_DiodeCV_DiodeHalf_CV_Run01_01_05_2023_05_26_54_PM.txt,Brown
43272,2S,EE,1733846,233994,43272_045_2-S_HM_EE,3.814,236.487,2.161,3.339,299.564,640000000000.0,43272_045_2-S_HM_EE,PQC3,DIODE_HALF,Not Used,Right,DiodeCV,PQC_HM_POSITION 3,3.0,10000.0,0.25,,20.0,20.024,Test_HPK_VPB43272_045_2-S_HM_EE_East_South_PQC3_DiodeCV_DiodeHalf_CV_Run01_01_06_2023_01_09_00_PM.txt,Brown
43272,2S,WW,1733012,233997,43272_045_2-S_HM_WW,3.81,236.776,2.149,3.074,301.228,640000000000.0,43272_045_2-S_HM_WW,PQC3,DIODE_HALF,Not Used,Right,DiodeCV,PQC_HM_POSITION 4,3.0,10000.0,0.25,,20.0,20.017,Test_HPK_VPB43272_045_2-S_HM_WW_West_North_PQC3_DiodeCV_DiodeHalf_CV_Run01_01_06_2023_02_01_22_PM.txt,Brown
43273,2S,EE,1735000,234030,43273_002_2-S_HM_EE,3.769,239.298,2.131,3.077,303.788,640000000000.0,43273_002_2-S_HM_EE,PQC3,DIODE_HALF,Not Used,Right,DiodeCV,PQC_HM_POSITION 1,3.0,10000.0,0.25,,20.0,20.007,Test_HPK_VPB43273_002_2-S_HM_EE_East_South_PQC3_DiodeCV_DiodeHalf_CV_Run01_01_09_2023_01_50_33_PM.txt,Brown
43273,2S,WW,1735084,234033,43273_002_2-S_HM_WW,3.798,237.498,2.121,3.046,305.301,640000000000.0,43273_002_2-S_HM_WW,PQC3,DIODE_HALF,Not Used,Right,DiodeCV,PQC_HM_POSITION 2,3.0,10000.0,0.25,,20.0,20.006,Test_HPK_VPB43273_002_2-S_HM_WW_West_North_PQC3_DiodeCV_DiodeHalf_CV_Run01_01_09_2023_02_31_24_PM.txt,Brown
43273,2S,EE,1734991,234052,43273_010_2-S_HM_EE,3.825,235.834,2.128,3.283,304.286,640000000000.0,43273_010_2-S_HM_EE,PQC3,DIODE_HALF,Not Used,Right,DiodeCV,PQC_HM_POSITION 1,3.0,10000.0,0.25,,20.0,20.01,Test_HPK_VPB43273_010_2-S_HM_EE_East_South_PQC3_DiodeCV_DiodeHalf_CV_Run01_01_06_2023_04_09_44_PM.txt,Brown
43273,2S,WW,1734739,234055,43273_010_2-S_HM_WW,3.8,237.385,2.103,3.237,307.838,640000000000.0,43273_010_2-S_HM_WW,PQC3,DIODE_HALF,Not Used,Right,DiodeCV,PQC_HM_POSITION 2,3.0,10000.0,0.25,,20.0,20.019,Test_HPK_VPB43273_010_2-S_HM_WW_West_North_PQC3_DiodeCV_DiodeHalf_CV_Run01_01_06_2023_05_01_52_PM.txt,Brown
43273,2S,EE,1735027,234110,43273_024_2-S_HM_EE,3.843,234.736,2.133,3.287,303.508,640000000000.0,43273_024_2-S_HM_EE,PQC3,DIODE_HALF,Not Used,Right,DiodeCV,PQC_HM_POSITION 3,3.0,10000.0,0.25,,20.0,20.009,Test_HPK_VPB43273_024_2-S_HM_EE_East_South_PQC3_DiodeCV_DiodeHalf_CV_Run01_01_09_2023_03_12_14_PM.txt,Brown
43273,2S,WW,1734532,234113,43273_024_2-S_HM_WW,3.825,235.832,2.104,3.172,307.704,640000000000.0,43273_024_2-S_HM_WW,PQC3,DIODE_HALF,Not Used,Right,DiodeCV,PQC_HM_POSITION 4,3.0,10000.0,0.25,,20.0,20.009,Test_HPK_VPB43273_024_2-S_HM_WW_West_North_PQC3_DiodeCV_DiodeHalf_CV_Run01_01_09_2023_03_53_06_PM.txt,Brown
43273,2S,EE,1735153,234132,43273_030_2-S_HM_EE,3.788,238.108,2.128,3.268,304.305,640000000000.0,43273_030_2-S_HM_EE,PQC3,DIODE_HALF,Not Used,Right,DiodeCV,PQC_HM_POSITION 3,3.0,10000.0,0.25,,20.0,20.043,Test_HPK_VPB43273_030_2-S_HM_EE_East_South_PQC3_DiodeCV_DiodeHalf_CV_Run01_01_06_2023_05_53_49_PM.txt,Brown
43273,2S,WW,1730689,234135,43273_030_2-S_HM_WW,3.782,238.508,2.103,3.213,307.907,640000000000.0,43273_030_2-S_HM_WW,PQC3,DIODE_HALF,Not Used,Right,DiodeCV,PQC_HM_POSITION 4,3.0,10000.0,0.25,,20.0,20.021,Test_HPK_VPB43273_030_2-S_HM_WW_West_North_PQC3_DiodeCV_DiodeHalf_CV_Run01_01_06_2023_06_45_51_PM.txt,Brown
43273,2S,EE,1730626,234190,43273_038_2-S_HM_EE,3.778,238.758,2.11,3.196,306.892,640000000000.0,43273_038_2-S_HM_EE,PQC3,DIODE_HALF,Not Used,Right,DiodeCV,PQC_HM_POSITION 1,3.0,10000.0,0.25,,20.0,20.006,Test_HPK_VPB43273_038_2-S_HM_EE_East_South_PQC3_DiodeCV_DiodeHalf_CV_Run01_01_09_2023_05_30_53_PM.txt,Brown
43273,2S,WW,1730665,234193,43273_038_2-S_HM_WW,3.774,239.0,2.094,3.187,309.196,640000000000.0,43273_038_2-S_HM_WW,PQC3,DIODE_HALF,Not Used,Right,DiodeCV,PQC_HM_POSITION 2,3.0,10000.0,0.25,,20.0,20.012,Test_HPK_VPB43273_038_2-S_HM_WW_West_North_PQC3_DiodeCV_DiodeHalf_CV_Run01_01_09_2023_06_11_49_PM.txt,Brown
43273,2S,EE,1730560,234212,43273_045_2-S_HM_EE,3.732,241.688,2.139,3.165,302.684,640000000000.0,43273_045_2-S_HM_EE,PQC3,DIODE_HALF,Not Used,Right,DiodeCV,PQC_HM_POSITION 3,3.0,10000.0,0.25,,20.0,20.042,Test_HPK_VPB43273_045_2-S_HM_EE_East_South_PQC3_DiodeCV_DiodeHalf_CV_Run01_01_09_2023_06_56_26_PM.txt,Brown
43273,2S,WW,1734838,234215,43273_045_2-S_HM_WW,3.798,237.475,2.109,3.249,307.014,640000000000.0,43273_045_2-S_HM_WW,PQC3,DIODE_HALF,Not Used,Right,DiodeCV,PQC_HM_POSITION 4,3.0,10000.0,0.25,,20.0,20.013,Test_HPK_VPB43273_045_2-S_HM_WW_West_North_PQC3_DiodeCV_DiodeHalf_CV_Run01_01_09_2023_07_48_23_PM.txt,Brown
43274,2S,EE,1736360,234216,43274_001_2-S_HM_EE,3.796,237.622,2.14,3.106,302.568,640000000000.0,43274_001_2-S_HM_EE,PQC3,DIODE_HALF,Not Used,Right,DiodeCV,PQC_HM_POSITION 1,3.0,10000.0,0.25,,20.0,20.002,Test_HPK_VPB43274_001_2-S_HM_EE_East_South_PQC3_DiodeCV_DiodeHalf_CV_Run01_01_10_2023_11_21_55_AM.txt,Brown
43274,2S,WW,1735556,234219,43274_001_2-S_HM_WW,4.067,221.772,2.278,3.792,284.189,640000000000.0,43274_001_2-S_HM_WW,PQC3,DIODE_HALF,Not Used,Right,DiodeCV,PQC_HM_POSITION 2,3.0,10000.0,0.25,,20.0,20.005,Test_HPK_VPB43274_001_2-S_HM_WW_West_North_PQC3_DiodeCV_DiodeHalf_CV_Run01_01_10_2023_12_02_47_PM.txt,Brown
43274,2S,EE,1736081,234238,43274_006_2-S_HM_EE,3.79,238.023,2.137,3.291,302.955,640000000000.0,43274_006_2-S_HM_EE,PQC3,DIODE_HALF,Not Used,Right,DiodeCV,PQC_HM_POSITION 1,3.0,10000.0,0.25,,20.0,20.005,Test_HPK_VPB43274_006_2-S_HM_EE_East_South_PQC3_DiodeCV_DiodeHalf_CV_Run01_01_10_2023_02_31_24_PM.txt,Brown
43274,2S,WW,1735577,234251,43274_006_2-S_HM_WW,3.782,238.492,2.15,3.293,301.176,640000000000.0,43274_006_2-S_HM_WW,PQC3,DIODE_HALF,Not Used,Right,DiodeCV,PQC_HM_POSITION 2,3.0,10000.0,0.25,,20.0,20.013,Test_HPK_VPB43274_006_2-S_HM_WW_West_North_PQC3_DiodeCV_DiodeHalf_CV_Run01_01_10_2023_03_23_25_PM.txt,Brown
43274,2S,EE,1735589,234296,43274_020_2-S_HM_EE,3.783,238.435,2.136,3.298,303.175,640000000000.0,43274_020_2-S_HM_EE,PQC3,DIODE_HALF,Not Used,Right,DiodeCV,PQC_HM_POSITION 3,3.0,10000.0,0.25,,20.0,20.015,Test_HPK_VPB43274_020_2-S_HM_EE_East_South_PQC3_DiodeCV_DiodeHalf_CV_Run01_01_10_2023_12_43_31_PM.txt,Brown
43274,2S,WW,1736087,234299,43274_020_2-S_HM_WW,3.79,238.031,2.153,3.253,300.663,640000000000.0,43274_020_2-S_HM_WW,PQC3,DIODE_HALF,Not Used,Right,DiodeCV,PQC_HM_POSITION 4,3.0,10000.0,0.25,,20.0,20.01,Test_HPK_VPB43274_020_2-S_HM_WW_West_North_PQC3_DiodeCV_DiodeHalf_CV_Run01_01_10_2023_01_24_20_PM.txt,Brown
43274,2S,EE,1735745,234318,43274_023_2-S_HM_EE,3.83,235.502,2.135,3.255,303.224,640000000000.0,43274_023_2-S_HM_EE,PQC3,DIODE_HALF,Not Used,Right,DiodeCV,PQC_HM_POSITION 1,3.0,10000.0,0.25,,20.0,20.01,Test_HPK_VPB43274_023_2-S_HM_EE_East_South_PQC3_DiodeCV_DiodeHalf_CV_Run01_01_10_2023_06_03_05_PM.txt,Brown
43274,2S,WW,1736225,234331,43274_023_2-S_HM_WW,3.812,236.608,2.142,3.293,302.224,640000000000.0,43274_023_2-S_HM_WW,PQC3,DIODE_HALF,Not Used,Right,DiodeCV,PQC_HM_POSITION 2,3.0,10000.0,0.25,,20.0,20.01,Test_HPK_VPB43274_023_2-S_HM_WW_West_North_PQC3_DiodeCV_DiodeHalf_CV_Run01_01_10_2023_06_55_03_PM.txt,Brown
43274,2S,EE,1735958,234376,43274_032_2-S_HM_EE,3.807,236.913,2.139,3.326,302.751,640000000000.0,43274_032_2-S_HM_EE,PQC3,DIODE_HALF,Not Used,Right,DiodeCV,PQC_HM_POSITION 3,3.0,10000.0,0.25,,20.0,20.036,Test_HPK_VPB43274_032_2-S_HM_EE_East_South_PQC3_DiodeCV_DiodeHalf_CV_Run01_01_10_2023_04_20_46_PM.txt,Brown
43274,2S,WW,1734308,234379,43274_032_2-S_HM_WW,3.799,237.434,2.129,3.313,304.07,640000000000.0,43274_032_2-S_HM_WW,PQC3,DIODE_HALF,Not Used,Right,DiodeCV,PQC_HM_POSITION 4,3.0,10000.0,0.25,,20.0,20.02,Test_HPK_VPB43274_032_2-S_HM_WW_West_North_PQC3_DiodeCV_DiodeHalf_CV_Run01_01_10_2023_05_01_42_PM.txt,Brown
43274,2S,EE,1735895,234398,43274_037_2-S_HM_EE,3.787,238.173,2.14,3.257,302.509,640000000000.0,43274_037_2-S_HM_EE,PQC3,DIODE_HALF,Not Used,Right,DiodeCV,PQC_HM_POSITION 3,3.0,10000.0,0.25,,20.0,20.037,Test_HPK_VPB43274_037_2-S_HM_EE_East_South_PQC3_DiodeCV_DiodeHalf_CV_Run01_01_10_2023_07_47_00_PM.txt,Brown
43274,2S,WW,1736054,234411,43274_037_2-S_HM_WW,3.618,249.32,2.158,3.521,300.071,640000000000.0,43274_037_2-S_HM_WW,PQC3,DIODE_HALF,Not Used,Right,DiodeCV,PQC_HM_POSITION 4,3.0,10000.0,0.25,,20.0,20.018,Test_HPK_VPB43274_037_2-S_HM_WW_West_North_PQC3_DiodeCV_DiodeHalf_CV_Run01_01_10_2023_08_39_01_PM.txt,Brown
43275,2S,EE,1737356,234474,43275_003_2-S_HM_EE,3.826,235.733,2.15,3.175,301.083,640000000000.0,43275_003_2-S_HM_EE,PQC3,DIODE_HALF,Not Used,Right,DiodeCV,PQC_HM_POSITION 1,3.0,10000.0,0.25,,20.0,20.003,Test_HPK_VPB43275_003_2-S_HM_EE_East_South_PQC3_DiodeCV_DiodeHalf_CV_Run01_01_11_2023_11_39_43_AM.txt,Brown
43275,2S,WW,1736879,234477,43275_003_2-S_HM_WW,3.689,244.528,2.177,3.427,297.419,640000000000.0,43275_003_2-S_HM_WW,PQC3,DIODE_HALF,Not Used,Right,DiodeCV,PQC_HM_POSITION 2,3.0,10000.0,0.25,,20.0,20.007,Test_HPK_VPB43275_003_2-S_HM_WW_West_North_PQC3_DiodeCV_DiodeHalf_CV_Run01_01_11_2023_12_20_34_PM.txt,Brown
43275,2S,EE,1735367,234496,43275_007_2-S_HM_EE,3.672,245.676,2.15,3.292,301.116,640000000000.0,43275_007_2-S_HM_EE,PQC3,DIODE_HALF,Not Used,Right,DiodeCV,PQC_HM_POSITION 1,3.0,10000.0,0.25,,20.0,20.01,Test_HPK_VPB43275_007_2-S_HM_EE_East_South_PQC3_DiodeCV_DiodeHalf_CV_Run01_01_11_2023_02_43_43_PM.txt,Brown
43275,2S,WW,1736981,234499,43275_007_2-S_HM_WW,3.676,245.405,2.165,3.897,299.101,640000000000.0,43275_007_2-S_HM_WW,PQC3,DIODE_HALF,Not Used,Right,DiodeCV,PQC_HM_POSITION 2,3.0,10000.0,0.25,,20.0,20.025,Test_HPK_VPB43275_007_2-S_HM_WW_West_North_PQC3_DiodeCV_DiodeHalf_CV_Run01_01_11_2023_03_35_58_PM.txt,Brown
43275,2S,EE,1736786,234554,43275_021_2-S_HM_EE,3.767,239.434,2.157,2.996,300.13,640000000000.0,43275_021_2-S_HM_EE,PQC3,DIODE_HALF,Not Used,Right,DiodeCV,PQC_HM_POSITION 3,3.0,10000.0,0.25,,20.0,20.024,Test_HPK_VPB43275_021_2-S_HM_EE_East_South_PQC3_DiodeCV_DiodeHalf_CV_Run01_01_11_2023_01_01_19_PM.txt,Brown
43275,2S,WW,1735346,234557,43275_021_2-S_HM_WW,3.615,249.54,2.137,3.212,303.004,640000000000.0,43275_021_2-S_HM_WW,PQC3,DIODE_HALF,Not Used,Right,DiodeCV,PQC_HM_POSITION 4,3.0,10000.0,0.25,,20.0,20.018,Test_HPK_VPB43275_021_2-S_HM_WW_West_North_PQC3_DiodeCV_DiodeHalf_CV_Run01_01_11_2023_01_42_05_PM.txt,Brown
43275,2S,EE,1737017,234576,43275_024_2-S_HM_EE,3.791,237.938,2.143,3.112,302.121,640000000000.0,43275_024_2-S_HM_EE,PQC3,DIODE_HALF,Not Used,Right,DiodeCV,PQC_HM_POSITION 1,3.0,10000.0,0.25,,20.0,20.008,Test_HPK_VPB43275_024_2-S_HM_EE_East_South_PQC3_DiodeCV_DiodeHalf_CV_Run01_01_11_2023_06_22_28_PM.txt,Brown
43275,2S,WW,1737431,234579,43275_024_2-S_HM_WW,3.84,234.89,2.21,3.848,292.952,640000000000.0,43275_024_2-S_HM_WW,PQC3,DIODE_HALF,Not Used,Right,DiodeCV,PQC_HM_POSITION 2,3.0,10000.0,0.25,,20.0,20.021,Test_HPK_VPB43275_024_2-S_HM_WW_West_North_PQC3_DiodeCV_DiodeHalf_CV_Run01_01_11_2023_07_14_18_PM.txt,Brown
43275,2S,EE,1736726,234634,43275_036_2-S_HM_EE,3.663,246.263,2.156,3.316,300.318,640000000000.0,43275_036_2-S_HM_EE,PQC3,DIODE_HALF,Not Used,Right,DiodeCV,PQC_HM_POSITION 3,3.0,10000.0,0.25,,20.0,20.042,Test_HPK_VPB43275_036_2-S_HM_EE_East_South_PQC3_DiodeCV_DiodeHalf_CV_Run01_01_11_2023_04_33_02_PM.txt,Brown
43275,2S,WW,1737518,234637,43275_036_2-S_HM_WW,3.714,242.904,2.15,3.217,301.158,640000000000.0,43275_036_2-S_HM_WW,PQC3,DIODE_HALF,Not Used,Right,DiodeCV,PQC_HM_POSITION 4,3.0,10000.0,0.25,,20.0,20.023,Test_HPK_VPB43275_036_2-S_HM_WW_West_North_PQC3_DiodeCV_DiodeHalf_CV_Run01_01_11_2023_05_13_56_PM.txt,Brown
43275,2S,EE,1735445,234656,43275_041_2-S_HM_EE,3.785,238.286,2.158,3.16,299.96,640000000000.0,43275_041_2-S_HM_EE,PQC3,DIODE_HALF,Not Used,Right,DiodeCV,PQC_HM_POSITION 3,3.0,10000.0,0.25,,20.0,20.05,Test_HPK_VPB43275_041_2-S_HM_EE_East_South_PQC3_DiodeCV_DiodeHalf_CV_Run01_01_11_2023_08_06_02_PM.txt,Brown
43275,2S,WW,1737236,234659,43275_041_2-S_HM_WW,3.416,264.085,2.087,3.338,310.28,640000000000.0,43275_041_2-S_HM_WW,PQC3,DIODE_HALF,Not Used,Right,DiodeCV,PQC_HM_POSITION 4,3.0,10000.0,0.25,,20.0,20.084,Test_HPK_VPB43275_041_2-S_HM_WW_West_North_PQC3_DiodeCV_DiodeHalf_CV_Run02_01_12_2023_11_45_30_AM.txt,Brown
43256,PSS,EE,1776153,239552,43256_003_PSS_HM_EE,3.928,213.506,3.445,5.172,169.395,,43256_003_PSS_HM_EE,PQC3,DIODE_HALF,Not Used,Left,DiodeCV,PQC_HM_POSITION 3,0.5,,,0.2,20.0,20.0,HPK_43256_003_PSS_HM_E_flute3_L_DiodeCV_7_2_2023_8h58m28s.txt,Perugia
43256,PSS,WW,1776324,239557,43256_003_PSS_HM_WW,3.928,213.749,2.618,6.538,222.906,,43256_003_PSS_HM_WW,PQC3,DIODE_HALF,Not Used,Left,DiodeCV,PQC_HM_POSITION 3,0.5,,,0.2,20.0,20.0,HPK_43256_003_PSS_HM_W_flute3_L_DiodeCV_7_2_2023_9h27m52s.txt,Perugia
43256,PSS,EE,1776252,239612,43256_008_PSS_HM_EE,3.838,218.77,3.57,5.154,163.464,,43256_008_PSS_HM_EE,PQC3,DIODE_HALF,Not Used,Left,DiodeCV,PQC_HM_POSITION 3,0.5,,,0.2,20.0,20.0,HPK_43256_008_PSS_HM_E_flute3_L_DiodeCV_7_2_2023_11h40m7s.txt,Perugia
43256,PSS,WW,1775877,239617,43256_008_PSS_HM_WW,3.946,213.485,2.612,6.391,223.418,,43256_008_PSS_HM_WW,PQC3,DIODE_HALF,Not Used,Left,DiodeCV,PQC_HM_POSITION 3,0.5,,,0.2,20.0,20.0,HPK_43256_008_PSS_HM_W_flute3_L_DiodeCV_7_2_2023_12h13m31s.txt,Perugia
43256,PSS,EE,1775595,239678,43256_014_PSS_HM_EE,3.909,215.004,3.535,5.11,165.083,,43256_014_PSS_HM_EE,PQC3,DIODE_HALF,Not Used,Left,DiodeCV,PQC_HM_POSITION 3,0.5,,,0.2,20.0,20.0,HPK_43256_014_PSS_HM_E_flute3_L_DiodeCV_7_2_2023_13h55m24s.txt,Perugia
43256,PSS,WW,1776015,239693,43256_014_PSS_HM_WW,3.965,211.942,2.619,6.509,222.821,,43256_014_PSS_HM_WW,PQC3,DIODE_HALF,Not Used,Left,DiodeCV,PQC_HM_POSITION 3,0.5,,,0.2,20.0,20.0,HPK_43256_014_PSS_HM_W_flute3_L_DiodeCV_7_2_2023_14h26m56s.txt,Perugia
43256,PSS,EE,1776231,239754,43256_020_PSS_HM_EE,3.928,213.501,3.539,5.286,164.896,,43256_020_PSS_HM_EE,PQC3,DIODE_HALF,Not Used,Left,DiodeCV,PQC_HM_POSITION 3,0.5,,,0.2,20.0,20.0,HPK_43256_020_PSS_HM_E_flute3_L_DiodeCV_7_2_2023_15h28m46s.txt,Perugia
43256,PSS,WW,1776315,239759,43256_020_PSS_HM_WW,3.928,213.972,2.631,6.52,221.804,,43256_020_PSS_HM_WW,PQC3,DIODE_HALF,Not Used,Left,DiodeCV,PQC_HM_POSITION 3,0.5,,,0.2,20.0,20.0,HPK_43256_020_PSS_HM_W_flute3_L_DiodeCV_7_2_2023_16h8m36s.txt,Perugia
43256,PSS,EE,1775859,239830,43256_027_PSS_HM_EE,3.909,214.661,3.494,5.149,167.02,,43256_027_PSS_HM_EE,PQC3,DIODE_HALF,Not Used,Left,DiodeCV,PQC_HM_POSITION 3,0.5,,,0.2,20.0,20.0,HPK_43256_027_PSS_HM_E_flute3_L_DiodeCV_8_2_2023_8h53m32s.txt,Perugia
43256,PSS,WW,1776414,239835,43256_027_PSS_HM_WW,3.983,211.493,2.61,6.537,223.589,,43256_027_PSS_HM_WW,PQC3,DIODE_HALF,Not Used,Left,DiodeCV,PQC_HM_POSITION 3,0.5,,,0.2,20.0,20.0,HPK_43256_027_PSS_HM_W_flute3_L_DiodeCV_8_2_2023_9h32m8s.txt,Perugia
43256,PSS,EE,1775583,239896,43256_033_PSS_HM_EE,3.855,217.998,3.466,5.196,168.369,,43256_033_PSS_HM_EE,PQC3,DIODE_HALF,Not Used,Left,DiodeCV,PQC_HM_POSITION 3,0.5,,,0.2,20.0,20.0,HPK_43256_033_PSS_HM_E_flute3_L_DiodeCV_8_2_2023_12h30m28s.txt,Perugia
43256,PSS,WW,1775832,239911,43256_033_PSS_HM_WW,3.965,212.111,2.605,6.508,224.018,,43256_033_PSS_HM_WW,PQC3,DIODE_HALF,Not Used,Left,DiodeCV,PQC_HM_POSITION 3,0.5,,,0.2,20.0,20.0,HPK_43256_033_PSS_HM_W_flute3_L_DiodeCV_8_2_2023_14h10m26s.txt,Perugia
43256,PSS,EE,1775766,239972,43256_039_PSS_HM_EE,3.946,213.329,2.56,4.774,227.956,,43256_039_PSS_HM_EE,PQC3,DIODE_HALF,Not Used,Left,DiodeCV,PQC_HM_POSITION 3,0.5,,,0.2,20.0,20.0,HPK_43256_039_PSS_HM_E_flute3_L_DiodeCV_8_2_2023_10h40m16s.txt,Perugia
43256,PSS,WW,1775679,239977,43256_039_PSS_HM_WW,3.928,214.353,2.613,6.487,223.332,,43256_039_PSS_HM_WW,PQC3,DIODE_HALF,Not Used,Left,DiodeCV,PQC_HM_POSITION 3,0.5,,,0.2,20.0,20.0,HPK_43256_039_PSS_HM_W_flute3_L_DiodeCV_8_2_2023_11h16m2s.txt,Perugia
43256,PSS,EE,1776378,240038,43256_045_PSS_HM_EE,3.891,215.877,3.143,5.336,185.672,,43256_045_PSS_HM_EE,PQC3,DIODE_HALF,Not Used,Left,DiodeCV,PQC_HM_POSITION 3,0.5,,,0.2,20.0,20.0,HPK_43256_045_PSS_HM_E_flute3_L_DiodeCV_8_2_2023_15h5m47s.txt,Perugia
43256,PSS,WW,1776360,240053,43256_045_PSS_HM_WW,3.946,213.29,2.619,6.587,222.821,,43256_045_PSS_HM_WW,PQC3,DIODE_HALF,Not Used,Left,DiodeCV,PQC_HM_POSITION 3,0.5,,,0.2,20.0,20.0,HPK_43256_045_PSS_HM_W_flute3_L_DiodeCV_8_2_2023_15h39m6s.txt,Perugia
43257,PSS,EE,1861332,240130,43257_003_PSS_HM_EE,3.891,215.5,2.616,6.463,223.076,,43257_003_PSS_HM_EE,PQC3,DIODE_HALF,Not Used,Left,DiodeCV,PQC_HM_POSITION 3,0.5,,,0.2,20.0,20.0,HPK_43257_003_PSS_HM_E_flute3_L_DiodeCV_9_2_2023_8h53m22s.txt,Perugia
43257,PSS,WW,1860170,240135,43257_003_PSS_HM_WW,4.041,207.761,2.598,6.71,224.622,,43257_003_PSS_HM_WW,PQC3,DIODE_HALF,Not Used,Left,DiodeCV,PQC_HM_POSITION 3,0.5,,,0.2,20.0,20.0,HPK_43257_003_PSS_HM_W_flute3_L_DiodeCV_9_2_2023_9h26m20s.txt,Perugia
43257,PSS,EE,1860353,240196,43257_009_PSS_HM_EE,3.909,214.803,2.621,6.29,222.651,,43257_009_PSS_HM_EE,PQC3,DIODE_HALF,Not Used,Left,DiodeCV,PQC_HM_POSITION 3,0.5,,,0.2,20.0,20.0,HPK_43257_009_PSS_HM_E_flute3_L_DiodeCV_8_2_2023_16h16m1s.txt,Perugia
43257,PSS,WW,1860377,240211,43257_009_PSS_HM_WW,3.946,213.199,2.617,6.648,222.991,,43257_009_PSS_HM_WW,PQC3,DIODE_HALF,Not Used,Left,DiodeCV,PQC_HM_POSITION 3,0.5,,,0.2,20.0,20.0,HPK_43257_009_PSS_HM_W_flute3_L_DiodeCV_8_2_2023_16h49m48s.txt,Perugia
43257,PSS,EE,1861230,240272,43257_015_PSS_HM_EE,3.909,215.149,2.624,6.598,222.396,,43257_015_PSS_HM_EE,PQC3,DIODE_HALF,Not Used,Left,DiodeCV,PQC_HM_POSITION 3,0.5,,,0.2,20.0,20.0,HPK_43257_015_PSS_HM_E_flute3_L_DiodeCV_9_2_2023_10h37m8s.txt,Perugia
43257,PSS,WW,1860999,240277,43257_015_PSS_HM_WW,3.946,213.247,2.617,6.502,222.991,,43257_015_PSS_HM_WW,PQC3,DIODE_HALF,Not Used,Left,DiodeCV,PQC_HM_POSITION 3,0.5,,,0.2,20.0,20.0,HPK_43257_015_PSS_HM_W_flute3_L_DiodeCV_9_2_2023_11h5m51s.txt,Perugia
43257,PSS,EE,1861026,240338,43257_021_PSS_HM_EE,3.909,215.094,2.627,6.432,222.142,,43257_021_PSS_HM_EE,PQC3,DIODE_HALF,Not Used,Left,DiodeCV,PQC_HM_POSITION 3,0.5,,,0.2,20.0,20.0,HPK_43257_021_PSS_HM_E_flute3_L_DiodeCV_10_2_2023_10h33m1s.txt,Perugia
43257,PSS,WW,1861167,240353,43257_021_PSS_HM_WW,4.08,206.013,2.596,6.897,224.795,,43257_021_PSS_HM_WW,PQC3,DIODE_HALF,Not Used,Left,DiodeCV,PQC_HM_POSITION 3,0.5,,,0.2,20.0,20.0,HPK_43257_021_PSS_HM_W_flute3_L_DiodeCV_10_2_2023_11h11m40s.txt,Perugia
43257,PSS,EE,1860434,240414,43257_027_PSS_HM_EE,3.592,233.735,2.6,7.309,224.449,,43257_027_PSS_HM_EE,PQC3,DIODE_HALF,Not Used,Left,DiodeCV,PQC_HM_POSITION 3,0.5,,,0.2,20.0,20.0,HPK_43257_027_PSS_HM_E_flute3_L_DiodeCV_10_2_2023_8h53m47s.txt,Perugia
43257,PSS,WW,1860179,240419,43257_027_PSS_HM_WW,3.473,242.067,2.603,7.908,224.19,,43257_027_PSS_HM_WW,PQC3,DIODE_HALF,Not Used,Left,DiodeCV,PQC_HM_POSITION 3,0.5,,,0.2,20.0,20.0,HPK_43257_027_PSS_HM_W_flute3_L_DiodeCV_10_2_2023_9h26m30s.txt,Perugia
43257,PSS,EE,1861176,240490,43257_034_PSS_HM_EE,3.983,211.275,2.605,6.876,224.018,,43257_034_PSS_HM_EE,PQC3,DIODE_HALF,Not Used,Left,DiodeCV,PQC_HM_POSITION 3,0.5,,,0.2,20.0,20.0,HPK_43257_034_PSS_HM_E_flute3_L_DiodeCV_10_2_2023_11h51m37s.txt,Perugia
43257,PSS,WW,1861095,240495,43257_034_PSS_HM_WW,3.983,211.229,2.677,7.969,217.993,,43257_034_PSS_HM_WW,PQC3,DIODE_HALF,Not Used,Left,DiodeCV,PQC_HM_POSITION 3,0.5,,,0.2,20.0,20.0,HPK_43257_034_PSS_HM_W_flute3_L_DiodeCV_10_2_2023_12h26m30s.txt,Perugia
43257,PSS,EE,1861272,240556,43257_040_PSS_HM_EE,3.909,215.437,2.617,6.658,222.991,,43257_040_PSS_HM_EE,PQC3,DIODE_HALF,Not Used,Left,DiodeCV,PQC_HM_POSITION 3,0.5,,,0.2,20.0,20.0,HPK_43257_040_PSS_HM_E_flute3_L_DiodeCV_13_2_2023_10h44m55s.txt,Perugia
43257,PSS,WW,1860104,240571,43257_040_PSS_HM_WW,2.756,305.057,2.647,7.269,220.464,,43257_040_PSS_HM_WW,PQC3,DIODE_HALF,Not Used,Left,DiodeCV,PQC_HM_POSITION 3,0.5,,,0.2,20.0,20.0,HPK_43257_040_PSS_HM_W_flute3_L_DiodeCV_13_2_2023_11h17m34s.txt,Perugia
43257,PSS,EE,1860305,240670,43257_049_PSS_HM_EE,3.909,215.08,2.622,6.853,222.566,,43257_049_PSS_HM_EE,PQC3,DIODE_HALF,Not Used,Left,DiodeCV,PQC_HM_POSITION 3,0.5,,,0.2,20.0,20.0,HPK_43257_049_PSS_HM_E_flute3_L_DiodeCV_13_2_2023_9h7m50s.txt,Perugia
43257,PSS,WW,1861077,240675,43257_049_PSS_HM_WW,3.735,224.822,2.598,7.181,224.622,,43257_049_PSS_HM_WW,PQC3,DIODE_HALF,Not Used,Left,DiodeCV,PQC_HM_POSITION 3,0.5,,,0.2,20.0,20.0,HPK_43257_049_PSS_HM_W_flute3_L_DiodeCV_13_2_2023_9h41m50s.txt,Perugia
43276,2S,EE,1762482,240690,43276_002_2-S_HM_EE,3.73,241.848,2.171,3.221,298.212,640000000000.0,43276_002_2-S_HM_EE,PQC3,DIODE_HALF,Not Used,Right,DiodeCV,PQC_HM_POSITION 1,3.0,10000.0,0.25,,20.0,20.005,Test_HPK_VPB43276_002_2-S_HM_EE_East_South_PQC3_DiodeCV_DiodeHalf_CV_Run01_01_23_2023_05_08_36_PM.txt,Brown
43276,2S,WW,1762143,240693,43276_002_2-S_HM_WW,3.853,234.119,2.263,3.539,286.089,640000000000.0,43276_002_2-S_HM_WW,PQC3,DIODE_HALF,Not Used,Right,DiodeCV,PQC_HM_POSITION 2,3.0,10000.0,0.25,,20.0,19.9,Test_HPK_VPB43276_002_2-S_HM_WW_West_North_PQC3_DiodeCV_DiodeHalf_CV_Run01_01_23_2023_05_48_59_PM.txt,Brown
43276,2S,EE,1763112,240712,43276_005_2-S_HM_EE,3.75,240.554,2.132,3.093,303.698,640000000000.0,43276_005_2-S_HM_EE,PQC3,DIODE_HALF,Not Used,Right,DiodeCV,PQC_HM_POSITION 1,3.0,10000.0,0.25,,20.0,20.006,Test_HPK_VPB43276_005_2-S_HM_EE_East_South_PQC3_DiodeCV_DiodeHalf_CV_Run01_01_24_2023_11_59_38_AM.txt,Brown
43276,2S,WW,1762125,240715,43276_005_2-S_HM_WW,3.899,231.329,2.262,3.325,286.283,640000000000.0,43276_005_2-S_HM_WW,PQC3,DIODE_HALF,Not Used,Right,DiodeCV,PQC_HM_POSITION 2,3.0,10000.0,0.25,,20.0,20.013,Test_HPK_VPB43276_005_2-S_HM_WW_West_North_PQC3_DiodeCV_DiodeHalf_CV_Run01_01_24_2023_12_56_32_PM.txt,Brown
43276,2S,EE,1763325,240770,43276_014_2-S_HM_EE,4.234,213.033,2.273,3.588,284.832,640000000000.0,43276_014_2-S_HM_EE,PQC3,DIODE_HALF,Not Used,Right,DiodeCV,PQC_HM_POSITION 3,3.0,10000.0,0.25,,20.0,19.982,Test_HPK_VPB43276_014_2-S_HM_EE_East_South_PQC3_DiodeCV_DiodeHalf_CV_Run01_01_23_2023_06_29_15_PM.txt,Brown
43276,2S,WW,1763001,240773,43276_014_2-S_HM_WW,4.127,218.541,2.28,3.594,283.913,640000000000.0,43276_014_2-S_HM_WW,PQC3,DIODE_HALF,Not Used,Right,DiodeCV,PQC_HM_POSITION 4,3.0,10000.0,0.25,,20.0,19.993,Test_HPK_VPB43276_014_2-S_HM_WW_West_North_PQC3_DiodeCV_DiodeHalf_CV_Run01_01_23_2023_07_09_39_PM.txt,Brown
43276,2S,EE,1762602,240792,43276_019_2-S_HM_EE,3.972,227.087,2.204,3.415,293.818,640000000000.0,43276_019_2-S_HM_EE,PQC3,DIODE_HALF,Not Used,Right,DiodeCV,PQC_HM_POSITION 3,3.0,10000.0,0.25,,20.0,20.046,Test_HPK_VPB43276_019_2-S_HM_EE_East_South_PQC3_DiodeCV_DiodeHalf_CV_Run01_01_24_2023_01_49_54_PM.txt,Brown
43276,2S,WW,1762797,240795,43276_019_2-S_HM_WW,4.193,215.115,2.251,3.353,287.682,640000000000.0,43276_019_2-S_HM_WW,PQC3,DIODE_HALF,Not Used,Right,DiodeCV,PQC_HM_POSITION 4,3.0,10000.0,0.25,,20.0,20.026,Test_HPK_VPB43276_019_2-S_HM_WW_West_North_PQC3_DiodeCV_DiodeHalf_CV_Run01_01_24_2023_02_41_41_PM.txt,Brown
43276,2S,EE,1762659,240850,43276_030_2-S_HM_EE,3.621,249.143,2.127,3.538,304.378,640000000000.0,43276_030_2-S_HM_EE,PQC3,DIODE_HALF,Not Used,Right,DiodeCV,PQC_HM_POSITION 1,3.0,10000.0,0.25,,20.0,20.006,Test_HPK_VPB43276_030_2-S_HM_EE_East_South_PQC3_DiodeCV_DiodeHalf_CV_Run01_01_24_2023_04_12_22_PM.txt,Brown
43276,2S,WW,1762950,240853,43276_030_2-S_HM_WW,4.207,214.4,2.28,3.736,284.009,640000000000.0,43276_030_2-S_HM_WW,PQC3,DIODE_HALF,Not Used,Right,DiodeCV,PQC_HM_POSITION 2,3.0,10000.0,0.25,,20.0,20.011,Test_HPK_VPB43276_030_2-S_HM_WW_West_North_PQC3_DiodeCV_DiodeHalf_CV_Run01_01_24_2023_04_53_04_PM.txt,Brown
43276,2S,EE,1763319,240872,43276_034_2-S_HM_EE,3.959,227.863,2.149,2.966,301.325,640000000000.0,43276_034_2-S_HM_EE,PQC3,DIODE_HALF,Not Used,Right,DiodeCV,PQC_HM_POSITION 1,3.0,10000.0,0.25,,20.0,20.005,Test_HPK_VPB43276_034_2-S_HM_EE_East_South_PQC3_DiodeCV_DiodeHalf_CV_Run02_01_25_2023_11_31_21_AM.txt,Brown
43276,2S,WW,1762347,240875,43276_034_2-S_HM_WW,4.0,225.509,2.208,3.353,293.271,640000000000.0,43276_034_2-S_HM_WW,PQC3,DIODE_HALF,Not Used,Right,DiodeCV,PQC_HM_POSITION 2,3.0,10000.0,0.25,,20.0,20.006,Test_HPK_VPB43276_034_2-S_HM_WW_West_North_PQC3_DiodeCV_DiodeHalf_CV_Run02_01_25_2023_12_23_06_PM.txt,Brown
43276,2S,EE,1762272,240930,43276_042_2-S_HM_EE,3.985,226.366,2.206,3.43,293.502,640000000000.0,43276_042_2-S_HM_EE,PQC3,DIODE_HALF,Not Used,Right,DiodeCV,PQC_HM_POSITION 3,3.0,10000.0,0.25,,20.0,20.028,Test_HPK_VPB43276_042_2-S_HM_EE_East_South_PQC3_DiodeCV_DiodeHalf_CV_Run01_01_24_2023_05_33_40_PM.txt,Brown
43276,2S,WW,1762770,240933,43276_042_2-S_HM_WW,4.158,216.937,2.292,3.683,282.451,640000000000.0,43276_042_2-S_HM_WW,PQC3,DIODE_HALF,Not Used,Right,DiodeCV,PQC_HM_POSITION 4,3.0,10000.0,0.25,,20.0,20.02,Test_HPK_VPB43276_042_2-S_HM_WW_West_North_PQC3_DiodeCV_DiodeHalf_CV_Run01_01_24_2023_06_14_15_PM.txt,Brown
43276,2S,EE,1763127,240952,43276_045_2-S_HM_EE,4.13,218.415,2.202,3.646,294.059,640000000000.0,43276_045_2-S_HM_EE,PQC3,DIODE_HALF,Not Used,Right,DiodeCV,PQC_HM_POSITION 3,3.0,10000.0,0.25,,20.0,20.025,Test_HPK_VPB43276_045_2-S_HM_EE_East_South_PQC3_DiodeCV_DiodeHalf_CV_Run02_01_25_2023_01_09_42_PM.txt,Brown
43276,2S,WW,1763253,240955,43276_045_2-S_HM_WW,3.994,225.824,2.301,3.73,281.325,640000000000.0,43276_045_2-S_HM_WW,PQC3,DIODE_HALF,Not Used,Right,DiodeCV,PQC_HM_POSITION 4,3.0,10000.0,0.25,,20.0,20.03,Test_HPK_VPB43276_045_2-S_HM_WW_West_North_PQC3_DiodeCV_DiodeHalf_CV_Run02_01_25_2023_01_56_10_PM.txt,Brown
43277,2S,EE,1764868,240992,43277_001_2-S_HM_EE,3.923,229.935,2.196,3.596,294.904,640000000000.0,43277_001_2-S_HM_EE,PQC3,DIODE_HALF,Not Used,Right,DiodeCV,PQC_HM_POSITION 1,3.0,10000.0,0.25,,20.0,20.008,Test_HPK_VPB43277_001_2-S_HM_EE_East_South_PQC3_DiodeCV_DiodeHalf_CV_Run01_01_26_2023_02_51_32_PM.txt,Brown
43277,2S,WW,1764622,240995,43277_001_2-S_HM_WW,4.037,223.459,2.27,3.646,285.251,640000000000.0,43277_001_2-S_HM_WW,PQC3,DIODE_HALF,Not Used,Right,DiodeCV,PQC_HM_POSITION 2,3.0,10000.0,0.25,,20.0,20.018,Test_HPK_VPB43277_001_2-S_HM_WW_West_North_PQC3_DiodeCV_DiodeHalf_CV_Run01_01_26_2023_03_32_18_PM.txt,Brown
