Repository: PanosAssiouras/Analysis_DB_data_PQC

File: Flute_1/Diodes/data.csv (part 23 of 33)
batch_number,Type,Orientation,AGGREGATED_COND_DATA_SET_ID,PART_ID,PART_NAME_LABEL,RHO_KOHMCM,VD_V,CMIN_PFRD,NA,D_UM,CMINPLNR_PFRD,PART_NAME_LABEL.1,KIND_OF_HM_FLUTE_ID,KIND_OF_HM_STRUCT_ID,KIND_OF_HM_CONFIG_ID,KIND_OF_HM_SET_ID,PROCEDURE_TYPE,EQUIPMENT,WAITING_TIME_S,AC_FREQ_HZ,AC_AMPL_V,CORR_OPEN_PFRD,TEMP_SET_DEGC,AV_TEMP_DEGC,FILE_NAME,Location
43277,2S,EE,1764766,241014,43277_005_2-S_HM_EE,4.129,218.461,2.19,3.557,295.59,640000000000.0,43277_005_2-S_HM_EE,PQC3,DIODE_HALF,Not Used,Right,DiodeCV,PQC_HM_POSITION 1,3.0,10000.0,0.25,,20.0,20.008,Test_HPK_VPB43277_005_2-S_HM_EE_East_South_PQC3_DiodeCV_DiodeHalf_CV_Run01_01_25_2023_05_52_06_PM.txt,Brown
43277,2S,WW,1763827,241017,43277_005_2-S_HM_WW,3.769,239.3,2.161,3.833,299.594,640000000000.0,43277_005_2-S_HM_WW,PQC3,DIODE_HALF,Not Used,Right,DiodeCV,PQC_HM_POSITION 2,3.0,10000.0,0.25,,20.0,20.01,Test_HPK_VPB43277_005_2-S_HM_WW_West_North_PQC3_DiodeCV_DiodeHalf_CV_Run02_01_26_2023_11_29_15_AM.txt,Brown
43277,2S,EE,1764958,241072,43277_012_2-S_HM_EE,4.066,221.825,2.196,3.68,294.896,640000000000.0,43277_012_2-S_HM_EE,PQC3,DIODE_HALF,Not Used,Right,DiodeCV,PQC_HM_POSITION 3,3.0,10000.0,0.25,,20.0,20.043,Test_HPK_VPB43277_012_2-S_HM_EE_East_South_PQC3_DiodeCV_DiodeHalf_CV_Run01_01_26_2023_04_13_00_PM.txt,Brown
43277,2S,WW,1764937,241075,43277_012_2-S_HM_WW,3.954,228.134,2.2,3.875,294.35,640000000000.0,43277_012_2-S_HM_WW,PQC3,DIODE_HALF,Not Used,Right,DiodeCV,PQC_HM_POSITION 4,3.0,10000.0,0.25,,20.0,20.023,Test_HPK_VPB43277_012_2-S_HM_WW_West_North_PQC3_DiodeCV_DiodeHalf_CV_Run01_01_26_2023_04_53_41_PM.txt,Brown
43277,2S,EE,1763845,241094,43277_015_2-S_HM_EE,4.105,219.714,2.202,3.703,294.042,640000000000.0,43277_015_2-S_HM_EE,PQC3,DIODE_HALF,Not Used,Right,DiodeCV,PQC_HM_POSITION 3,3.0,10000.0,0.25,,20.0,20.039,Test_HPK_VPB43277_015_2-S_HM_EE_East_South_PQC3_DiodeCV_DiodeHalf_CV_Run02_01_26_2023_12_21_01_PM.txt,Brown
43277,2S,WW,1764319,241097,43277_015_2-S_HM_WW,4.45,202.693,2.325,4.025,278.435,640000000000.0,43277_015_2-S_HM_WW,PQC3,DIODE_HALF,Not Used,Right,DiodeCV,PQC_HM_POSITION 4,3.0,10000.0,0.25,,20.0,20.022,Test_HPK_VPB43277_015_2-S_HM_WW_West_North_PQC3_DiodeCV_DiodeHalf_CV_Run01_01_25_2023_08_05_14_PM.txt,Brown
43277,2S,EE,1764973,241152,43277_025_2-S_HM_EE,4.045,222.995,2.19,3.451,295.654,640000000000.0,43277_025_2-S_HM_EE,PQC3,DIODE_HALF,Not Used,Right,DiodeCV,PQC_HM_POSITION 1,3.0,10000.0,0.25,,20.0,20.011,Test_HPK_VPB43277_025_2-S_HM_EE_East_South_PQC3_DiodeCV_DiodeHalf_CV_Run01_01_26_2023_06_07_10_PM.txt,Brown
43277,2S,WW,1764175,241155,43277_025_2-S_HM_WW,4.165,216.598,2.358,4.474,274.596,640000000000.0,43277_025_2-S_HM_WW,PQC3,DIODE_HALF,Not Used,Right,DiodeCV,PQC_HM_POSITION 2,3.0,10000.0,0.25,,20.0,20.025,Test_HPK_VPB43277_025_2-S_HM_WW_West_North_PQC3_DiodeCV_DiodeHalf_CV_Run01_01_26_2023_06_47_53_PM.txt,Brown
43277,2S,EE,1764190,241174,43277_030_2-S_HM_EE,4.153,217.199,2.17,3.883,298.327,640000000000.0,43277_030_2-S_HM_EE,PQC3,DIODE_HALF,Not Used,Right,DiodeCV,PQC_HM_POSITION 1,3.0,10000.0,0.25,,20.0,20.008,Test_HPK_VPB43277_030_2-S_HM_EE_East_South_PQC3_DiodeCV_DiodeHalf_CV_Run01_01_27_2023_01_12_03_AM.txt,Brown
43277,2S,WW,1764253,241177,43277_030_2-S_HM_WW,3.795,237.666,2.18,4.094,296.953,640000000000.0,43277_030_2-S_HM_WW,PQC3,DIODE_HALF,Not Used,Right,DiodeCV,PQC_HM_POSITION 2,3.0,10000.0,0.25,,20.0,20.01,Test_HPK_VPB43277_030_2-S_HM_WW_West_North_PQC3_DiodeCV_DiodeHalf_CV_Run01_01_27_2023_02_04_00_AM.txt,Brown
43277,2S,EE,1763983,241232,43277_040_2-S_HM_EE,4.136,218.115,2.189,3.808,295.774,640000000000.0,43277_040_2-S_HM_EE,PQC3,DIODE_HALF,Not Used,Right,DiodeCV,PQC_HM_POSITION 3,3.0,10000.0,0.25,,20.0,20.044,Test_HPK_VPB43277_040_2-S_HM_EE_East_South_PQC3_DiodeCV_DiodeHalf_CV_Run01_01_26_2023_07_28_39_PM.txt,Brown
43277,2S,WW,1763758,241235,43277_040_2-S_HM_WW,4.042,223.181,2.188,3.534,295.849,640000000000.0,43277_040_2-S_HM_WW,PQC3,DIODE_HALF,Not Used,Right,DiodeCV,PQC_HM_POSITION 4,3.0,10000.0,0.25,,20.0,20.033,Test_HPK_VPB43277_040_2-S_HM_WW_West_North_PQC3_DiodeCV_DiodeHalf_CV_Run03_01_27_2023_12_12_02_AM.txt,Brown
43277,2S,EE,1764472,241254,43277_044_2-S_HM_EE,4.106,219.7,2.189,3.538,295.827,640000000000.0,43277_044_2-S_HM_EE,PQC3,DIODE_HALF,Not Used,Right,DiodeCV,PQC_HM_POSITION 3,3.0,10000.0,0.25,,20.0,20.043,Test_HPK_VPB43277_044_2-S_HM_EE_East_South_PQC3_DiodeCV_DiodeHalf_CV_Run01_01_27_2023_02_55_53_AM.txt,Brown
43277,2S,WW,1765030,241257,43277_044_2-S_HM_WW,4.065,221.921,2.185,3.453,296.336,640000000000.0,43277_044_2-S_HM_WW,PQC3,DIODE_HALF,Not Used,Right,DiodeCV,PQC_HM_POSITION 4,3.0,10000.0,0.25,,20.0,20.025,Test_HPK_VPB43277_044_2-S_HM_WW_West_North_PQC3_DiodeCV_DiodeHalf_CV_Run01_01_27_2023_03_47_41_AM.txt,Brown
43278,2S,EE,1776926,241312,43278_003_2-S_HM_EE,3.983,210.915,2.665,7.045,218.975,,43278_003_2-S_HM_EE,PQC3,DIODE_HALF,Not Used,Left,DiodeCV,PQC_HM_POSITION 3,0.5,,,0.2,20.0,20.0,HPK_43278_003_2-S_HM_E_flute3_L_DiodeCV_20_1_2023_9h0m17s.txt,Perugia
43278,2S,WW,1777373,241315,43278_003_2-S_HM_WW,4.021,209.431,2.661,6.898,219.304,,43278_003_2-S_HM_WW,PQC3,DIODE_HALF,Not Used,Left,DiodeCV,PQC_HM_POSITION 3,0.5,,,0.2,20.0,20.0,HPK_43278_003_2-S_HM_W_flute3_L_DiodeCV_20_1_2023_9h31m29s.txt,Perugia
43278,2S,EE,1776962,241352,43278_009_2-S_HM_EE,3.983,210.712,2.666,7.18,218.892,,43278_009_2-S_HM_EE,PQC3,DIODE_HALF,Not Used,Left,DiodeCV,PQC_HM_POSITION 3,0.5,,,0.2,20.0,20.0,HPK_43278_009_2-S_HM_E_flute3_L_DiodeCV_26_1_2023_10h32m54s.txt,Perugia
43278,2S,WW,1777691,241355,43278_009_2-S_HM_WW,3.983,211.355,2.661,6.911,219.304,,43278_009_2-S_HM_WW,PQC3,DIODE_HALF,Not Used,Left,DiodeCV,PQC_HM_POSITION 3,0.5,,,0.2,20.0,20.0,HPK_43278_009_2-S_HM_W_flute3_L_DiodeCV_26_1_2023_11h8m58s.txt,Perugia
43278,2S,EE,1777649,241392,43278_014_2-S_HM_EE,4.002,210.469,2.667,7.244,218.81,,43278_014_2-S_HM_EE,PQC3,DIODE_HALF,Not Used,Left,DiodeCV,PQC_HM_POSITION 3,0.5,,,0.2,20.0,20.0,HPK_43278_014_2-S_HM_E_flute3_L_DiodeCV_20_1_2023_11h9m53s.txt,Perugia
43278,2S,WW,1777340,241395,43278_014_2-S_HM_WW,3.983,210.91,2.665,7.241,218.975,,43278_014_2-S_HM_WW,PQC3,DIODE_HALF,Not Used,Left,DiodeCV,PQC_HM_POSITION 3,0.5,,,0.2,20.0,20.0,HPK_43278_014_2-S_HM_W_flute3_L_DiodeCV_20_1_2023_11h43m18s.txt,Perugia
43278,2S,EE,1776824,241432,43278_021_2-S_HM_EE,3.983,211.184,2.665,7.03,218.975,,43278_021_2-S_HM_EE,PQC3,DIODE_HALF,Not Used,Left,DiodeCV,PQC_HM_POSITION 3,0.5,,,0.2,20.0,20.0,HPK_43278_021_2-S_HM_E_flute3_L_DiodeCV_26_1_2023_11h45m49s.txt,Perugia
43278,2S,WW,1777421,241435,43278_021_2-S_HM_WW,4.002,210.221,2.671,6.905,218.483,,43278_021_2-S_HM_WW,PQC3,DIODE_HALF,Not Used,Left,DiodeCV,PQC_HM_POSITION 3,0.5,,,0.2,20.0,20.0,HPK_43278_021_2-S_HM_W_flute3_L_DiodeCV_26_1_2023_12h19m59s.txt,Perugia
43278,2S,EE,1777739,241472,43278_027_2-S_HM_EE,3.965,211.503,2.674,6.739,218.238,,43278_027_2-S_HM_EE,PQC3,DIODE_HALF,Not Used,Left,DiodeCV,PQC_HM_POSITION 3,0.5,,,0.2,20.0,20.0,HPK_43278_027_2-S_HM_E_flute3_L_DiodeCV_23_1_2023_9h7m39s.txt,Perugia
43278,2S,WW,1776929,241475,43278_027_2-S_HM_WW,4.002,209.913,2.672,6.87,218.401,,43278_027_2-S_HM_WW,PQC3,DIODE_HALF,Not Used,Left,DiodeCV,PQC_HM_POSITION 3,0.5,,,0.2,20.0,20.0,HPK_43278_027_2-S_HM_W_flute3_L_DiodeCV_23_1_2023_9h39m46s.txt,Perugia
43278,2S,EE,1777379,241512,43278_033_2-S_HM_EE,3.983,210.633,2.665,6.93,218.975,,43278_033_2-S_HM_EE,PQC3,DIODE_HALF,Not Used,Left,DiodeCV,PQC_HM_POSITION 3,0.5,,,0.2,20.0,20.0,HPK_43278_033_2-S_HM_E_flute3_L_DiodeCV_27_1_2023_8h25m4s.txt,Perugia
43278,2S,WW,1777352,241515,43278_033_2-S_HM_WW,4.002,209.557,2.665,7.108,218.975,,43278_033_2-S_HM_WW,PQC3,DIODE_HALF,Not Used,Left,DiodeCV,PQC_HM_POSITION 3,0.5,,,0.2,20.0,20.0,HPK_43278_033_2-S_HM_W_flute3_L_DiodeCV_27_1_2023_9h23m26s.txt,Perugia
43278,2S,EE,1777394,241552,43278_040_2-S_HM_EE,3.983,210.835,2.662,6.977,219.221,,43278_040_2-S_HM_EE,PQC3,DIODE_HALF,Not Used,Left,DiodeCV,PQC_HM_POSITION 3,0.5,,,0.2,20.0,20.0,HPK_43278_040_2-S_HM_E_flute3_L_DiodeCV_23_1_2023_10h49m14s.txt,Perugia
43278,2S,WW,1776914,241555,43278_040_2-S_HM_WW,3.965,211.577,2.658,7.001,219.551,,43278_040_2-S_HM_WW,PQC3,DIODE_HALF,Not Used,Left,DiodeCV,PQC_HM_POSITION 3,0.5,,,0.2,20.0,20.0,HPK_43278_040_2-S_HM_W_flute3_L_DiodeCV_26_1_2023_9h45m37s.txt,Perugia
43278,2S,EE,1777388,241592,43278_045_2-S_HM_EE,4.1,204.924,2.656,7.204,219.717,,43278_045_2-S_HM_EE,PQC3,DIODE_HALF,Not Used,Left,DiodeCV,PQC_HM_POSITION 3,0.5,,,0.2,20.0,20.0,HPK_43278_045_2-S_HM_E_flute3_L_DiodeCV_27_1_2023_9h58m13s.txt,Perugia
43278,2S,WW,1777637,241595,43278_045_2-S_HM_WW,4.041,207.886,2.664,6.972,219.057,,43278_045_2-S_HM_WW,PQC3,DIODE_HALF,Not Used,Left,DiodeCV,PQC_HM_POSITION 3,0.5,,,0.2,20.0,20.0,HPK_43278_045_2-S_HM_W_flute3_L_DiodeCV_27_1_2023_10h37m23s.txt,Perugia
43836,2S,EE,1834701,241912,43836_004_2-S_HM_EE,4.458,185.506,2.838,4505000000000.0,227.8,,43836_004_2-S_HM_EE,PQC1,DIODE_HALF,Not Used,Left,Diode_CV1,HP 4192A,0.5,100000.0,0.25,,17.7,17.7,Demokritos_VPB43836_004_2-S_HM_E_Left_PQC3_DiodeHalf_CV.xml,Demokritos
43836,2S,WW,1834761,241915,43836_004_2-S_HM_WW,4.525,181.96,2.833,4389000000000.0,228.2,,43836_004_2-S_HM_WW,PQC1,DIODE_HALF,Not Used,Left,Diode_CV1,HP 4192A,0.5,100000.0,0.25,,17.1,17.1,Demokritos_VPB43836_004_2-S_HM_W_Left_PQC3_DiodeHalf_CV.xml,Demokritos
43836,2S,EE,1834841,241970,43836_015_2-S_HM_EE,4.245,193.58,2.848,4760000000000.0,227.0,,43836_015_2-S_HM_EE,PQC1,DIODE_HALF,Not Used,Left,Diode_CV1,HP 4192A,0.5,100000.0,0.25,,16.8,16.8,Demokritos_VPB43836_015_2-S_HM_E_Left_PQC3_DiodeHalf_CV.xml,Demokritos
43836,2S,WW,1834921,241973,43836_015_2-S_HM_WW,4.375,188.493,2.845,4567000000000.0,227.2,,43836_015_2-S_HM_WW,PQC1,DIODE_HALF,Not Used,Left,Diode_CV1,HP 4192A,0.5,100000.0,0.25,,17.3,17.3,Demokritos_VPB43836_015_2-S_HM_W_Left_PQC3_DiodeHalf_CV.xml,Demokritos
43836,2S,EE,1835041,241996,43836_022_2-S_HM_EE,4.691,175.537,2.833,4225000000000.0,228.1,,43836_022_2-S_HM_EE,PQC1,DIODE_HALF,Not Used,Left,Diode_CV1,HP 4192A,0.5,100000.0,0.25,,17.1,17.1,Demokritos_VPB43836_022_2-S_HM_E_Left_PQC3_DiodeHalf_CV.xml,Demokritos
43836,2S,WW,1835241,241999,43836_022_2-S_HM_WW,4.43,187.709,2.841,4562000000000.0,227.5,,43836_022_2-S_HM_WW,PQC1,DIODE_HALF,Not Used,Left,Diode_CV1,HP 4192A,0.5,100000.0,0.25,,18.5,18.5,Demokritos_VPB43836_022_2-S_HM_W_Left_PQC3_DiodeHalf_CV.xml,Demokritos
43836,2S,EE,1833741,242018,43836_028_2-S_HM_EE,4.351,187.388,2.821,4494000000000.0,229.1,,43836_028_2-S_HM_EE,PQC1,DIODE_HALF,Not Used,Left,Diode_CV1,HP 4192A,0.5,100000.0,0.25,,15.7,15.7,Demokritos_VPB43836_028_2-S_HM_E_Left_PQC3_DiodeHalf_CV.xml,Demokritos
43836,2S,WW,1835421,242031,43836_028_2-S_HM_WW,3.993,205.335,2.799,4895000000000.0,230.9,,43836_028_2-S_HM_WW,PQC1,DIODE_HALF,Not Used,Left,Diode_CV1,HP 4192A,0.5,100000.0,0.25,,16.5,16.5,Demokritos_VPB43836_028_2-S_HM_W_Left_PQC3_DiodeHalf_CV.xml,Demokritos
43836,2S,EE,1833801,242094,43836_039_2-S_HM_EE,4.644,179.686,2.84,4375000000000.0,227.6,,43836_039_2-S_HM_EE,PQC1,DIODE_HALF,Not Used,Left,Diode_CV1,HP 4192A,0.5,100000.0,0.25,,19.0,19.0,Demokritos_VPB43836_039_2-S_HM_E_Left_PQC3_DiodeHalf_CV.xml,Demokritos
43836,2S,WW,1835701,242097,43836_039_2-S_HM_WW,4.297,190.153,2.852,4667000000000.0,226.6,,43836_039_2-S_HM_WW,PQC1,DIODE_HALF,Not Used,Left,Diode_CV1,HP 4192A,0.5,100000.0,0.25,,16.0,16.0,Demokritos_VPB43836_039_2-S_HM_W_Left_PQC3_DiodeHalf_CV.xml,Demokritos
43836,2S,EE,1835901,242130,43836_046_2-S_HM_EE,4.653,177.467,2.877,4465000000000.0,224.6,,43836_046_2-S_HM_EE,PQC1,DIODE_HALF,Not Used,Left,Diode_CV1,HP 4192A,0.5,100000.0,0.25,,17.5,17.5,Demokritos_VPB43836_046_2-S_HM_E_Left_PQC3_DiodeHalf_CV.xml,Demokritos
43836,2S,WW,1836101,242133,43836_046_2-S_HM_WW,4.415,187.82,2.865,4660000000000.0,225.6,,43836_046_2-S_HM_WW,PQC1,DIODE_HALF,Not Used,Left,Diode_CV1,HP 4192A,0.5,100000.0,0.25,,18.1,18.1,Demokritos_VPB43836_046_2-S_HM_W_Left_PQC3_DiodeHalf_CV.xml,Demokritos
43837,2S,EE,1830141,242178,43837_007_2-S_HM_EE,4.427,189.814,2.867,4689000000000.0,225.4,,43837_007_2-S_HM_EE,PQC1,DIODE_HALF,Not Used,Left,Diode_CV1,HP 4192A,0.5,100000.0,0.25,,20.0,20.0,Demokritos_VPB43837_007_2-S_HM_E_Left_PQC3_DiodeHalf_CV.xml,Demokritos
43837,2S,WW,1830201,242191,43837_007_2-S_HM_WW,4.494,187.622,2.855,4606000000000.0,226.4,,43837_007_2-S_HM_WW,PQC1,DIODE_HALF,Not Used,Left,Diode_CV1,HP 4192A,0.5,100000.0,0.25,,20.5,20.5,Demokritos_VPB43837_007_2-S_HM_W_Left_PQC3_DiodeHalf_CV.xml,Demokritos
43837,2S,EE,1831161,242214,43837_013_2-S_HM_EE,3.861,215.22,2.812,5126000000000.0,229.9,,43837_013_2-S_HM_EE,PQC1,DIODE_HALF,Not Used,Left,Diode_CV1,HP 4192A,0.5,100000.0,0.25,,18.4,18.4,Demokritos_VPB43837_013_2-S_HM_E_Left_PQC3_DiodeHalf_CV.xml,Demokritos
43837,2S,WW,1831321,242217,43837_013_2-S_HM_WW,4.183,200.206,2.823,4792000000000.0,229.0,,43837_013_2-S_HM_WW,PQC1,DIODE_HALF,Not Used,Left,Diode_CV1,HP 4192A,0.5,100000.0,0.25,,19.5,19.5,Demokritos_VPB43837_013_2-S_HM_W_Left_PQC3_DiodeHalf_CV.xml,Demokritos
43837,2S,EE,1830341,242276,43837_024_2-S_HM_EE,4.424,189.943,2.837,4577000000000.0,227.8,,43837_024_2-S_HM_EE,PQC1,DIODE_HALF,Not Used,Left,Diode_CV1,HP 4192A,0.5,100000.0,0.25,,20.0,20.0,Demokritos_VPB43837_024_2-S_HM_E_Left_PQC3_DiodeHalf_CV.xml,Demokritos
43837,2S,WW,1831641,242279,43837_024_2-S_HM_WW,4.047,208.496,2.832,5033000000000.0,228.2,,43837_024_2-S_HM_WW,PQC1,DIODE_HALF,Not Used,Left,Diode_CV1,HP 4192A,0.5,100000.0,0.25,,20.6,20.6,Demokritos_VPB43837_024_2-S_HM_W_Left_PQC3_DiodeHalf_CV.xml,Demokritos
43837,2S,EE,1831801,242294,43837_029_2-S_HM_EE,4.496,187.697,2.858,4630000000000.0,226.1,,43837_029_2-S_HM_EE,PQC1,DIODE_HALF,Not Used,Left,Diode_CV1,HP 4192A,0.5,100000.0,0.25,,20.6,20.6,Demokritos_VPB43837_029_2-S_HM_E_Left_PQC3_DiodeHalf_CV.xml,Demokritos
43837,2S,WW,1831841,242297,43837_029_2-S_HM_WW,4.418,191.119,2.846,4685000000000.0,227.1,,43837_029_2-S_HM_WW,PQC1,DIODE_HALF,Not Used,Left,Diode_CV1,HP 4192A,0.5,100000.0,0.25,,20.7,20.7,Demokritos_VPB43837_029_2-S_HM_W_Left_PQC3_DiodeHalf_CV.xml,Demokritos
43837,2S,EE,1831881,242312,43837_033_2-S_HM_EE,4.498,188.393,2.857,4639000000000.0,226.2,,43837_033_2-S_HM_EE,PQC1,DIODE_HALF,Not Used,Left,Diode_CV1,HP 4192A,0.5,100000.0,0.25,,21.2,21.2,Demokritos_VPB43837_033_2-S_HM_E_Left_PQC3_DiodeHalf_CV.xml,Demokritos
43837,2S,WW,1831961,242315,43837_033_2-S_HM_WW,4.505,188.228,2.826,4511000000000.0,228.7,,43837_033_2-S_HM_WW,PQC1,DIODE_HALF,Not Used,Left,Diode_CV1,HP 4192A,0.5,100000.0,0.25,,21.3,21.3,Demokritos_VPB43837_033_2-S_HM_W_Left_PQC3_DiodeHalf_CV.xml,Demokritos
43837,2S,EE,1832461,242392,43837_047_2-S_HM_EE,4.103,205.949,2.799,4876000000000.0,230.9,,43837_047_2-S_HM_EE,PQC1,DIODE_HALF,Not Used,Left,Diode_CV1,HP 4192A,0.5,100000.0,0.25,,20.8,20.8,Demokritos_VPB43837_047_2-S_HM_E_Left_PQC3_DiodeHalf_CV.xml,Demokritos
43837,2S,WW,1832621,242395,43837_047_2-S_HM_WW,3.955,213.973,2.785,5010000000000.0,232.1,,43837_047_2-S_HM_WW,PQC1,DIODE_HALF,Not Used,Left,Diode_CV1,HP 4192A,0.5,100000.0,0.25,,21.0,21.0,Demokritos_VPB43837_047_2-S_HM_W_Left_PQC3_DiodeHalf_CV.xml,Demokritos
43838,2S,EE,1774263,242432,43838_003_2-S_HM_EE,4.021,209.177,2.671,6.682,218.483,,43838_003_2-S_HM_EE,PQC3,DIODE_HALF,Not Used,Left,DiodeCV,PQC_HM_POSITION 3,0.5,,,0.2,20.0,20.0,HPK_43838_003_2-S_HM_E_flute3_L_DiodeCV_27_1_2023_11h20m15s.txt,Perugia
43838,2S,WW,1774158,242435,43838_003_2-S_HM_WW,4.002,209.788,2.669,6.965,218.646,,43838_003_2-S_HM_WW,PQC3,DIODE_HALF,Not Used,Left,DiodeCV,PQC_HM_POSITION 3,0.5,,,0.2,20.0,20.0,HPK_43838_003_2-S_HM_W_flute3_L_DiodeCV_27_1_2023_11h51m33s.txt,Perugia
43838,2S,EE,1774674,242472,43838_010_2-S_HM_EE,4.002,209.661,2.672,6.88,218.401,,43838_010_2-S_HM_EE,PQC3,DIODE_HALF,Not Used,Left,DiodeCV,PQC_HM_POSITION 3,0.5,,,0.2,20.0,20.0,HPK_43838_010_2-S_HM_E_flute3_L_DiodeCV_2_2_2023_15h2m17s.txt,Perugia
43838,2S,WW,1774767,242475,43838_010_2-S_HM_WW,3.983,210.516,2.67,6.866,218.564,,43838_010_2-S_HM_WW,PQC3,DIODE_HALF,Not Used,Left,DiodeCV,PQC_HM_POSITION 3,0.5,,,0.2,20.0,20.0,HPK_43838_010_2-S_HM_W_flute3_L_DiodeCV_2_2_2023_15h40m30s.txt,Perugia
43838,2S,EE,1774443,242512,43838_016_2-S_HM_EE,4.021,208.858,2.676,7.052,218.074,,43838_016_2-S_HM_EE,PQC3,DIODE_HALF,Not Used,Left,DiodeCV,PQC_HM_POSITION 3,0.5,,,0.2,20.0,20.0,HPK_43838_016_2-S_HM_E_flute3_L_DiodeCV_6_2_2023_8h55m45s.txt,Perugia
43838,2S,WW,1774644,242515,43838_016_2-S_HM_WW,4.021,208.916,2.664,7.156,219.057,,43838_016_2-S_HM_WW,PQC3,DIODE_HALF,Not Used,Left,DiodeCV,PQC_HM_POSITION 3,0.5,,,0.2,20.0,20.0,HPK_43838_016_2-S_HM_W_flute3_L_DiodeCV_6_2_2023_9h28m46s.txt,Perugia
43838,2S,EE,1774308,242552,43838_023_2-S_HM_EE,4.021,208.77,2.673,6.947,218.319,,43838_023_2-S_HM_EE,PQC3,DIODE_HALF,Not Used,Left,DiodeCV,PQC_HM_POSITION 3,0.5,,,0.2,20.0,20.0,HPK_43838_023_2-S_HM_E_flute3_L_DiodeCV_2_2_2023_16h17m19s.txt,Perugia
43838,2S,WW,1774731,242555,43838_023_2-S_HM_WW,4.021,208.549,2.667,7.152,218.81,,43838_023_2-S_HM_WW,PQC3,DIODE_HALF,Not Used,Left,DiodeCV,PQC_HM_POSITION 3,0.5,,,0.2,20.0,20.0,HPK_43838_023_2-S_HM_W_flute3_L_DiodeCV_2_2_2023_16h55m5s.txt,Perugia
43838,2S,EE,1774227,242592,43838_029_2-S_HM_EE,4.021,209.285,2.689,6.404,217.02,,43838_029_2-S_HM_EE,PQC3,DIODE_HALF,Not Used,Left,DiodeCV,PQC_HM_POSITION 3,0.5,,,0.2,20.0,20.0,HPK_43838_029_2-S_HM_E_flute3_L_DiodeCV_6_2_2023_10h46m51s.txt,Perugia
43838,2S,WW,1774689,242595,43838_029_2-S_HM_WW,4.002,210.185,2.667,6.694,218.81,,43838_029_2-S_HM_WW,PQC3,DIODE_HALF,Not Used,Left,DiodeCV,PQC_HM_POSITION 3,0.5,,,0.2,20.0,20.0,HPK_43838_029_2-S_HM_W_flute3_L_DiodeCV_6_2_2023_11h17m18s.txt,Perugia
43838,2S,EE,1774605,242632,43838_038_2-S_HM_EE,4.021,209.24,2.67,6.77,218.564,,43838_038_2-S_HM_EE,PQC3,DIODE_HALF,Not Used,Left,DiodeCV,PQC_HM_POSITION 3,0.5,,,0.2,20.0,20.0,HPK_43838_038_2-S_HM_E_flute3_L_DiodeCV_2_2_2023_17h31m45s.txt,Perugia
43838,2S,WW,1774194,242635,43838_038_2-S_HM_WW,4.021,209.101,2.672,6.832,218.401,,43838_038_2-S_HM_WW,PQC3,DIODE_HALF,Not Used,Left,DiodeCV,PQC_HM_POSITION 3,0.5,,,0.2,20.0,20.0,HPK_43838_038_2-S_HM_W_flute3_L_DiodeCV_2_2_2023_18h6m49s.txt,Perugia
43838,2S,EE,1773999,242672,43838_045_2-S_HM_EE,4.002,209.957,2.672,6.878,218.401,,43838_045_2-S_HM_EE,PQC3,DIODE_HALF,Not Used,Left,DiodeCV,PQC_HM_POSITION 3,0.5,,,0.2,20.0,20.0,HPK_43838_045_2-S_HM_E_flute3_L_DiodeCV_6_2_2023_15h0m11s.txt,Perugia
43838,2S,WW,1774032,242675,43838_045_2-S_HM_WW,4.041,208.327,2.672,6.806,218.401,,43838_045_2-S_HM_WW,PQC3,DIODE_HALF,Not Used,Left,DiodeCV,PQC_HM_POSITION 3,0.5,,,0.2,20.0,20.0,HPK_43838_045_2-S_HM_W_flute3_L_DiodeCV_6_2_2023_15h31m59s.txt,Perugia
43838,2S,EE,1773897,242690,43838_047_2-S_HM_EE,4.1,205.196,2.703,6.69,215.896,,43838_047_2-S_HM_EE,PQC3,DIODE_HALF,Not Used,Left,DiodeCV,PQC_HM_POSITION 3,0.5,,,0.2,20.0,20.0,HPK_43838_047_2-S_HM_E_flute3_L_DiodeCV_2_2_2023_18h42m46s.txt,Perugia
43838,2S,WW,1774686,242693,43838_047_2-S_HM_WW,4.08,205.917,2.693,6.178,216.698,,43838_047_2-S_HM_WW,PQC3,DIODE_HALF,Not Used,Left,DiodeCV,PQC_HM_POSITION 3,0.5,,,0.2,20.0,20.0,HPK_43838_047_2-S_HM_W_flute3_L_DiodeCV_2_2_2023_19h17m31s.txt,Perugia
44174,2S,EE,1766285,243338,44174_001_2-S_HM_EE,4.0,225.487,2.171,3.221,298.257,640000000000.0,44174_001_2-S_HM_EE,PQC3,DIODE_HALF,Not Used,Right,DiodeCV,PQC_HM_POSITION 1,3.0,10000.0,0.25,,20.0,20.007,Test_HPK_VPB44174_001_2-S_HM_EE_East_South_PQC3_DiodeCV_DiodeHalf_CV_Run01_01_27_2023_11_29_43_AM.txt,Brown
44174,2S,WW,1765406,243351,44174_001_2-S_HM_WW,3.998,225.613,2.174,3.282,297.832,640000000000.0,44174_001_2-S_HM_WW,PQC3,DIODE_HALF,Not Used,Right,DiodeCV,PQC_HM_POSITION 2,3.0,10000.0,0.25,,20.0,20.009,Test_HPK_VPB44174_001_2-S_HM_WW_West_North_PQC3_DiodeCV_DiodeHalf_CV_Run01_01_27_2023_12_10_27_PM.txt,Brown
44174,2S,EE,1765652,243370,44174_005_2-S_HM_EE,4.043,223.131,2.173,3.314,297.949,640000000000.0,44174_005_2-S_HM_EE,PQC3,DIODE_HALF,Not Used,Right,DiodeCV,PQC_HM_POSITION 1,3.0,10000.0,0.25,,20.0,20.016,Test_HPK_VPB44174_005_2-S_HM_EE_East_South_PQC3_DiodeCV_DiodeHalf_CV_Run01_01_27_2023_05_49_53_PM.txt,Brown
44174,2S,WW,1766150,243373,44174_005_2-S_HM_WW,3.966,227.462,2.181,3.358,296.918,640000000000.0,44174_005_2-S_HM_WW,PQC3,DIODE_HALF,Not Used,Right,DiodeCV,PQC_HM_POSITION 2,3.0,10000.0,0.25,,20.0,20.035,Test_HPK_VPB44174_005_2-S_HM_WW_West_North_PQC3_DiodeCV_DiodeHalf_CV_Run01_01_27_2023_06_41_44_PM.txt,Brown
44174,2S,EE,1766183,243418,44174_012_2-S_HM_EE,4.056,222.411,2.151,3.517,301.007,640000000000.0,44174_012_2-S_HM_EE,PQC3,DIODE_HALF,Not Used,Right,DiodeCV,PQC_HM_POSITION 3,3.0,10000.0,0.25,,20.0,20.013,Test_HPK_VPB44174_012_2-S_HM_EE_East_South_PQC3_DiodeCV_DiodeHalf_CV_Run01_01_27_2023_12_51_15_PM.txt,Brown
44174,2S,WW,1766249,243431,44174_012_2-S_HM_WW,4.046,222.94,2.171,3.514,298.222,640000000000.0,44174_012_2-S_HM_WW,PQC3,DIODE_HALF,Not Used,Right,DiodeCV,PQC_HM_POSITION 4,3.0,10000.0,0.25,,20.0,20.009,Test_HPK_VPB44174_012_2-S_HM_WW_West_North_PQC3_DiodeCV_DiodeHalf_CV_Run01_01_27_2023_01_32_03_PM.txt,Brown
44174,2S,EE,1765493,243450,44174_015_2-S_HM_EE,4.061,222.112,2.173,3.615,297.978,640000000000.0,44174_015_2-S_HM_EE,PQC3,DIODE_HALF,Not Used,Right,DiodeCV,PQC_HM_POSITION 3,3.0,10000.0,0.25,,20.0,20.065,Test_HPK_VPB44174_015_2-S_HM_EE_East_South_PQC3_DiodeCV_DiodeHalf_CV_Run01_01_27_2023_07_33_37_PM.txt,Brown
44174,2S,WW,1766558,243453,44174_015_2-S_HM_WW,4.056,222.37,2.167,3.448,298.752,640000000000.0,44174_015_2-S_HM_WW,PQC3,DIODE_HALF,Not Used,Right,DiodeCV,PQC_HM_POSITION 4,3.0,10000.0,0.25,,20.0,20.039,Test_HPK_VPB44174_015_2-S_HM_WW_West_North_PQC3_DiodeCV_DiodeHalf_CV_Run01_01_27_2023_08_25_23_PM.txt,Brown
44174,2S,EE,1765400,243498,44174_023_2-S_HM_EE,4.057,222.315,2.18,3.706,296.959,640000000000.0,44174_023_2-S_HM_EE,PQC3,DIODE_HALF,Not Used,Right,DiodeCV,PQC_HM_POSITION 1,3.0,10000.0,0.25,,20.0,20.008,Test_HPK_VPB44174_023_2-S_HM_EE_East_South_PQC3_DiodeCV_DiodeHalf_CV_Run01_01_27_2023_02_47_45_PM.txt,Brown
44174,2S,WW,1765757,243511,44174_023_2-S_HM_WW,4.034,223.626,2.161,3.287,299.557,640000000000.0,44174_023_2-S_HM_WW,PQC3,DIODE_HALF,Not Used,Right,DiodeCV,PQC_HM_POSITION 2,3.0,10000.0,0.25,,20.0,20.018,Test_HPK_VPB44174_023_2-S_HM_WW_West_North_PQC3_DiodeCV_DiodeHalf_CV_Run01_01_27_2023_03_28_33_PM.txt,Brown
44174,2S,EE,1765370,243530,44174_026_2-S_HM_EE,4.057,222.339,2.153,3.147,300.726,640000000000.0,44174_026_2-S_HM_EE,PQC3,DIODE_HALF,Not Used,Right,DiodeCV,PQC_HM_POSITION 1,3.0,10000.0,0.25,,20.0,20.004,Test_HPK_VPB44174_026_2-S_HM_EE_East_South_PQC3_DiodeCV_DiodeHalf_CV_Run01_01_30_2023_10_54_13_AM.txt,Brown
44174,2S,WW,1765475,243533,44174_026_2-S_HM_WW,4.034,223.587,2.156,3.581,300.238,640000000000.0,44174_026_2-S_HM_WW,PQC3,DIODE_HALF,Not Used,Right,DiodeCV,PQC_HM_POSITION 2,3.0,10000.0,0.25,,20.0,20.011,Test_HPK_VPB44174_026_2-S_HM_WW_West_North_PQC3_DiodeCV_DiodeHalf_CV_Run01_01_30_2023_11_46_21_AM.txt,Brown
44174,2S,EE,1763599,243578,44174_033_2-S_HM_EE,4.061,222.102,2.174,3.626,297.843,640000000000.0,44174_033_2-S_HM_EE,PQC3,DIODE_HALF,Not Used,Right,DiodeCV,PQC_HM_POSITION 3,3.0,10000.0,0.25,,20.0,20.061,Test_HPK_VPB44174_033_2-S_HM_EE_East_South_PQC3_DiodeCV_DiodeHalf_CV_Run01_01_27_2023_04_09_19_PM.txt,Brown
44174,2S,WW,1765571,243591,44174_033_2-S_HM_WW,4.049,222.75,2.171,3.384,298.301,640000000000.0,44174_033_2-S_HM_WW,PQC3,DIODE_HALF,Not Used,Right,DiodeCV,PQC_HM_POSITION 4,3.0,10000.0,0.25,,20.0,20.036,Test_HPK_VPB44174_033_2-S_HM_WW_West_North_PQC3_DiodeCV_DiodeHalf_CV_Run01_01_27_2023_04_49_59_PM.txt,Brown
44174,2S,EE,1765469,243610,44174_036_2-S_HM_EE,4.057,222.317,2.185,3.367,296.37,640000000000.0,44174_036_2-S_HM_EE,PQC3,DIODE_HALF,Not Used,Right,DiodeCV,PQC_HM_POSITION 3,3.0,10000.0,0.25,,20.0,20.034,Test_HPK_VPB44174_036_2-S_HM_EE_East_South_PQC3_DiodeCV_DiodeHalf_CV_Run01_01_30_2023_12_38_24_PM.txt,Brown
44174,2S,WW,1765634,243613,44174_036_2-S_HM_WW,4.054,222.515,2.185,3.491,296.348,640000000000.0,44174_036_2-S_HM_WW,PQC3,DIODE_HALF,Not Used,Right,DiodeCV,PQC_HM_POSITION 4,3.0,10000.0,0.25,,20.0,20.027,Test_HPK_VPB44174_036_2-S_HM_WW_West_North_PQC3_DiodeCV_DiodeHalf_CV_Run01_01_30_2023_01_30_25_PM.txt,Brown
44175,2S,EE,1770341,243690,44175_002_2-S_HM_EE,4.074,221.41,2.202,3.515,294.03,640000000000.0,44175_002_2-S_HM_EE,PQC3,DIODE_HALF,Not Used,Right,DiodeCV,PQC_HM_POSITION 1,3.0,10000.0,0.25,,20.0,20.008,Test_HPK_VPB44175_002_2-S_HM_EE_East_South_PQC3_DiodeCV_DiodeHalf_CV_Run02_01_30_2023_11_06_10_PM.txt,Brown
44175,2S,WW,1771274,243693,44175_002_2-S_HM_WW,3.615,249.489,2.24,3.893,288.992,640000000000.0,44175_002_2-S_HM_WW,PQC3,DIODE_HALF,Not Used,Right,DiodeCV,PQC_HM_POSITION 2,3.0,10000.0,0.25,,20.0,20.021,Test_HPK_VPB44175_002_2-S_HM_WW_West_North_PQC3_DiodeCV_DiodeHalf_CV_Run01_01_30_2023_07_04_08_PM.txt,Brown
44175,2S,EE,1770227,243712,44175_006_2-S_HM_EE,3.936,229.192,2.232,3.722,290.109,640000000000.0,44175_006_2-S_HM_EE,PQC3,DIODE_HALF,Not Used,Right,DiodeCV,PQC_HM_POSITION 1,3.0,10000.0,0.25,,20.0,20.011,Test_HPK_VPB44175_006_2-S_HM_EE_East_South_PQC3_DiodeCV_DiodeHalf_CV_Run01_01_31_2023_05_56_41_PM.txt,Brown
44175,2S,WW,1770950,243715,44175_006_2-S_HM_WW,3.668,245.949,2.222,4.032,291.448,640000000000.0,44175_006_2-S_HM_WW,PQC3,DIODE_HALF,Not Used,Right,DiodeCV,PQC_HM_POSITION 2,3.0,10000.0,0.25,,20.0,20.033,Test_HPK_VPB44175_006_2-S_HM_WW_West_North_PQC3_DiodeCV_DiodeHalf_CV_Run01_01_31_2023_06_48_47_PM.txt,Brown
44175,2S,EE,1770794,243770,44175_014_2-S_HM_EE,3.558,253.524,2.144,3.847,302.029,640000000000.0,44175_014_2-S_HM_EE,PQC3,DIODE_HALF,Not Used,Right,DiodeCV,PQC_HM_POSITION 3,3.0,10000.0,0.25,,20.0,20.053,Test_HPK_VPB44175_014_2-S_HM_EE_East_South_PQC3_DiodeCV_DiodeHalf_CV_Run01_01_30_2023_07_44_59_PM.txt,Brown
44175,2S,WW,1770854,243773,44175_014_2-S_HM_WW,3.808,236.866,2.213,3.783,292.572,640000000000.0,44175_014_2-S_HM_WW,PQC3,DIODE_HALF,Not Used,Right,DiodeCV,PQC_HM_POSITION 4,3.0,10000.0,0.25,,20.0,20.02,Test_HPK_VPB44175_014_2-S_HM_WW_West_North_PQC3_DiodeCV_DiodeHalf_CV_Run02_01_31_2023_12_05_09_AM.txt,Brown
44175,2S,EE,1770971,243792,44175_020_2-S_HM_EE,4.037,223.463,2.2,3.601,294.239,640000000000.0,44175_020_2-S_HM_EE,PQC3,DIODE_HALF,Not Used,Right,DiodeCV,PQC_HM_POSITION 3,3.0,10000.0,0.25,,20.0,20.06,Test_HPK_VPB44175_020_2-S_HM_EE_East_South_PQC3_DiodeCV_DiodeHalf_CV_Run01_01_31_2023_07_40_51_PM.txt,Brown
44175,2S,WW,1770344,243795,44175_020_2-S_HM_WW,3.75,240.508,2.233,3.847,289.916,640000000000.0,44175_020_2-S_HM_WW,PQC3,DIODE_HALF,Not Used,Right,DiodeCV,PQC_HM_POSITION 4,3.0,10000.0,0.25,,20.0,20.011,Test_HPK_VPB44175_020_2-S_HM_WW_West_North_PQC3_DiodeCV_DiodeHalf_CV_Run02_02_01_2023_11_33_13_AM.txt,Brown
44175,2S,EE,1770941,243850,44175_029_2-S_HM_EE,4.031,223.784,2.199,3.413,294.49,640000000000.0,44175_029_2-S_HM_EE,PQC3,DIODE_HALF,Not Used,Right,DiodeCV,PQC_HM_POSITION 1,3.0,10000.0,0.25,,20.0,20.008,Test_HPK_VPB44175_029_2-S_HM_EE_East_South_PQC3_DiodeCV_DiodeHalf_CV_Run01_01_31_2023_02_42_51_PM.txt,Brown
44175,2S,WW,1771490,243853,44175_029_2-S_HM_WW,3.816,236.355,2.214,3.595,292.424,640000000000.0,44175_029_2-S_HM_WW,PQC3,DIODE_HALF,Not Used,Right,DiodeCV,PQC_HM_POSITION 2,3.0,10000.0,0.25,,20.0,20.013,Test_HPK_VPB44175_029_2-S_HM_WW_West_North_PQC3_DiodeCV_DiodeHalf_CV_Run01_01_31_2023_03_23_41_PM.txt,Brown
44175,2S,EE,1770503,243872,44175_032_2-S_HM_EE,3.972,227.125,2.207,3.357,293.345,640000000000.0,44175_032_2-S_HM_EE,PQC3,DIODE_HALF,Not Used,Right,DiodeCV,PQC_HM_POSITION 1,3.0,10000.0,0.25,,20.0,20.01,Test_HPK_VPB44175_032_2-S_HM_EE_East_South_PQC3_DiodeCV_DiodeHalf_CV_Run01_02_01_2023_12_32_25_PM.txt,Brown
44175,2S,WW,1771454,243875,44175_032_2-S_HM_WW,4.035,223.539,2.188,3.395,295.905,640000000000.0,44175_032_2-S_HM_WW,PQC3,DIODE_HALF,Not Used,Right,DiodeCV,PQC_HM_POSITION 2,3.0,10000.0,0.25,,20.0,20.027,Test_HPK_VPB44175_032_2-S_HM_WW_West_North_PQC3_DiodeCV_DiodeHalf_CV_Run01_02_01_2023_01_24_17_PM.txt,Brown
44175,2S,EE,1771403,243930,44175_040_2-S_HM_EE,3.543,254.586,2.131,3.793,303.869,640000000000.0,44175_040_2-S_HM_EE,PQC3,DIODE_HALF,Not Used,Right,DiodeCV,PQC_HM_POSITION 3,3.0,10000.0,0.25,,20.0,20.044,Test_HPK_VPB44175_040_2-S_HM_EE_East_South_PQC3_DiodeCV_DiodeHalf_CV_Run01_01_31_2023_04_04_29_PM.txt,Brown
44175,2S,WW,1770461,243933,44175_040_2-S_HM_WW,3.966,227.419,2.208,3.344,293.258,640000000000.0,44175_040_2-S_HM_WW,PQC3,DIODE_HALF,Not Used,Right,DiodeCV,PQC_HM_POSITION 4,3.0,10000.0,0.25,,20.0,20.025,Test_HPK_VPB44175_040_2-S_HM_WW_West_North_PQC3_DiodeCV_DiodeHalf_CV_Run01_01_31_2023_04_45_17_PM.txt,Brown
44175,2S,EE,1770968,243952,44175_044_2-S_HM_EE,3.725,242.155,2.231,3.962,290.231,640000000000.0,44175_044_2-S_HM_EE,PQC3,DIODE_HALF,Not Used,Right,DiodeCV,PQC_HM_POSITION 3,3.0,10000.0,0.25,,20.0,20.072,Test_HPK_VPB44175_044_2-S_HM_EE_East_South_PQC3_DiodeCV_DiodeHalf_CV_Run01_02_01_2023_02_16_13_PM.txt,Brown
44175,2S,WW,1770122,243955,44175_044_2-S_HM_WW,4.062,222.066,2.182,3.58,296.664,640000000000.0,44175_044_2-S_HM_WW,PQC3,DIODE_HALF,Not Used,Right,DiodeCV,PQC_HM_POSITION 4,3.0,10000.0,0.25,,20.0,20.052,Test_HPK_VPB44175_044_2-S_HM_WW_West_North_PQC3_DiodeCV_DiodeHalf_CV_Run01_02_01_2023_03_07_02_PM.txt,Brown
44674,PSS,EE,1956839,264632,44674_003_PSS_HM_EE,4.424,189.88,2.625,5.624,222.311,,44674_003_PSS_HM_EE,PQC3,DIODE_HALF,Not Used,Left,DiodeCV,PQC_HM_POSITION 3,0.5,,,0.2,20.0,20.0,HPK_44674_003_PSS_HM_E_flute3_L_DiodeCV_3_3_2023_9h3m21s.txt,Perugia
44674,PSS,WW,1956941,264637,44674_003_PSS_HM_WW,4.4,190.943,2.61,5.978,223.589,,44674_003_PSS_HM_WW,PQC3,DIODE_HALF,Not Used,Left,DiodeCV,PQC_HM_POSITION 3,0.5,,,0.2,20.0,20.0,HPK_44674_003_PSS_HM_W_flute3_L_DiodeCV_3_3_2023_9h34m58s.txt,Perugia
44674,PSS,EE,1957037,264692,44674_009_PSS_HM_EE,4.519,186.203,2.628,5.613,222.058,,44674_009_PSS_HM_EE,PQC3,DIODE_HALF,Not Used,Left,DiodeCV,PQC_HM_POSITION 3,0.5,,,0.2,20.0,20.0,HPK_44674_009_PSS_HM_E_flute3_L_DiodeCV_20_2_2023_12h11m17s.txt,Perugia
44674,PSS,WW,1957181,264697,44674_009_PSS_HM_WW,4.378,191.546,2.605,6.168,224.018,,44674_009_PSS_HM_WW,PQC3,DIODE_HALF,Not Used,Left,DiodeCV,PQC_HM_POSITION 3,0.5,,,0.2,20.0,20.0,HPK_44674_009_PSS_HM_W_flute3_L_DiodeCV_20_2_2023_12h46m44s.txt,Perugia
44674,PSS,EE,1957223,264758,44674_015_PSS_HM_EE,4.424,190.453,2.626,5.791,222.227,,44674_015_PSS_HM_EE,PQC3,DIODE_HALF,Not Used,Left,DiodeCV,PQC_HM_POSITION 3,0.5,,,0.2,20.0,20.0,HPK_44674_015_PSS_HM_E_flute3_L_DiodeCV_3_3_2023_10h51m18s.txt,Perugia
44674,PSS,WW,1956623,264773,44674_015_PSS_HM_WW,4.378,191.829,2.599,6.28,224.535,,44674_015_PSS_HM_WW,PQC3,DIODE_HALF,Not Used,Left,DiodeCV,PQC_HM_POSITION 3,0.5,,,0.2,20.0,20.0,HPK_44674_015_PSS_HM_W_flute3_L_DiodeCV_3_3_2023_11h23m14s.txt,Perugia
44674,PSS,EE,1956497,264818,44674_021_PSS_HM_EE,4.495,186.873,2.598,5.682,224.622,,44674_021_PSS_HM_EE,PQC3,DIODE_HALF,Not Used,Left,DiodeCV,PQC_HM_POSITION 3,0.5,,,0.2,20.0,20.0,HPK_44674_021_PSS_HM_E_flute3_L_DiodeCV_20_2_2023_14h14m43s.txt,Perugia
44674,PSS,WW,1957076,264833,44674_021_PSS_HM_WW,4.543,185.154,2.605,6.032,224.018,,44674_021_PSS_HM_WW,PQC3,DIODE_HALF,Not Used,Left,DiodeCV,PQC_HM_POSITION 3,0.5,,,0.2,20.0,20.0,HPK_44674_021_PSS_HM_W_flute3_L_DiodeCV_20_2_2023_14h52m8s.txt,Perugia
44674,PSS,EE,1957109,264894,44674_029_PSS_HM_EE,4.695,179.368,2.615,5.599,223.161,,44674_029_PSS_HM_EE,PQC3,DIODE_HALF,Not Used,Left,DiodeCV,PQC_HM_POSITION 3,0.5,,,0.2,20.0,20.0,HPK_44674_029_PSS_HM_E_flute3_L_DiodeCV_3_3_2023_14h1m55s.txt,Perugia
44674,PSS,WW,1956638,264899,44674_029_PSS_HM_WW,4.669,180.343,2.606,5.434,223.932,,44674_029_PSS_HM_WW,PQC3,DIODE_HALF,Not Used,Left,DiodeCV,PQC_HM_POSITION 3,0.5,,,0.2,20.0,20.0,HPK_44674_029_PSS_HM_W_flute3_L_DiodeCV_3_3_2023_14h32m5s.txt,Perugia
44674,PSS,EE,1956683,264954,44674_034_PSS_HM_EE,4.14,203.302,2.584,5.824,225.839,,44674_034_PSS_HM_EE,PQC3,DIODE_HALF,Not Used,Left,DiodeCV,PQC_HM_POSITION 3,0.5,,,0.2,20.0,20.0,HPK_44674_034_PSS_HM_E_flute3_L_DiodeCV_20_2_2023_15h29m25s.txt,Perugia
44674,PSS,WW,1956692,264959,44674_034_PSS_HM_WW,4.332,193.824,2.589,6.255,225.403,,44674_034_PSS_HM_WW,PQC3,DIODE_HALF,Not Used,Left,DiodeCV,PQC_HM_POSITION 3,0.5,,,0.2,20.0,20.0,HPK_44674_034_PSS_HM_W_flute3_L_DiodeCV_20_2_2023_16h5m14s.txt,Perugia
44674,PSS,EE,1956794,265014,44674_039_PSS_HM_EE,4.722,177.995,2.611,5.564,223.503,,44674_039_PSS_HM_EE,PQC3,DIODE_HALF,Not Used,Left,DiodeCV,PQC_HM_POSITION 3,0.5,,,0.2,20.0,20.0,HPK_44674_039_PSS_HM_E_flute3_L_DiodeCV_3_3_2023_15h55m55s.txt,Perugia
44674,PSS,WW,1957067,265019,44674_039_PSS_HM_WW,4.669,180.174,2.601,5.854,224.363,,44674_039_PSS_HM_WW,PQC3,DIODE_HALF,Not Used,Left,DiodeCV,PQC_HM_POSITION 3,0.5,,,0.2,20.0,20.0,HPK_44674_039_PSS_HM_W_flute3_L_DiodeCV_6_3_2023_8h18m52s.txt,Perugia
44674,PSS,EE,1956344,265090,44674_045_PSS_HM_EE,4.041,207.823,2.63,5.953,221.889,,44674_045_PSS_HM_EE,PQC3,DIODE_HALF,Not Used,Left,DiodeCV,PQC_HM_POSITION 3,0.5,,,0.2,20.0,20.0,HPK_44674_045_PSS_HM_E_flute3_L_DiodeCV_20_2_2023_16h44m9s.txt,Perugia
44674,PSS,WW,1957082,265095,44674_045_PSS_HM_WW,4.021,208.928,2.616,6.474,223.076,,44674_045_PSS_HM_WW,PQC3,DIODE_HALF,Not Used,Left,DiodeCV,PQC_HM_POSITION 3,0.5,,,0.2,20.0,20.0,HPK_44674_045_PSS_HM_W_flute3_L_DiodeCV_20_2_2023_17h21m27s.txt,Perugia
44169,2S,EE,1872638,269150,44169_003_2-S_HM_EE,4.109,219.532,2.194,3.803,295.127,640000000000.0,44169_003_2-S_HM_EE,PQC3,DIODE_HALF,Not Used,Right,DiodeCV,PQC_HM_POSITION 1,3.0,10000.0,0.25,0.191,20.0,20.006,Test_HPK_VPB44169_003_2-S_HM_EE_East_South_PQC3_DiodeCV_DiodeHalf_CV_Run01_02_21_2023_03_08_37_PM.txt,Brown
44169,2S,WW,1872566,269153,44169_003_2-S_HM_WW,3.806,236.991,2.24,4.147,289.082,640000000000.0,44169_003_2-S_HM_WW,PQC3,DIODE_HALF,Not Used,Right,DiodeCV,PQC_HM_POSITION 2,3.0,10000.0,0.25,0.206,20.0,20.012,Test_HPK_VPB44169_003_2-S_HM_WW_West_North_PQC3_DiodeCV_DiodeHalf_CV_Run01_02_21_2023_03_50_00_PM.txt,Brown
44169,2S,EE,1872611,269172,44169_006_2-S_HM_EE,4.119,218.967,2.215,3.914,292.254,640000000000.0,44169_006_2-S_HM_EE,PQC3,DIODE_HALF,Not Used,Right,DiodeCV,PQC_HM_POSITION 1,3.0,10000.0,0.25,0.192,20.0,20.009,Test_HPK_VPB44169_006_2-S_HM_EE_East_South_PQC3_DiodeCV_DiodeHalf_CV_Run01_02_21_2023_07_19_05_PM.txt,Brown
44169,2S,WW,1871780,269175,44169_006_2-S_HM_WW,4.279,210.788,2.346,3.705,276.024,640000000000.0,44169_006_2-S_HM_WW,PQC3,DIODE_HALF,Not Used,Right,DiodeCV,PQC_HM_POSITION 2,3.0,10000.0,0.25,0.207,20.0,20.017,Test_HPK_VPB44169_006_2-S_HM_WW_West_North_PQC3_DiodeCV_DiodeHalf_CV_Run02_02_22_2023_10_52_22_AM.txt,Brown
44169,2S,EE,1872224,269230,44169_014_2-S_HM_EE,4.165,216.58,2.207,4.106,293.418,640000000000.0,44169_014_2-S_HM_EE,PQC3,DIODE_HALF,Not Used,Right,DiodeCV,PQC_HM_POSITION 3,3.0,10000.0,0.25,0.231,20.0,20.028,Test_HPK_VPB44169_014_2-S_HM_EE_East_South_PQC3_DiodeCV_DiodeHalf_CV_Run01_02_21_2023_04_30_36_PM.txt,Brown
44169,2S,WW,1871185,269233,44169_014_2-S_HM_WW,3.871,233.004,2.213,4.014,292.554,640000000000.0,44169_014_2-S_HM_WW,PQC3,DIODE_HALF,Not Used,Right,DiodeCV,PQC_HM_POSITION 4,3.0,10000.0,0.25,0.244,20.0,20.022,Test_HPK_VPB44169_014_2-S_HM_WW_West_North_PQC3_DiodeCV_DiodeHalf_CV_Run01_02_21_2023_05_11_12_PM.txt,Brown
44169,2S,EE,1871876,269252,44169_017_2-S_HM_EE,4.128,218.518,2.197,3.957,294.763,640000000000.0,44169_017_2-S_HM_EE,PQC3,DIODE_HALF,Not Used,Right,DiodeCV,PQC_HM_POSITION 3,3.0,10000.0,0.25,0.232,20.0,20.055,Test_HPK_VPB44169_017_2-S_HM_EE_East_South_PQC3_DiodeCV_DiodeHalf_CV_Run01_02_21_2023_09_02_24_PM.txt,Brown
44169,2S,WW,1872734,269255,44169_017_2-S_HM_WW,3.638,247.929,2.156,3.596,300.28,640000000000.0,44169_017_2-S_HM_WW,PQC3,DIODE_HALF,Not Used,Right,DiodeCV,PQC_HM_POSITION 4,3.0,10000.0,0.25,0.246,20.0,20.037,Test_HPK_VPB44169_017_2-S_HM_WW_West_North_PQC3_DiodeCV_DiodeHalf_CV_Run01_02_21_2023_09_54_02_PM.txt,Brown
44169,2S,EE,1871774,269310,44169_025_2-S_HM_EE,4.126,218.625,2.181,3.77,296.841,640000000000.0,44169_025_2-S_HM_EE,PQC3,DIODE_HALF,Not Used,Right,DiodeCV,PQC_HM_POSITION 1,3.0,10000.0,0.25,0.197,20.0,20.008,Test_HPK_VPB44169_025_2-S_HM_EE_East_South_PQC3_DiodeCV_DiodeHalf_CV_Run01_02_22_2023_12_53_14_PM.txt,Brown
44169,2S,WW,1872425,269313,44169_025_2-S_HM_WW,3.906,230.936,2.201,3.795,294.206,640000000000.0,44169_025_2-S_HM_WW,PQC3,DIODE_HALF,Not Used,Right,DiodeCV,PQC_HM_POSITION 2,3.0,10000.0,0.25,0.207,20.0,20.024,Test_HPK_VPB44169_025_2-S_HM_WW_West_North_PQC3_DiodeCV_DiodeHalf_CV_Run01_02_22_2023_01_33_59_PM.txt,Brown
44169,2S,EE,1872458,269332,44169_029_2-S_HM_EE,4.225,213.52,2.207,4.5,293.398,640000000000.0,44169_029_2-S_HM_EE,PQC3,DIODE_HALF,Not Used,Right,DiodeCV,PQC_HM_POSITION 1,3.0,10000.0,0.25,0.197,20.0,20.059,Test_HPK_VPB44169_029_2-S_HM_EE_East_South_PQC3_DiodeCV_DiodeHalf_CV_Run02_02_23_2023_10_49_49_AM.txt,Brown
44169,2S,WW,1872899,269335,44169_029_2-S_HM_WW,3.445,261.805,2.168,4.756,298.667,640000000000.0,44169_029_2-S_HM_WW,PQC3,DIODE_HALF,Not Used,Right,DiodeCV,PQC_HM_POSITION 2,3.0,10000.0,0.25,0.21,20.0,20.017,Test_HPK_VPB44169_029_2-S_HM_WW_West_North_PQC3_DiodeCV_DiodeHalf_CV_Run02_02_23_2023_11_10_15_AM.txt,Brown
44169,2S,EE,1872206,269390,44169_036_2-S_HM_EE,4.179,215.848,2.207,4.064,293.428,640000000000.0,44169_036_2-S_HM_EE,PQC3,DIODE_HALF,Not Used,Right,DiodeCV,PQC_HM_POSITION 3,3.0,10000.0,0.25,0.235,20.0,20.061,Test_HPK_VPB44169_036_2-S_HM_EE_East_South_PQC3_DiodeCV_DiodeHalf_CV_Run01_02_22_2023_02_14_45_PM.txt,Brown
44169,2S,WW,1871645,269393,44169_036_2-S_HM_WW,3.494,258.172,2.157,4.514,300.137,640000000000.0,44169_036_2-S_HM_WW,PQC3,DIODE_HALF,Not Used,Right,DiodeCV,PQC_HM_POSITION 4,3.0,10000.0,0.25,0.245,20.0,20.047,Test_HPK_VPB44169_036_2-S_HM_WW_West_North_PQC3_DiodeCV_DiodeHalf_CV_Run01_02_22_2023_02_55_23_PM.txt,Brown
44169,2S,EE,1872257,269412,44169_040_2-S_HM_EE,4.191,215.244,2.212,3.89,292.654,640000000000.0,44169_040_2-S_HM_EE,PQC3,DIODE_HALF,Not Used,Right,DiodeCV,PQC_HM_POSITION 3,3.0,10000.0,0.25,0.236,20.0,20.043,Test_HPK_VPB44169_040_2-S_HM_EE_East_South_PQC3_DiodeCV_DiodeHalf_CV_Run02_02_23_2023_11_25_03_AM.txt,Brown
44169,2S,WW,1871930,269415,44169_040_2-S_HM_WW,3.631,248.448,2.215,4.655,292.243,640000000000.0,44169_040_2-S_HM_WW,PQC3,DIODE_HALF,Not Used,Right,DiodeCV,PQC_HM_POSITION 4,3.0,10000.0,0.25,0.248,20.0,20.052,Test_HPK_VPB44169_040_2-S_HM_WW_West_North_PQC3_DiodeCV_DiodeHalf_CV_Run01_02_22_2023_07_14_36_PM.txt,Brown
44170,2S,EE,1871553,269478,44170_001_2-S_HM_EE,4.21,214.259,2.183,4.399,296.623,640000000000.0,44170_001_2-S_HM_EE,PQC3,DIODE_HALF,Not Used,Right,DiodeCV,PQC_HM_POSITION 1,3.0,10000.0,0.25,0.2,20.0,20.017,Test_HPK_VPB44170_001_2-S_HM_EE_East_South_PQC3_DiodeCV_DiodeHalf_CV_Run02_02_23_2023_03_37_52_PM.txt,Brown
44170,2S,WW,1873261,269491,44170_001_2-S_HM_WW,4.188,215.395,2.197,4.197,294.644,640000000000.0,44170_001_2-S_HM_WW,PQC3,DIODE_HALF,Not Used,Right,DiodeCV,PQC_HM_POSITION 2,3.0,10000.0,0.25,0.211,20.0,20.022,Test_HPK_VPB44170_001_2-S_HM_WW_West_North_PQC3_DiodeCV_DiodeHalf_CV_Run02_02_23_2023_03_47_40_PM.txt,Brown
44170,2S,EE,1871442,269510,44170_004_2-S_HM_EE,4.197,214.898,2.201,4.07,294.156,640000000000.0,44170_004_2-S_HM_EE,PQC3,DIODE_HALF,Not Used,Right,DiodeCV,PQC_HM_POSITION 1,3.0,10000.0,0.25,0.197,20.0,20.125,Test_HPK_VPB44170_004_2-S_HM_EE_East_South_PQC3_DiodeCV_DiodeHalf_CV_Run02_02_24_2023_10_43_16_AM.txt,Brown
44170,2S,WW,1874431,269513,44170_004_2-S_HM_WW,4.162,216.722,2.211,3.89,292.875,640000000000.0,44170_004_2-S_HM_WW,PQC3,DIODE_HALF,Not Used,Right,DiodeCV,PQC_HM_POSITION 2,3.0,10000.0,0.25,0.21,20.0,20.067,Test_HPK_VPB44170_004_2-S_HM_WW_West_North_PQC3_DiodeCV_DiodeHalf_CV_Run01_02_23_2023_08_51_29_PM.txt,Brown
44170,2S,EE,1873573,269558,44170_012_2-S_HM_EE,4.217,213.877,2.211,4.402,292.889,640000000000.0,44170_012_2-S_HM_EE,PQC3,DIODE_HALF,Not Used,Right,DiodeCV,PQC_HM_POSITION 3,3.0,10000.0,0.25,0.235,20.0,20.069,Test_HPK_VPB44170_012_2-S_HM_EE_East_South_PQC3_DiodeCV_DiodeHalf_CV_Run01_02_23_2023_02_04_14_PM.txt,Brown
44170,2S,WW,1871364,269571,44170_012_2-S_HM_WW,3.919,230.186,2.215,4.032,292.323,640000000000.0,44170_012_2-S_HM_WW,PQC3,DIODE_HALF,Not Used,Right,DiodeCV,PQC_HM_POSITION 4,3.0,10000.0,0.25,0.249,20.0,20.019,Test_HPK_VPB44170_012_2-S_HM_WW_West_North_PQC3_DiodeCV_DiodeHalf_CV_Run01_02_23_2023_03_26_04_PM.txt,Brown
44170,2S,EE,1871598,269590,44170_016_2-S_HM_EE,4.22,213.733,2.194,4.17,295.173,640000000000.0,44170_016_2-S_HM_EE,PQC3,DIODE_HALF,Not Used,Right,DiodeCV,PQC_HM_POSITION 3,3.0,10000.0,0.25,0.235,20.0,20.103,Test_HPK_VPB44170_016_2-S_HM_EE_East_South_PQC3_DiodeCV_DiodeHalf_CV_Run01_02_23_2023_09_43_18_PM.txt,Brown
44170,2S,WW,1874137,269593,44170_016_2-S_HM_WW,3.943,228.77,2.254,4.019,287.232,640000000000.0,44170_016_2-S_HM_WW,PQC3,DIODE_HALF,Not Used,Right,DiodeCV,PQC_HM_POSITION 4,3.0,10000.0,0.25,0.248,20.0,20.082,Test_HPK_VPB44170_016_2-S_HM_WW_West_North_PQC3_DiodeCV_DiodeHalf_CV_Run01_02_23_2023_10_35_05_PM.txt,Brown
