Repository: PanosAssiouras/Analysis_DB_data_PQC

File: Flute_1/Diodes/data.csv (part 24 of 33)
batch_number,Type,Orientation,AGGREGATED_COND_DATA_SET_ID,PART_ID,PART_NAME_LABEL,RHO_KOHMCM,VD_V,CMIN_PFRD,NA,D_UM,CMINPLNR_PFRD,PART_NAME_LABEL.1,KIND_OF_HM_FLUTE_ID,KIND_OF_HM_STRUCT_ID,KIND_OF_HM_CONFIG_ID,KIND_OF_HM_SET_ID,PROCEDURE_TYPE,EQUIPMENT,WAITING_TIME_S,AC_FREQ_HZ,AC_AMPL_V,CORR_OPEN_PFRD,TEMP_SET_DEGC,AV_TEMP_DEGC,FILE_NAME,Location
44170,2S,EE,1874434,269638,44170_023_2-S_HM_EE,4.258,211.82,2.216,4.505,292.169,640000000000.0,44170_023_2-S_HM_EE,PQC3,DIODE_HALF,Not Used,Right,DiodeCV,PQC_HM_POSITION 1,3.0,10000.0,0.25,0.193,20.0,20.009,Test_HPK_VPB44170_023_2-S_HM_EE_East_South_PQC3_DiodeCV_DiodeHalf_CV_Run01_02_23_2023_04_40_24_PM.txt,Brown
44170,2S,WW,1871391,269651,44170_023_2-S_HM_WW,4.072,221.545,2.208,3.763,293.192,640000000000.0,44170_023_2-S_HM_WW,PQC3,DIODE_HALF,Not Used,Right,DiodeCV,PQC_HM_POSITION 2,3.0,10000.0,0.25,0.211,20.0,20.064,Test_HPK_VPB44170_023_2-S_HM_WW_West_North_PQC3_DiodeCV_DiodeHalf_CV_Run01_02_23_2023_05_19_54_PM.txt,Brown
44170,2S,EE,1874362,269670,44170_027_2-S_HM_EE,4.337,207.993,2.306,4.594,280.776,640000000000.0,44170_027_2-S_HM_EE,PQC3,DIODE_HALF,Not Used,Right,DiodeCV,PQC_HM_POSITION 1,3.0,10000.0,0.25,0.199,20.0,20.066,Test_HPK_VPB44170_027_2-S_HM_EE_East_South_PQC3_DiodeCV_DiodeHalf_CV_Run02_02_24_2023_04_37_12_PM.txt,Brown
44170,2S,WW,1871532,269673,44170_027_2-S_HM_WW,3.759,239.978,2.144,4.202,302.043,640000000000.0,44170_027_2-S_HM_WW,PQC3,DIODE_HALF,Not Used,Right,DiodeCV,PQC_HM_POSITION 2,3.0,10000.0,0.25,0.211,20.0,20.062,Test_HPK_VPB44170_027_2-S_HM_WW_West_North_PQC3_DiodeCV_DiodeHalf_CV_Run01_02_24_2023_01_04_07_PM.txt,Brown
44170,2S,EE,1873678,269718,44170_034_2-S_HM_EE,4.189,215.312,2.226,3.939,290.927,640000000000.0,44170_034_2-S_HM_EE,PQC3,DIODE_HALF,Not Used,Right,DiodeCV,PQC_HM_POSITION 3,3.0,10000.0,0.25,0.235,20.0,20.1,Test_HPK_VPB44170_034_2-S_HM_EE_East_South_PQC3_DiodeCV_DiodeHalf_CV_Run01_02_23_2023_06_02_47_PM.txt,Brown
44170,2S,WW,1871418,269731,44170_034_2-S_HM_WW,4.217,213.925,2.177,4.178,297.471,640000000000.0,44170_034_2-S_HM_WW,PQC3,DIODE_HALF,Not Used,Right,DiodeCV,PQC_HM_POSITION 4,3.0,10000.0,0.25,0.248,20.0,20.073,Test_HPK_VPB44170_034_2-S_HM_WW_West_North_PQC3_DiodeCV_DiodeHalf_CV_Run01_02_23_2023_06_43_32_PM.txt,Brown
44170,2S,EE,1871469,269750,44170_037_2-S_HM_EE,3.92,230.117,2.213,4.245,292.51,640000000000.0,44170_037_2-S_HM_EE,PQC3,DIODE_HALF,Not Used,Right,DiodeCV,PQC_HM_POSITION 3,3.0,10000.0,0.25,0.239,20.0,20.108,Test_HPK_VPB44170_037_2-S_HM_EE_East_South_PQC3_DiodeCV_DiodeHalf_CV_Run02_02_24_2023_04_49_10_PM.txt,Brown
44170,2S,WW,1873318,269753,44170_037_2-S_HM_WW,3.653,246.952,2.199,4.597,294.385,640000000000.0,44170_037_2-S_HM_WW,PQC3,DIODE_HALF,Not Used,Right,DiodeCV,PQC_HM_POSITION 4,3.0,10000.0,0.25,0.25,20.0,20.108,Test_HPK_VPB44170_037_2-S_HM_WW_West_North_PQC3_DiodeCV_DiodeHalf_CV_Run01_02_24_2023_02_47_40_PM.txt,Brown
44171,2S,EE,1895793,269838,44171_001_2-S_HM_EE,4.204,214.587,2.191,4.335,295.504,640000000000.0,44171_001_2-S_HM_EE,PQC3,DIODE_HALF,Not Used,Right,DiodeCV,PQC_HM_POSITION 1,3.0,10000.0,0.25,,20.0,20.009,Test_HPK_VPB44171_001_2-S_HM_EE_East_South_PQC3_DiodeCV_DiodeHalf_CV_Run01_02_27_2023_11_44_19_AM.txt,Brown
44171,2S,WW,1896726,269851,44171_001_2-S_HM_WW,4.187,215.416,2.182,4.28,296.773,640000000000.0,44171_001_2-S_HM_WW,PQC3,DIODE_HALF,Not Used,Right,DiodeCV,PQC_HM_POSITION 2,3.0,10000.0,0.25,,20.0,20.046,Test_HPK_VPB44171_001_2-S_HM_WW_West_North_PQC3_DiodeCV_DiodeHalf_CV_Run01_02_27_2023_12_25_01_PM.txt,Brown
44171,2S,EE,1896975,269870,44171_004_2-S_HM_EE,4.2,214.775,2.197,4.11,294.701,640000000000.0,44171_004_2-S_HM_EE,PQC3,DIODE_HALF,Not Used,Right,DiodeCV,PQC_HM_POSITION 1,3.0,10000.0,0.25,,20.0,20.065,Test_HPK_VPB44171_004_2-S_HM_EE_East_South_PQC3_DiodeCV_DiodeHalf_CV_Run01_02_24_2023_06_11_09_PM.txt,Brown
44171,2S,WW,1896579,269873,44171_004_2-S_HM_WW,4.203,214.615,2.2,4.259,294.31,640000000000.0,44171_004_2-S_HM_WW,PQC3,DIODE_HALF,Not Used,Right,DiodeCV,PQC_HM_POSITION 2,3.0,10000.0,0.25,,20.0,20.094,Test_HPK_VPB44171_004_2-S_HM_WW_West_North_PQC3_DiodeCV_DiodeHalf_CV_Run01_02_24_2023_07_02_55_PM.txt,Brown
44171,2S,EE,1896162,269918,44171_011_2-S_HM_EE,4.216,213.946,2.214,4.425,292.49,640000000000.0,44171_011_2-S_HM_EE,PQC3,DIODE_HALF,Not Used,Right,DiodeCV,PQC_HM_POSITION 3,3.0,10000.0,0.25,,20.0,20.088,Test_HPK_VPB44171_011_2-S_HM_EE_East_South_PQC3_DiodeCV_DiodeHalf_CV_Run01_02_27_2023_01_05_43_PM.txt,Brown
44171,2S,WW,1896351,269931,44171_011_2-S_HM_WW,4.053,222.546,2.211,3.557,292.782,640000000000.0,44171_011_2-S_HM_WW,PQC3,DIODE_HALF,Not Used,Right,DiodeCV,PQC_HM_POSITION 4,3.0,10000.0,0.25,,20.0,20.084,Test_HPK_VPB44171_011_2-S_HM_WW_West_North_PQC3_DiodeCV_DiodeHalf_CV_Run01_02_27_2023_01_46_22_PM.txt,Brown
44171,2S,EE,1896408,269950,44171_014_2-S_HM_EE,4.203,214.607,2.219,4.422,291.784,640000000000.0,44171_014_2-S_HM_EE,PQC3,DIODE_HALF,Not Used,Right,DiodeCV,PQC_HM_POSITION 3,3.0,10000.0,0.25,,20.0,20.128,Test_HPK_VPB44171_014_2-S_HM_EE_East_South_PQC3_DiodeCV_DiodeHalf_CV_Run01_02_24_2023_07_54_45_PM.txt,Brown
44171,2S,WW,1897170,269953,44171_014_2-S_HM_WW,4.154,217.124,2.213,3.877,292.625,640000000000.0,44171_014_2-S_HM_WW,PQC3,DIODE_HALF,Not Used,Right,DiodeCV,PQC_HM_POSITION 4,3.0,10000.0,0.25,,20.0,20.106,Test_HPK_VPB44171_014_2-S_HM_WW_West_North_PQC3_DiodeCV_DiodeHalf_CV_Run01_02_24_2023_08_46_33_PM.txt,Brown
44171,2S,EE,1896906,269998,44171_021_2-S_HM_EE,4.218,213.853,2.217,4.571,292.046,640000000000.0,44171_021_2-S_HM_EE,PQC3,DIODE_HALF,Not Used,Right,DiodeCV,PQC_HM_POSITION 1,3.0,10000.0,0.25,,20.0,20.038,Test_HPK_VPB44171_021_2-S_HM_EE_East_South_PQC3_DiodeCV_DiodeHalf_CV_Run01_02_27_2023_02_46_30_PM.txt,Brown
44171,2S,WW,1896678,270011,44171_021_2-S_HM_WW,3.928,229.635,2.142,3.103,302.293,640000000000.0,44171_021_2-S_HM_WW,PQC3,DIODE_HALF,Not Used,Right,DiodeCV,PQC_HM_POSITION 2,3.0,10000.0,0.25,,20.0,20.086,Test_HPK_VPB44171_021_2-S_HM_WW_West_North_PQC3_DiodeCV_DiodeHalf_CV_Run01_02_27_2023_03_27_16_PM.txt,Brown
44171,2S,EE,1896282,270030,44171_024_2-S_HM_EE,4.223,213.624,2.195,4.5,294.922,640000000000.0,44171_024_2-S_HM_EE,PQC3,DIODE_HALF,Not Used,Right,DiodeCV,PQC_HM_POSITION 1,3.0,10000.0,0.25,,20.0,20.048,Test_HPK_VPB44171_024_2-S_HM_EE_East_South_PQC3_DiodeCV_DiodeHalf_CV_Run01_02_27_2023_06_10_29_PM.txt,Brown
44171,2S,WW,1896483,270033,44171_024_2-S_HM_WW,3.852,234.199,2.2,3.746,294.238,640000000000.0,44171_024_2-S_HM_WW,PQC3,DIODE_HALF,Not Used,Right,DiodeCV,PQC_HM_POSITION 2,3.0,10000.0,0.25,,20.0,20.09,Test_HPK_VPB44171_024_2-S_HM_WW_West_North_PQC3_DiodeCV_DiodeHalf_CV_Run01_02_27_2023_07_02_10_PM.txt,Brown
44171,2S,EE,1896651,270078,44171_031_2-S_HM_EE,4.2,214.77,2.207,4.126,293.359,640000000000.0,44171_031_2-S_HM_EE,PQC3,DIODE_HALF,Not Used,Right,DiodeCV,PQC_HM_POSITION 3,3.0,10000.0,0.25,,20.0,20.115,Test_HPK_VPB44171_031_2-S_HM_EE_East_South_PQC3_DiodeCV_DiodeHalf_CV_Run01_02_27_2023_04_08_41_PM.txt,Brown
44171,2S,WW,1896585,270091,44171_031_2-S_HM_WW,4.094,220.348,2.215,4.017,292.246,640000000000.0,44171_031_2-S_HM_WW,PQC3,DIODE_HALF,Not Used,Right,DiodeCV,PQC_HM_POSITION 4,3.0,10000.0,0.25,,20.0,20.099,Test_HPK_VPB44171_031_2-S_HM_WW_West_North_PQC3_DiodeCV_DiodeHalf_CV_Run01_02_27_2023_04_49_25_PM.txt,Brown
44171,2S,EE,1896663,270110,44171_036_2-S_HM_EE,4.218,213.866,2.212,4.453,292.769,640000000000.0,44171_036_2-S_HM_EE,PQC3,DIODE_HALF,Not Used,Right,DiodeCV,PQC_HM_POSITION 3,3.0,10000.0,0.25,,20.0,20.115,Test_HPK_VPB44171_036_2-S_HM_EE_East_South_PQC3_DiodeCV_DiodeHalf_CV_Run01_02_27_2023_07_53_49_PM.txt,Brown
44171,2S,WW,1896693,270113,44171_036_2-S_HM_WW,4.195,215.021,2.19,4.287,295.587,640000000000.0,44171_036_2-S_HM_WW,PQC3,DIODE_HALF,Not Used,Right,DiodeCV,PQC_HM_POSITION 4,3.0,10000.0,0.25,,20.0,20.088,Test_HPK_VPB44171_036_2-S_HM_WW_West_North_PQC3_DiodeCV_DiodeHalf_CV_Run01_02_27_2023_08_45_36_PM.txt,Brown
44172,2S,EE,1897845,270198,44172_001_2-S_HM_EE,4.228,213.369,2.196,4.373,294.902,640000000000.0,44172_001_2-S_HM_EE,PQC3,DIODE_HALF,Not Used,Right,DiodeCV,PQC_HM_POSITION 1,3.0,10000.0,0.25,,20.0,20.023,Test_HPK_VPB44172_001_2-S_HM_EE_East_South_PQC3_DiodeCV_DiodeHalf_CV_Run01_02_28_2023_02_02_22_PM.txt,Brown
44172,2S,WW,1897773,270211,44172_001_2-S_HM_WW,4.211,214.22,2.196,4.417,294.883,640000000000.0,44172_001_2-S_HM_WW,PQC3,DIODE_HALF,Not Used,Right,DiodeCV,PQC_HM_POSITION 2,3.0,10000.0,0.25,,20.0,20.059,Test_HPK_VPB44172_001_2-S_HM_WW_West_North_PQC3_DiodeCV_DiodeHalf_CV_Run01_02_28_2023_02_43_12_PM.txt,Brown
44172,2S,EE,1898295,270230,44172_004_2-S_HM_EE,4.272,211.173,2.184,4.819,296.448,640000000000.0,44172_004_2-S_HM_EE,PQC3,DIODE_HALF,Not Used,Right,DiodeCV,PQC_HM_POSITION 1,3.0,10000.0,0.25,,20.0,20.058,Test_HPK_VPB44172_004_2-S_HM_EE_East_South_PQC3_DiodeCV_DiodeHalf_CV_Run01_02_28_2023_05_28_00_PM.txt,Brown
44172,2S,WW,1898490,270233,44172_004_2-S_HM_WW,4.262,211.654,2.196,4.9,294.773,640000000000.0,44172_004_2-S_HM_WW,PQC3,DIODE_HALF,Not Used,Right,DiodeCV,PQC_HM_POSITION 2,3.0,10000.0,0.25,,20.0,20.08,Test_HPK_VPB44172_004_2-S_HM_WW_West_North_PQC3_DiodeCV_DiodeHalf_CV_Run01_02_28_2023_06_19_53_PM.txt,Brown
44172,2S,EE,1898442,270278,44172_013_2-S_HM_EE,4.263,211.602,2.181,4.848,296.859,640000000000.0,44172_013_2-S_HM_EE,PQC3,DIODE_HALF,Not Used,Right,DiodeCV,PQC_HM_POSITION 3,3.0,10000.0,0.25,,20.0,20.098,Test_HPK_VPB44172_013_2-S_HM_EE_East_South_PQC3_DiodeCV_DiodeHalf_CV_Run01_02_28_2023_03_23_59_PM.txt,Brown
44172,2S,WW,1898631,270291,44172_013_2-S_HM_WW,4.041,223.214,2.205,4.365,293.635,640000000000.0,44172_013_2-S_HM_WW,PQC3,DIODE_HALF,Not Used,Right,DiodeCV,PQC_HM_POSITION 4,3.0,10000.0,0.25,,20.0,20.089,Test_HPK_VPB44172_013_2-S_HM_WW_West_North_PQC3_DiodeCV_DiodeHalf_CV_Run01_02_28_2023_04_04_43_PM.txt,Brown
44172,2S,EE,1898691,270310,44172_016_2-S_HM_EE,4.276,210.929,2.206,4.859,293.479,640000000000.0,44172_016_2-S_HM_EE,PQC3,DIODE_HALF,Not Used,Right,DiodeCV,PQC_HM_POSITION 3,3.0,10000.0,0.25,,20.0,20.121,Test_HPK_VPB44172_016_2-S_HM_EE_East_South_PQC3_DiodeCV_DiodeHalf_CV_Run01_02_28_2023_07_11_41_PM.txt,Brown
44172,2S,WW,1897791,270313,44172_016_2-S_HM_WW,4.039,223.309,2.205,4.076,293.582,640000000000.0,44172_016_2-S_HM_WW,PQC3,DIODE_HALF,Not Used,Right,DiodeCV,PQC_HM_POSITION 4,3.0,10000.0,0.25,,20.0,20.094,Test_HPK_VPB44172_016_2-S_HM_WW_West_North_PQC3_DiodeCV_DiodeHalf_CV_Run01_02_28_2023_08_03_29_PM.txt,Brown
44172,2S,EE,1897332,270358,44172_027_2-S_HM_EE,4.255,211.981,2.178,4.492,297.32,640000000000.0,44172_027_2-S_HM_EE,PQC3,DIODE_HALF,Not Used,Right,DiodeCV,PQC_HM_POSITION 1,3.0,10000.0,0.25,,20.0,20.024,Test_HPK_VPB44172_027_2-S_HM_EE_East_South_PQC3_DiodeCV_DiodeHalf_CV_Run01_03_01_2023_12_55_55_PM.txt,Brown
44172,2S,WW,1897386,270371,44172_027_2-S_HM_WW,4.202,214.689,2.187,4.366,295.984,640000000000.0,44172_027_2-S_HM_WW,PQC3,DIODE_HALF,Not Used,Right,DiodeCV,PQC_HM_POSITION 2,3.0,10000.0,0.25,,20.0,20.069,Test_HPK_VPB44172_027_2-S_HM_WW_West_North_PQC3_DiodeCV_DiodeHalf_CV_Run01_03_01_2023_01_36_42_PM.txt,Brown
44172,2S,EE,1897518,270390,44172_032_2-S_HM_EE,4.229,213.313,2.176,4.249,297.534,640000000000.0,44172_032_2-S_HM_EE,PQC3,DIODE_HALF,Not Used,Right,DiodeCV,PQC_HM_POSITION 1,3.0,10000.0,0.25,,20.0,20.056,Test_HPK_VPB44172_032_2-S_HM_EE_East_South_PQC3_DiodeCV_DiodeHalf_CV_Run01_03_01_2023_04_31_56_PM.txt,Brown
44172,2S,WW,1898292,270393,44172_032_2-S_HM_WW,4.219,213.81,2.192,4.398,295.341,640000000000.0,44172_032_2-S_HM_WW,PQC3,DIODE_HALF,Not Used,Right,DiodeCV,PQC_HM_POSITION 2,3.0,10000.0,0.25,,20.0,20.09,Test_HPK_VPB44172_032_2-S_HM_WW_West_North_PQC3_DiodeCV_DiodeHalf_CV_Run01_03_01_2023_05_23_53_PM.txt,Brown
44172,2S,EE,1897524,270438,44172_043_2-S_HM_EE,4.259,211.783,2.195,4.76,294.915,640000000000.0,44172_043_2-S_HM_EE,PQC3,DIODE_HALF,Not Used,Right,DiodeCV,PQC_HM_POSITION 3,3.0,10000.0,0.25,,20.0,20.107,Test_HPK_VPB44172_043_2-S_HM_EE_East_South_PQC3_DiodeCV_DiodeHalf_CV_Run01_03_01_2023_02_17_25_PM.txt,Brown
44172,2S,WW,1897263,270451,44172_043_2-S_HM_WW,3.649,247.194,2.263,4.449,286.154,640000000000.0,44172_043_2-S_HM_WW,PQC3,DIODE_HALF,Not Used,Right,DiodeCV,PQC_HM_POSITION 4,3.0,10000.0,0.25,,20.0,20.092,Test_HPK_VPB44172_043_2-S_HM_WW_West_North_PQC3_DiodeCV_DiodeHalf_CV_Run01_03_01_2023_02_58_08_PM.txt,Brown
44172,2S,EE,1897587,270470,44172_046_2-S_HM_EE,4.194,215.058,2.188,4.701,295.953,640000000000.0,44172_046_2-S_HM_EE,PQC3,DIODE_HALF,Not Used,Right,DiodeCV,PQC_HM_POSITION 3,3.0,10000.0,0.25,,20.0,20.122,Test_HPK_VPB44172_046_2-S_HM_EE_East_South_PQC3_DiodeCV_DiodeHalf_CV_Run01_03_01_2023_06_15_44_PM.txt,Brown
44172,2S,WW,1898085,270473,44172_046_2-S_HM_WW,4.039,223.336,2.218,3.824,291.973,640000000000.0,44172_046_2-S_HM_WW,PQC3,DIODE_HALF,Not Used,Right,DiodeCV,PQC_HM_POSITION 4,3.0,10000.0,0.25,,20.0,20.096,Test_HPK_VPB44172_046_2-S_HM_WW_West_North_PQC3_DiodeCV_DiodeHalf_CV_Run01_03_01_2023_07_07_33_PM.txt,Brown
44676,2S,EE,1862076,271136,44676_005_2-S_HM_EE,4.378,192.429,2.616,6.401,223.076,,44676_005_2-S_HM_EE,PQC3,DIODE_HALF,Not Used,Left,DiodeCV,PQC_HM_POSITION 3,0.5,,,0.2,20.0,20.0,HPK_44676_005_2-S_HM_E_flute3_L_DiodeCV_17_2_2023_9h7m11s.txt,Perugia
44676,2S,WW,1862526,271139,44676_005_2-S_HM_WW,4.31,194.938,2.627,6.371,222.142,,44676_005_2-S_HM_WW,PQC3,DIODE_HALF,Not Used,Left,DiodeCV,PQC_HM_POSITION 3,0.5,,,0.2,20.0,20.0,HPK_44676_005_2-S_HM_W_flute3_L_DiodeCV_17_2_2023_9h45m50s.txt,Perugia
44676,2S,EE,1861641,271172,44676_012_2-S_HM_EE,4.224,198.584,2.618,6.478,222.906,,44676_012_2-S_HM_EE,PQC3,DIODE_HALF,Not Used,Left,DiodeCV,PQC_HM_POSITION 3,0.5,,,0.2,20.0,20.0,HPK_44676_012_2-S_HM_E_flute3_L_DiodeCV_21_2_2023_12h6m57s.txt,Perugia
44676,2S,WW,1861692,271175,44676_012_2-S_HM_WW,4.31,195.494,2.627,5.981,222.142,,44676_012_2-S_HM_WW,PQC3,DIODE_HALF,Not Used,Left,DiodeCV,PQC_HM_POSITION 3,0.5,,,0.2,20.0,20.0,HPK_44676_012_2-S_HM_W_flute3_L_DiodeCV_21_2_2023_12h50m12s.txt,Perugia
44676,2S,EE,1862559,271212,44676_018_2-S_HM_EE,4.4,190.718,2.611,5.899,223.503,,44676_018_2-S_HM_EE,PQC3,DIODE_HALF,Not Used,Left,DiodeCV,PQC_HM_POSITION 3,0.5,,,0.2,20.0,20.0,HPK_44676_018_2-S_HM_E_flute3_L_DiodeCV_17_2_2023_10h54m27s.txt,Perugia
44676,2S,WW,1861914,271215,44676_018_2-S_HM_WW,4.495,187.087,2.607,5.872,223.846,,44676_018_2-S_HM_WW,PQC3,DIODE_HALF,Not Used,Left,DiodeCV,PQC_HM_POSITION 3,0.5,,,0.2,20.0,20.0,HPK_44676_018_2-S_HM_W_flute3_L_DiodeCV_17_2_2023_11h27m32s.txt,Perugia
44676,2S,EE,1862394,271252,44676_024_2-S_HM_EE,4.161,201.853,2.616,6.563,223.076,,44676_024_2-S_HM_EE,PQC3,DIODE_HALF,Not Used,Left,DiodeCV,PQC_HM_POSITION 3,0.5,,,0.2,20.0,20.0,HPK_44676_024_2-S_HM_E_flute3_L_DiodeCV_21_2_2023_14h9m44s.txt,Perugia
44676,2S,WW,1862517,271255,44676_024_2-S_HM_WW,4.1,205.195,2.614,6.279,223.247,,44676_024_2-S_HM_WW,PQC3,DIODE_HALF,Not Used,Left,DiodeCV,PQC_HM_POSITION 3,0.5,,,0.2,20.0,20.0,HPK_44676_024_2-S_HM_W_flute3_L_DiodeCV_21_2_2023_14h44m51s.txt,Perugia
44676,2S,EE,1862424,271292,44676_031_2-S_HM_EE,3.983,211.406,2.612,6.563,223.418,,44676_031_2-S_HM_EE,PQC3,DIODE_HALF,Not Used,Left,DiodeCV,PQC_HM_POSITION 3,0.5,,,0.2,20.0,20.0,HPK_44676_031_2-S_HM_E_flute3_L_DiodeCV_17_2_2023_12h40m41s.txt,Perugia
44676,2S,WW,1862409,271295,44676_031_2-S_HM_WW,4.002,209.769,2.612,6.54,223.418,,44676_031_2-S_HM_WW,PQC3,DIODE_HALF,Not Used,Left,DiodeCV,PQC_HM_POSITION 3,0.5,,,0.2,20.0,20.0,HPK_44676_031_2-S_HM_W_flute3_L_DiodeCV_17_2_2023_14h36m4s.txt,Perugia
44676,2S,EE,1861764,271332,44676_037_2-S_HM_EE,4.002,209.612,2.609,6.69,223.675,,44676_037_2-S_HM_EE,PQC3,DIODE_HALF,Not Used,Left,DiodeCV,PQC_HM_POSITION 3,0.5,,,0.2,20.0,20.0,HPK_44676_037_2-S_HM_E_flute3_L_DiodeCV_21_2_2023_15h22m30s.txt,Perugia
44676,2S,WW,1862133,271335,44676_037_2-S_HM_WW,4.002,210.131,2.603,6.516,224.19,,44676_037_2-S_HM_WW,PQC3,DIODE_HALF,Not Used,Left,DiodeCV,PQC_HM_POSITION 3,0.5,,,0.2,20.0,20.0,HPK_44676_037_2-S_HM_W_flute3_L_DiodeCV_21_2_2023_15h56m43s.txt,Perugia
44676,2S,EE,1862454,271372,44676_043_2-S_HM_EE,4.1,204.744,2.606,6.848,223.932,,44676_043_2-S_HM_EE,PQC3,DIODE_HALF,Not Used,Left,DiodeCV,PQC_HM_POSITION 3,0.5,,,0.2,20.0,20.0,HPK_44676_043_2-S_HM_E_flute3_L_DiodeCV_17_2_2023_15h27m51s.txt,Perugia
44676,2S,WW,1861797,271375,44676_043_2-S_HM_WW,4.224,199.327,2.598,6.645,224.622,,44676_043_2-S_HM_WW,PQC3,DIODE_HALF,Not Used,Left,DiodeCV,PQC_HM_POSITION 3,0.5,,,0.2,20.0,20.0,HPK_44676_043_2-S_HM_W_flute3_L_DiodeCV_17_2_2023_16h3m31s.txt,Perugia
44676,2S,EE,1862097,271398,44676_047_2-S_HM_EE,3.983,211.025,2.615,6.468,223.161,,44676_047_2-S_HM_EE,PQC3,DIODE_HALF,Not Used,Left,DiodeCV,PQC_HM_POSITION 3,0.5,,,0.2,20.0,20.0,HPK_44676_047_2-S_HM_E_flute3_L_DiodeCV_21_2_2023_16h32m53s.txt,Perugia
44676,2S,WW,1862565,271411,44676_047_2-S_HM_WW,3.983,211.079,2.612,6.615,223.418,,44676_047_2-S_HM_WW,PQC3,DIODE_HALF,Not Used,Left,DiodeCV,PQC_HM_POSITION 3,0.5,,,0.2,20.0,20.0,HPK_44676_047_2-S_HM_W_flute3_L_DiodeCV_21_2_2023_17h8m5s.txt,Perugia
44677,2S,EE,1944381,271434,44677_003_2-S_HM_EE,4.021,208.997,2.626,6.855,222.227,,44677_003_2-S_HM_EE,PQC3,DIODE_HALF,Not Used,Left,DiodeCV,PQC_HM_POSITION 3,0.5,,,0.2,20.0,20.0,HPK_44677_003_2-S_HM_E_flute3_L_DiodeCV_6_3_2023_9h42m24s.txt,Perugia
44677,2S,WW,1944264,271437,44677_003_2-S_HM_WW,4.021,209.21,2.617,6.896,222.991,,44677_003_2-S_HM_WW,PQC3,DIODE_HALF,Not Used,Left,DiodeCV,PQC_HM_POSITION 3,0.5,,,0.2,20.0,20.0,HPK_44677_003_2-S_HM_W_flute3_L_DiodeCV_6_3_2023_10h43m8s.txt,Perugia
44677,2S,EE,1944363,271474,44677_009_2-S_HM_EE,4.002,209.789,2.624,6.828,222.396,,44677_009_2-S_HM_EE,PQC3,DIODE_HALF,Not Used,Left,DiodeCV,PQC_HM_POSITION 3,0.5,,,0.2,20.0,20.0,HPK_44677_009_2-S_HM_E_flute3_L_DiodeCV_22_2_2023_9h28m21s.txt,Perugia
44677,2S,WW,1944174,271477,44677_009_2-S_HM_WW,4.041,207.924,2.624,6.826,222.396,,44677_009_2-S_HM_WW,PQC3,DIODE_HALF,Not Used,Left,DiodeCV,PQC_HM_POSITION 3,0.5,,,0.2,20.0,20.0,HPK_44677_009_2-S_HM_W_flute3_L_DiodeCV_22_2_2023_10h2m14s.txt,Perugia
44677,2S,EE,1944576,271514,44677_016_2-S_HM_EE,4.002,210.439,2.617,7.031,222.991,,44677_016_2-S_HM_EE,PQC3,DIODE_HALF,Not Used,Left,DiodeCV,PQC_HM_POSITION 3,0.5,,,0.2,20.0,20.0,HPK_44677_016_2-S_HM_E_flute3_L_DiodeCV_6_3_2023_11h31m24s.txt,Perugia
44677,2S,WW,1943609,271517,44677_016_2-S_HM_WW,3.983,210.965,2.611,7.048,223.503,,44677_016_2-S_HM_WW,PQC3,DIODE_HALF,Not Used,Left,DiodeCV,PQC_HM_POSITION 3,0.5,,,0.2,20.0,20.0,HPK_44677_016_2-S_HM_W_flute3_L_DiodeCV_6_3_2023_12h24m32s.txt,Perugia
44677,2S,EE,1944159,271554,44677_021_2-S_HM_EE,3.983,210.871,2.614,6.965,223.247,,44677_021_2-S_HM_EE,PQC3,DIODE_HALF,Not Used,Left,DiodeCV,PQC_HM_POSITION 3,0.5,,,0.2,20.0,20.0,HPK_44677_021_2-S_HM_E_flute3_L_DiodeCV_22_2_2023_10h37m38s.txt,Perugia
44677,2S,WW,1944243,271557,44677_021_2-S_HM_WW,4.002,209.994,2.606,6.956,223.932,,44677_021_2-S_HM_WW,PQC3,DIODE_HALF,Not Used,Left,DiodeCV,PQC_HM_POSITION 3,0.5,,,0.2,20.0,20.0,HPK_44677_021_2-S_HM_W_flute3_L_DiodeCV_22_2_2023_11h12m9s.txt,Perugia
44677,2S,EE,1944594,271594,44677_028_2-S_HM_EE,3.965,212.084,2.62,6.944,222.736,,44677_028_2-S_HM_EE,PQC3,DIODE_HALF,Not Used,Left,DiodeCV,PQC_HM_POSITION 3,0.5,,,0.2,20.0,20.0,HPK_44677_028_2-S_HM_E_flute3_L_DiodeCV_6_3_2023_14h52m25s.txt,Perugia
44677,2S,WW,1944279,271597,44677_028_2-S_HM_WW,3.946,213.29,2.606,7.082,223.932,,44677_028_2-S_HM_WW,PQC3,DIODE_HALF,Not Used,Left,DiodeCV,PQC_HM_POSITION 3,0.5,,,0.2,20.0,20.0,HPK_44677_028_2-S_HM_W_flute3_L_DiodeCV_6_3_2023_15h44m13s.txt,Perugia
44677,2S,EE,1944048,271634,44677_033_2-S_HM_EE,4.021,209.025,2.632,6.747,221.72,,44677_033_2-S_HM_EE,PQC3,DIODE_HALF,Not Used,Left,DiodeCV,PQC_HM_POSITION 3,0.5,,,0.2,20.0,20.0,HPK_44677_033_2-S_HM_E_flute3_L_DiodeCV_22_2_2023_11h47m55s.txt,Perugia
44677,2S,WW,1944579,271637,44677_033_2-S_HM_WW,3.983,210.666,2.616,7.065,223.076,,44677_033_2-S_HM_WW,PQC3,DIODE_HALF,Not Used,Left,DiodeCV,PQC_HM_POSITION 3,0.5,,,0.2,20.0,20.0,HPK_44677_033_2-S_HM_W_flute3_L_DiodeCV_22_2_2023_12h22m40s.txt,Perugia
44677,2S,EE,1944186,271674,44677_038_2-S_HM_EE,3.983,211.314,2.622,6.823,222.566,,44677_038_2-S_HM_EE,PQC3,DIODE_HALF,Not Used,Left,DiodeCV,PQC_HM_POSITION 3,0.5,,,0.2,20.0,20.0,HPK_44677_038_2-S_HM_E_flute3_L_DiodeCV_6_3_2023_17h4m15s.txt,Perugia
44677,2S,WW,1943423,271677,44677_038_2-S_HM_WW,3.946,212.83,2.63,7.186,221.889,,44677_038_2-S_HM_WW,PQC3,DIODE_HALF,Not Used,Left,DiodeCV,PQC_HM_POSITION 3,0.5,,,0.2,20.0,20.0,HPK_44677_038_2-S_HM_W_flute3_L_DiodeCV_7_3_2023_8h42m35s.txt,Perugia
44677,2S,EE,1943579,271714,44677_043_2-S_HM_EE,3.946,212.589,2.614,6.8,223.247,,44677_043_2-S_HM_EE,PQC3,DIODE_HALF,Not Used,Left,DiodeCV,PQC_HM_POSITION 3,0.5,,,0.2,20.0,20.0,HPK_44677_043_2-S_HM_E_flute3_L_DiodeCV_22_2_2023_12h59m55s.txt,Perugia
44677,2S,WW,1944495,271717,44677_043_2-S_HM_WW,4.002,210.491,2.606,7.317,223.932,,44677_043_2-S_HM_WW,PQC3,DIODE_HALF,Not Used,Left,DiodeCV,PQC_HM_POSITION 3,0.5,,,0.2,20.0,20.0,HPK_44677_043_2-S_HM_W_flute3_L_DiodeCV_22_2_2023_14h15m32s.txt,Perugia
45777,PSS,EE,2059798,275290,45777_001_PSS_HM_EE,3.643,247.595,2.149,3.632,301.263,640000000000.0,45777_001_PSS_HM_EE,PQC3,DIODE_HALF,Not Used,Right,DiodeCV,PQC_HM_POSITION 1,3.0,10000.0,0.25,,20.0,20.008,Test_HPK_VPB45777_001_PSS_HM_EE_East_South_PQC3_DiodeCV_DiodeHalf_CV_Run01_03_16_2023_01_22_27_PM.txt,Brown
45777,PSS,WW,2059879,275295,45777_001_PSS_HM_WW,4.18,215.783,2.227,3.318,290.685,640000000000.0,45777_001_PSS_HM_WW,PQC3,DIODE_HALF,Not Used,Right,DiodeCV,PQC_HM_POSITION 2,3.0,10000.0,0.25,,20.0,20.03,Test_HPK_VPB45777_001_PSS_HM_WW_West_North_PQC3_DiodeCV_DiodeHalf_CV_Run01_03_16_2023_02_03_09_PM.txt,Brown
45777,PSS,EE,2058375,275318,45777_004_PSS_HM_EE,3.857,233.871,2.156,3.26,300.341,640000000000.0,45777_004_PSS_HM_EE,PQC3,DIODE_HALF,Not Used,Right,DiodeCV,PQC_HM_POSITION 1,3.0,10000.0,0.25,,20.0,20.005,Test_HPK_VPB45777_004_PSS_HM_EE_East_South_PQC3_DiodeCV_DiodeHalf_CV_Run01_03_15_2023_04_35_14_PM.txt,Brown
45777,PSS,WW,2059483,275333,45777_004_PSS_HM_WW,4.112,219.351,2.239,3.424,289.171,640000000000.0,45777_004_PSS_HM_WW,PQC3,DIODE_HALF,Not Used,Right,DiodeCV,PQC_HM_POSITION 2,3.0,10000.0,0.25,,20.0,20.013,Test_HPK_VPB45777_004_PSS_HM_WW_West_North_PQC3_DiodeCV_DiodeHalf_CV_Run01_03_15_2023_05_34_22_PM.txt,Brown
45777,PSS,EE,2059249,275410,45777_011_PSS_HM_EE,3.947,228.529,2.137,2.96,303.017,640000000000.0,45777_011_PSS_HM_EE,PQC3,DIODE_HALF,Not Used,Right,DiodeCV,PQC_HM_POSITION 3,3.0,10000.0,0.25,,20.0,20.056,Test_HPK_VPB45777_011_PSS_HM_EE_East_South_PQC3_DiodeCV_DiodeHalf_CV_Run01_03_16_2023_02_43_51_PM.txt,Brown
45777,PSS,WW,2059669,275415,45777_011_PSS_HM_WW,4.126,218.63,2.303,3.555,281.082,640000000000.0,45777_011_PSS_HM_WW,PQC3,DIODE_HALF,Not Used,Right,DiodeCV,PQC_HM_POSITION 4,3.0,10000.0,0.25,,20.0,20.045,Test_HPK_VPB45777_011_PSS_HM_WW_West_North_PQC3_DiodeCV_DiodeHalf_CV_Run01_03_16_2023_03_24_34_PM.txt,Brown
45777,PSS,EE,2058913,275438,45777_014_PSS_HM_EE,4.015,224.689,2.126,3.223,304.552,640000000000.0,45777_014_PSS_HM_EE,PQC3,DIODE_HALF,Not Used,Right,DiodeCV,PQC_HM_POSITION 3,3.0,10000.0,0.25,,20.0,20.041,Test_HPK_VPB45777_014_PSS_HM_EE_East_South_PQC3_DiodeCV_DiodeHalf_CV_Run01_03_15_2023_06_26_01_PM.txt,Brown
45777,PSS,WW,2058964,275453,45777_014_PSS_HM_WW,4.069,221.659,2.362,3.703,274.066,640000000000.0,45777_014_PSS_HM_WW,PQC3,DIODE_HALF,Not Used,Right,DiodeCV,PQC_HM_POSITION 4,3.0,10000.0,0.25,,20.0,20.033,Test_HPK_VPB45777_014_PSS_HM_WW_West_North_PQC3_DiodeCV_DiodeHalf_CV_Run01_03_15_2023_07_17_40_PM.txt,Brown
45777,PSS,EE,2059837,275530,45777_022_PSS_HM_EE,4.027,223.985,2.149,3.107,301.322,640000000000.0,45777_022_PSS_HM_EE,PQC3,DIODE_HALF,Not Used,Right,DiodeCV,PQC_HM_POSITION 1,3.0,10000.0,0.25,,20.0,20.008,Test_HPK_VPB45777_022_PSS_HM_EE_East_South_PQC3_DiodeCV_DiodeHalf_CV_Run01_03_17_2023_12_06_00_PM.txt,Brown
45777,PSS,WW,2059579,275535,45777_022_PSS_HM_WW,4.111,219.435,2.343,3.943,276.302,640000000000.0,45777_022_PSS_HM_WW,PQC3,DIODE_HALF,Not Used,Right,DiodeCV,PQC_HM_POSITION 2,3.0,10000.0,0.25,,20.0,20.02,Test_HPK_VPB45777_022_PSS_HM_WW_West_North_PQC3_DiodeCV_DiodeHalf_CV_Run01_03_17_2023_12_46_37_PM.txt,Brown
45777,PSS,EE,2059216,275558,45777_025_PSS_HM_EE,3.993,225.908,2.16,2.984,299.746,640000000000.0,45777_025_PSS_HM_EE,PQC3,DIODE_HALF,Not Used,Right,DiodeCV,PQC_HM_POSITION 1,3.0,10000.0,0.25,,20.0,20.01,Test_HPK_VPB45777_025_PSS_HM_EE_East_South_PQC3_DiodeCV_DiodeHalf_CV_Run01_03_16_2023_04_36_17_PM.txt,Brown
45777,PSS,WW,2059135,275573,45777_025_PSS_HM_WW,4.226,213.464,2.485,4.131,260.558,640000000000.0,45777_025_PSS_HM_WW,PQC3,DIODE_HALF,Not Used,Right,DiodeCV,PQC_HM_POSITION 2,3.0,10000.0,0.25,,20.0,20.035,Test_HPK_VPB45777_025_PSS_HM_WW_West_North_PQC3_DiodeCV_DiodeHalf_CV_Run01_03_16_2023_05_28_02_PM.txt,Brown
45777,PSS,EE,2059954,275650,45777_032_PSS_HM_EE,3.991,226.036,2.12,3.019,305.34,640000000000.0,45777_032_PSS_HM_EE,PQC3,DIODE_HALF,Not Used,Right,DiodeCV,PQC_HM_POSITION 3,3.0,10000.0,0.25,,20.0,20.043,Test_HPK_VPB45777_032_PSS_HM_EE_East_South_PQC3_DiodeCV_DiodeHalf_CV_Run01_03_17_2023_01_27_11_PM.txt,Brown
45777,PSS,WW,2058231,275655,45777_032_PSS_HM_WW,4.115,219.178,2.245,3.423,288.349,640000000000.0,45777_032_PSS_HM_WW,PQC3,DIODE_HALF,Not Used,Right,DiodeCV,PQC_HM_POSITION 4,3.0,10000.0,0.25,,20.0,20.038,Test_HPK_VPB45777_032_PSS_HM_WW_West_North_PQC3_DiodeCV_DiodeHalf_CV_Run01_03_17_2023_02_07_46_PM.txt,Brown
45777,PSS,EE,2058940,275678,45777_035_PSS_HM_EE,4.023,224.201,2.133,3.401,303.513,640000000000.0,45777_035_PSS_HM_EE,PQC3,DIODE_HALF,Not Used,Right,DiodeCV,PQC_HM_POSITION 3,3.0,10000.0,0.25,,20.0,20.052,Test_HPK_VPB45777_035_PSS_HM_EE_East_South_PQC3_DiodeCV_DiodeHalf_CV_Run01_03_16_2023_06_19_49_PM.txt,Brown
45777,PSS,WW,2058862,275693,45777_035_PSS_HM_WW,4.131,218.349,2.334,3.694,277.452,640000000000.0,45777_035_PSS_HM_WW,PQC3,DIODE_HALF,Not Used,Right,DiodeCV,PQC_HM_POSITION 4,3.0,10000.0,0.25,,20.0,20.041,Test_HPK_VPB45777_035_PSS_HM_WW_West_North_PQC3_DiodeCV_DiodeHalf_CV_Run01_03_16_2023_07_11_29_PM.txt,Brown
44681,2S,EE,2061695,276370,44681_003_2-S_HM_EE,3.82,220.342,2.603,6.664,224.19,,44681_003_2-S_HM_EE,PQC3,DIODE_HALF,Not Used,Left,DiodeCV,PQC_HM_POSITION 3,0.5,,,0.2,20.0,20.0,HPK_44681_003_2-S_HM_E_flute3_L_DiodeCV_17_3_2023_10h35m30s.txt,Perugia
44681,2S,WW,2061470,276373,44681_003_2-S_HM_WW,3.855,217.684,2.608,6.545,223.76,,44681_003_2-S_HM_WW,PQC3,DIODE_HALF,Not Used,Left,DiodeCV,PQC_HM_POSITION 3,0.5,,,0.2,20.0,20.0,HPK_44681_003_2-S_HM_W_flute3_L_DiodeCV_17_3_2023_11h6m3s.txt,Perugia
44681,2S,EE,2061599,276414,44681_009_2-S_HM_EE,3.873,216.742,2.631,6.658,221.804,,44681_009_2-S_HM_EE,PQC3,DIODE_HALF,Not Used,Left,DiodeCV,PQC_HM_POSITION 3,0.5,,,0.2,20.0,20.0,HPK_44681_009_2-S_HM_E_flute3_L_DiodeCV_20_3_2023_13h52m58s.txt,Perugia
44681,2S,WW,2061200,276417,44681_009_2-S_HM_WW,3.309,254.206,2.607,7.006,223.846,,44681_009_2-S_HM_WW,PQC3,DIODE_HALF,Not Used,Left,DiodeCV,PQC_HM_POSITION 3,0.5,,,0.2,20.0,20.0,HPK_44681_009_2-S_HM_W_flute3_L_DiodeCV_20_3_2023_14h28m42s.txt,Perugia
44681,2S,EE,2061875,276454,44681_018_2-S_HM_EE,3.786,222.204,2.603,7.15,224.19,,44681_018_2-S_HM_EE,PQC3,DIODE_HALF,Not Used,Left,DiodeCV,PQC_HM_POSITION 3,0.5,,,0.2,20.0,20.0,HPK_44681_018_2-S_HM_E_flute3_L_DiodeCV_20_3_2023_15h7m2s.txt,Perugia
44681,2S,WW,2061371,276457,44681_018_2-S_HM_WW,2.929,287.251,2.605,6.319,224.018,,44681_018_2-S_HM_WW,PQC3,DIODE_HALF,Not Used,Left,DiodeCV,PQC_HM_POSITION 3,0.5,,,0.2,20.0,20.0,HPK_44681_018_2-S_HM_W_flute3_L_DiodeCV_20_3_2023_15h46m33s.txt,Perugia
44681,2S,EE,2061710,276494,44681_025_2-S_HM_EE,3.838,219.083,2.62,6.907,222.736,,44681_025_2-S_HM_EE,PQC3,DIODE_HALF,Not Used,Left,DiodeCV,PQC_HM_POSITION 3,0.5,,,0.2,20.0,20.0,HPK_44681_025_2-S_HM_E_flute3_L_DiodeCV_17_3_2023_12h12m8s.txt,Perugia
44681,2S,WW,2061899,276497,44681_025_2-S_HM_WW,3.838,219.343,2.6,6.87,224.449,,44681_025_2-S_HM_WW,PQC3,DIODE_HALF,Not Used,Left,DiodeCV,PQC_HM_POSITION 3,0.5,,,0.2,20.0,20.0,HPK_44681_025_2-S_HM_W_flute3_L_DiodeCV_17_3_2023_12h45m1s.txt,Perugia
44681,2S,EE,2061032,276538,44681_031_2-S_HM_EE,3.855,218.13,2.613,6.609,223.332,,44681_031_2-S_HM_EE,PQC3,DIODE_HALF,Not Used,Left,DiodeCV,PQC_HM_POSITION 3,0.5,,,0.2,20.0,20.0,HPK_44681_031_2-S_HM_E_flute3_L_DiodeCV_20_3_2023_16h24m36s.txt,Perugia
44681,2S,WW,2061077,276551,44681_031_2-S_HM_WW,3.803,220.668,2.602,6.568,224.276,,44681_031_2-S_HM_WW,PQC3,DIODE_HALF,Not Used,Left,DiodeCV,PQC_HM_POSITION 3,0.5,,,0.2,20.0,20.0,HPK_44681_031_2-S_HM_W_flute3_L_DiodeCV_20_3_2023_17h3m17s.txt,Perugia
44681,2S,EE,2061680,276570,44681_036_2-S_HM_EE,3.873,216.558,2.641,6.685,220.964,,44681_036_2-S_HM_EE,PQC3,DIODE_HALF,Not Used,Left,DiodeCV,PQC_HM_POSITION 3,0.5,,,0.2,20.0,20.0,HPK_44681_036_2-S_HM_E_flute3_L_DiodeCV_20_3_2023_11h28m38s.txt,Perugia
44681,2S,WW,2061872,276573,44681_036_2-S_HM_WW,3.891,215.695,2.624,6.636,222.396,,44681_036_2-S_HM_WW,PQC3,DIODE_HALF,Not Used,Left,DiodeCV,PQC_HM_POSITION 3,0.5,,,0.2,20.0,20.0,HPK_44681_036_2-S_HM_W_flute3_L_DiodeCV_20_3_2023_12h1m52s.txt,Perugia
44681,2S,EE,2061467,276596,44681_040_2-S_HM_EE,3.855,217.925,2.594,6.994,224.968,,44681_040_2-S_HM_EE,PQC3,DIODE_HALF,Not Used,Left,DiodeCV,PQC_HM_POSITION 3,0.5,,,0.2,20.0,20.0,HPK_44681_040_2-S_HM_E_flute3_L_DiodeCV_20_3_2023_17h40m8s.txt,Perugia
44681,2S,WW,2061485,276599,44681_040_2-S_HM_WW,3.82,220.32,2.635,6.408,221.468,,44681_040_2-S_HM_WW,PQC3,DIODE_HALF,Not Used,Left,DiodeCV,PQC_HM_POSITION 3,0.5,,,0.2,20.0,20.0,HPK_44681_040_2-S_HM_W_flute3_L_DiodeCV_20_3_2023_18h18m19s.txt,Perugia
44681,2S,EE,2061539,276636,44681_047_2-S_HM_EE,3.855,218.388,2.617,6.507,222.991,,44681_047_2-S_HM_EE,PQC3,DIODE_HALF,Not Used,Left,DiodeCV,PQC_HM_POSITION 3,0.5,,,0.2,20.0,20.0,HPK_44681_047_2-S_HM_E_flute3_L_DiodeCV_21_3_2023_8h58m44s.txt,Perugia
44681,2S,WW,2061845,276639,44681_047_2-S_HM_WW,3.891,215.517,2.601,6.692,224.363,,44681_047_2-S_HM_WW,PQC3,DIODE_HALF,Not Used,Left,DiodeCV,PQC_HM_POSITION 3,0.5,,,0.2,20.0,20.0,HPK_44681_047_2-S_HM_W_flute3_L_DiodeCV_21_3_2023_9h29m46s.txt,Perugia
45778,2S,EE,2062740,276694,45778_008_2-S_HM_EE,3.838,218.785,2.606,7.061,223.932,,45778_008_2-S_HM_EE,PQC3,DIODE_HALF,Not Used,Left,DiodeCV,PQC_HM_POSITION 3,0.5,,,0.2,20.0,20.0,HPK_45778_008_2-S_HM_E_flute3_L_DiodeCV_21_3_2023_10h51m3s.txt,Perugia
45778,2S,WW,2063263,276697,45778_008_2-S_HM_WW,3.838,219.23,2.618,6.805,222.906,,45778_008_2-S_HM_WW,PQC3,DIODE_HALF,Not Used,Left,DiodeCV,PQC_HM_POSITION 3,0.5,,,0.2,20.0,20.0,HPK_45778_008_2-S_HM_W_flute3_L_DiodeCV_21_3_2023_11h28m54s.txt,Perugia
45778,2S,EE,2063809,276738,45778_016_2-S_HM_EE,3.891,216.177,2.617,6.983,222.991,,45778_016_2-S_HM_EE,PQC3,DIODE_HALF,Not Used,Left,DiodeCV,PQC_HM_POSITION 3,0.5,,,0.2,20.0,20.0,HPK_45778_016_2-S_HM_E_flute3_L_DiodeCV_22_3_2023_12h19m9s.txt,Perugia
45778,2S,WW,2063719,276751,45778_016_2-S_HM_WW,3.965,212.306,2.626,6.655,222.227,,45778_016_2-S_HM_WW,PQC3,DIODE_HALF,Not Used,Left,DiodeCV,PQC_HM_POSITION 3,0.5,,,0.2,20.0,20.0,HPK_45778_016_2-S_HM_W_flute3_L_DiodeCV_22_3_2023_13h6m56s.txt,Perugia
45778,2S,EE,2063764,276778,45778_022_2-S_HM_EE,3.786,222.138,2.605,6.952,224.018,,45778_022_2-S_HM_EE,PQC3,DIODE_HALF,Not Used,Left,DiodeCV,PQC_HM_POSITION 3,0.5,,,0.2,20.0,20.0,HPK_45778_022_2-S_HM_E_flute3_L_DiodeCV_22_3_2023_8h52m4s.txt,Perugia
45778,2S,WW,2062794,276791,45778_022_2-S_HM_WW,3.838,218.969,2.614,6.732,223.247,,45778_022_2-S_HM_WW,PQC3,DIODE_HALF,Not Used,Left,DiodeCV,PQC_HM_POSITION 3,0.5,,,0.2,20.0,20.0,HPK_45778_022_2-S_HM_W_flute3_L_DiodeCV_22_3_2023_9h25m7s.txt,Perugia
45778,2S,EE,2063479,276818,45778_027_2-S_HM_EE,3.82,220.333,2.616,6.815,223.076,,45778_027_2-S_HM_EE,PQC3,DIODE_HALF,Not Used,Left,DiodeCV,PQC_HM_POSITION 3,0.5,,,0.2,20.0,20.0,HPK_45778_027_2-S_HM_E_flute3_L_DiodeCV_22_3_2023_13h41m31s.txt,Perugia
45778,2S,WW,2063314,276831,45778_027_2-S_HM_WW,3.786,222.39,2.603,6.939,224.19,,45778_027_2-S_HM_WW,PQC3,DIODE_HALF,Not Used,Left,DiodeCV,PQC_HM_POSITION 3,0.5,,,0.2,20.0,20.0,HPK_45778_027_2-S_HM_W_flute3_L_DiodeCV_22_3_2023_15h14m49s.txt,Perugia
45778,2S,EE,2063503,276858,45778_033_2-S_HM_EE,3.803,221.049,2.609,6.784,223.675,,45778_033_2-S_HM_EE,PQC3,DIODE_HALF,Not Used,Left,DiodeCV,PQC_HM_POSITION 3,0.5,,,0.2,20.0,20.0,HPK_45778_033_2-S_HM_E_flute3_L_DiodeCV_22_3_2023_15h50m37s.txt,Perugia
45778,2S,WW,2062557,276871,45778_033_2-S_HM_WW,3.855,218.064,2.611,6.897,223.503,,45778_033_2-S_HM_WW,PQC3,DIODE_HALF,Not Used,Left,DiodeCV,PQC_HM_POSITION 3,0.5,,,0.2,20.0,20.0,HPK_45778_033_2-S_HM_W_flute3_L_DiodeCV_22_3_2023_16h25m7s.txt,Perugia
45778,2S,EE,2062668,276894,45778_038_2-S_HM_EE,3.82,220.251,2.61,6.861,223.589,,45778_038_2-S_HM_EE,PQC3,DIODE_HALF,Not Used,Left,DiodeCV,PQC_HM_POSITION 3,0.5,,,0.2,20.0,20.0,HPK_45778_038_2-S_HM_E_flute3_L_DiodeCV_22_3_2023_10h33m54s.txt,Perugia
45778,2S,WW,2062596,276897,45778_038_2-S_HM_WW,3.82,219.593,2.608,6.836,223.76,,45778_038_2-S_HM_WW,PQC3,DIODE_HALF,Not Used,Left,DiodeCV,PQC_HM_POSITION 3,0.5,,,0.2,20.0,20.0,HPK_45778_038_2-S_HM_W_flute3_L_DiodeCV_22_3_2023_11h5m47s.txt,Perugia
45778,2S,EE,2062518,276938,45778_045_2-S_HM_EE,3.82,219.793,2.606,6.894,223.932,,45778_045_2-S_HM_EE,PQC3,DIODE_HALF,Not Used,Left,DiodeCV,PQC_HM_POSITION 3,0.5,,,0.2,20.0,20.0,HPK_45778_045_2-S_HM_E_flute3_L_DiodeCV_23_3_2023_9h47m31s.txt,Perugia
45778,2S,WW,2062521,276951,45778_045_2-S_HM_WW,3.735,224.908,2.597,6.953,224.708,,45778_045_2-S_HM_WW,PQC3,DIODE_HALF,Not Used,Left,DiodeCV,PQC_HM_POSITION 3,0.5,,,0.2,20.0,20.0,HPK_45778_045_2-S_HM_W_flute3_L_DiodeCV_23_3_2023_10h18m37s.txt,Perugia
45778,2S,EE,2063749,276970,45778_049_2-S_HM_EE,3.056,275.051,2.6,7.115,224.449,,45778_049_2-S_HM_EE,PQC3,DIODE_HALF,Not Used,Left,DiodeCV,PQC_HM_POSITION 3,0.5,,,0.2,20.0,20.0,HPK_45778_049_2-S_HM_E_flute3_L_DiodeCV_22_3_2023_17h0m26s.txt,Perugia
45778,2S,WW,2063815,276973,45778_049_2-S_HM_WW,3.891,216.092,2.608,7.039,223.76,,45778_049_2-S_HM_WW,PQC3,DIODE_HALF,Not Used,Left,DiodeCV,PQC_HM_POSITION 3,0.5,,,0.2,20.0,20.0,HPK_45778_049_2-S_HM_W_flute3_L_DiodeCV_22_3_2023_17h35m10s.txt,Perugia
46229,PSS,EE,2142356,293110,46229_001_PSS_HM_EE,4.177,215.976,2.169,3.801,298.539,640000000000.0,46229_001_PSS_HM_EE,PQC3,DIODE_HALF,Not Used,Right,DiodeCV,PQC_HM_POSITION 1,3.0,10000.0,0.25,0.194,20.0,20.004,Test_HPK_VPB46229_001_PSS_HM_EE_East_South_PQC3_DiodeCV_DiodeHalf_CV_Run01_04_19_2023_11_57_59_AM.txt,Brown
46229,PSS,WW,2143415,293115,46229_001_PSS_HM_WW,3.999,225.554,2.2,3.655,294.287,640000000000.0,46229_001_PSS_HM_WW,PQC3,DIODE_HALF,Not Used,Right,DiodeCV,PQC_HM_POSITION 2,3.0,10000.0,0.25,0.207,20.0,20.004,Test_HPK_VPB46229_001_PSS_HM_WW_West_North_PQC3_DiodeCV_DiodeHalf_CV_Run01_04_19_2023_12_38_43_PM.txt,Brown
46229,PSS,EE,2142239,293938,46229_004_PSS_HM_EE,4.233,213.108,2.143,3.928,302.122,640000000000.0,46229_004_PSS_HM_EE,PQC3,DIODE_HALF,Not Used,Right,DiodeCV,PQC_HM_POSITION 1,3.0,10000.0,0.25,0.195,20.0,20.01,Test_HPK_VPB46229_004_PSS_HM_EE_East_South_PQC3_DiodeCV_DiodeHalf_CV_Run01_04_19_2023_07_10_15_PM.txt,Brown
46229,PSS,WW,2142422,293953,46229_004_PSS_HM_WW,4.21,214.247,2.174,4.197,297.78,640000000000.0,46229_004_PSS_HM_WW,PQC3,DIODE_HALF,Not Used,Right,DiodeCV,PQC_HM_POSITION 2,3.0,10000.0,0.25,0.209,20.0,20.008,Test_HPK_VPB46229_004_PSS_HM_WW_West_North_PQC3_DiodeCV_DiodeHalf_CV_Run01_04_19_2023_08_01_48_PM.txt,Brown
46229,PSS,EE,2143040,294030,46229_011_PSS_HM_EE,4.197,214.945,2.133,3.784,303.614,640000000000.0,46229_011_PSS_HM_EE,PQC3,DIODE_HALF,Not Used,Right,DiodeCV,PQC_HM_POSITION 3,3.0,10000.0,0.25,0.228,20.0,20.005,Test_HPK_VPB46229_011_PSS_HM_EE_East_South_PQC3_DiodeCV_DiodeHalf_CV_Run01_04_19_2023_01_19_21_PM.txt,Brown
46229,PSS,WW,2142326,294035,46229_011_PSS_HM_WW,4.087,220.69,2.159,3.417,299.91,640000000000.0,46229_011_PSS_HM_WW,PQC3,DIODE_HALF,Not Used,Right,DiodeCV,PQC_HM_POSITION 4,3.0,10000.0,0.25,0.244,20.0,20.004,Test_HPK_VPB46229_011_PSS_HM_WW_West_North_PQC3_DiodeCV_DiodeHalf_CV_Run01_04_19_2023_02_00_04_PM.txt,Brown
46229,PSS,EE,2142752,294058,46229_014_PSS_HM_EE,4.185,215.556,2.182,3.772,296.736,640000000000.0,46229_014_PSS_HM_EE,PQC3,DIODE_HALF,Not Used,Right,DiodeCV,PQC_HM_POSITION 3,3.0,10000.0,0.25,0.232,20.0,20.026,Test_HPK_VPB46229_014_PSS_HM_EE_East_South_PQC3_DiodeCV_DiodeHalf_CV_Run01_04_19_2023_08_53_17_PM.txt,Brown
46229,PSS,WW,2142632,294073,46229_014_PSS_HM_WW,4.211,214.196,2.146,4.255,301.655,640000000000.0,46229_014_PSS_HM_WW,PQC3,DIODE_HALF,Not Used,Right,DiodeCV,PQC_HM_POSITION 4,3.0,10000.0,0.25,0.243,20.0,20.01,Test_HPK_VPB46229_014_PSS_HM_WW_West_North_PQC3_DiodeCV_DiodeHalf_CV_Run01_04_19_2023_09_44_41_PM.txt,Brown
46229,PSS,EE,2143352,294150,46229_021_PSS_HM_EE,3.811,236.703,2.197,3.865,294.769,640000000000.0,46229_021_PSS_HM_EE,PQC3,DIODE_HALF,Not Used,Right,DiodeCV,PQC_HM_POSITION 1,3.0,10000.0,0.25,0.196,20.0,20.005,Test_HPK_VPB46229_021_PSS_HM_EE_East_South_PQC3_DiodeCV_DiodeHalf_CV_Run01_04_19_2023_03_40_21_PM.txt,Brown
46229,PSS,WW,2142161,294155,46229_021_PSS_HM_WW,4.201,214.697,2.194,4.329,295.067,640000000000.0,46229_021_PSS_HM_WW,PQC3,DIODE_HALF,Not Used,Right,DiodeCV,PQC_HM_POSITION 2,3.0,10000.0,0.25,0.208,20.0,20.008,Test_HPK_VPB46229_021_PSS_HM_WW_West_North_PQC3_DiodeCV_DiodeHalf_CV_Run01_04_19_2023_04_21_08_PM.txt,Brown
46229,PSS,EE,2142116,294178,46229_024_PSS_HM_EE,4.209,214.317,2.142,4.159,302.233,640000000000.0,46229_024_PSS_HM_EE,PQC3,DIODE_HALF,Not Used,Right,DiodeCV,PQC_HM_POSITION 1,3.0,10000.0,0.25,0.196,20.0,20.005,Test_HPK_VPB46229_024_PSS_HM_EE_East_South_PQC3_DiodeCV_DiodeHalf_CV_Run01_04_20_2023_12_42_53_PM.txt,Brown
46229,PSS,WW,2143379,294193,46229_024_PSS_HM_WW,4.205,214.519,2.159,4.257,299.87,640000000000.0,46229_024_PSS_HM_WW,PQC3,DIODE_HALF,Not Used,Right,DiodeCV,PQC_HM_POSITION 2,3.0,10000.0,0.25,0.208,20.0,20.006,Test_HPK_VPB46229_024_PSS_HM_WW_West_North_PQC3_DiodeCV_DiodeHalf_CV_Run01_04_20_2023_01_34_45_PM.txt,Brown
46229,PSS,EE,2142866,294270,46229_031_PSS_HM_EE,3.948,228.46,2.093,3.22,309.416,640000000000.0,46229_031_PSS_HM_EE,PQC3,DIODE_HALF,Not Used,Right,DiodeCV,PQC_HM_POSITION 3,3.0,10000.0,0.25,0.231,20.0,20.026,Test_HPK_VPB46229_031_PSS_HM_EE_East_South_PQC3_DiodeCV_DiodeHalf_CV_Run01_04_19_2023_05_01_52_PM.txt,Brown
46229,PSS,WW,2143406,294275,46229_031_PSS_HM_WW,3.932,229.413,2.101,3.247,308.108,640000000000.0,46229_031_PSS_HM_WW,PQC3,DIODE_HALF,Not Used,Right,DiodeCV,PQC_HM_POSITION 4,3.0,10000.0,0.25,0.244,20.0,20.01,Test_HPK_VPB46229_031_PSS_HM_WW_West_North_PQC3_DiodeCV_DiodeHalf_CV_Run01_04_19_2023_05_42_36_PM.txt,Brown
46229,PSS,EE,2143223,294298,46229_034_PSS_HM_EE,3.995,225.761,2.103,2.979,307.886,640000000000.0,46229_034_PSS_HM_EE,PQC3,DIODE_HALF,Not Used,Right,DiodeCV,PQC_HM_POSITION 3,3.0,10000.0,0.25,0.232,20.0,20.008,Test_HPK_VPB46229_034_PSS_HM_EE_East_South_PQC3_DiodeCV_DiodeHalf_CV_Run01_04_20_2023_02_26_22_PM.txt,Brown
46229,PSS,WW,2142242,294313,46229_034_PSS_HM_WW,3.957,227.952,2.111,3.212,306.76,640000000000.0,46229_034_PSS_HM_WW,PQC3,DIODE_HALF,Not Used,Right,DiodeCV,PQC_HM_POSITION 4,3.0,10000.0,0.25,0.244,20.0,20.005,Test_HPK_VPB46229_034_PSS_HM_WW_West_North_PQC3_DiodeCV_DiodeHalf_CV_Run01_04_20_2023_03_18_06_PM.txt,Brown
45779,2S,EE,2151661,298734,45779_002_2-S_HM_EE,3.784,222.676,2.822,5358000000000.0,229.0,,45779_002_2-S_HM_EE,PQC1,DIODE_HALF,Not Used,Left,Diode_CV1,HP 4192A,0.5,100000.0,0.25,,20.4,20.4,Demokritos_VPB45779_002_2-S_HM_E_Left_PQC3_DiodeHalf_CV.xml,Demokritos
45779,2S,WW,2152181,298737,45779_002_2-S_HM_WW,3.811,222.486,2.832,5439000000000.0,228.2,,45779_002_2-S_HM_WW,PQC1,DIODE_HALF,Not Used,Left,Diode_CV1,HP 4192A,0.5,100000.0,0.25,,21.3,21.3,Demokritos_VPB45779_002_2-S_HM_W_Left_PQC3_DiodeHalf_CV.xml,Demokritos
45779,2S,EE,2152241,298752,45779_004_2-S_HM_EE,4.225,198.893,2.834,4813000000000.0,228.1,,45779_004_2-S_HM_EE,PQC1,DIODE_HALF,Not Used,Left,Diode_CV1,HP 4192A,0.5,100000.0,0.25,,20.0,20.0,Demokritos_VPB45779_004_2-S_HM_E_Left_PQC3_DiodeHalf_CV.xml,Demokritos
45779,2S,WW,2152261,298755,45779_004_2-S_HM_WW,4.183,202.021,2.825,4898000000000.0,228.8,,45779_004_2-S_HM_WW,PQC1,DIODE_HALF,Not Used,Left,Diode_CV1,HP 4192A,0.5,100000.0,0.25,,20.8,20.8,Demokritos_VPB45779_004_2-S_HM_W_Left_PQC3_DiodeHalf_CV.xml,Demokritos
45779,2S,EE,2151941,298818,45779_015_2-S_HM_EE,3.999,212.029,2.814,5029000000000.0,229.7,,45779_015_2-S_HM_EE,PQC1,DIODE_HALF,Not Used,Left,Diode_CV1,HP 4192A,0.5,100000.0,0.25,,21.3,21.3,Demokritos_VPB45779_015_2-S_HM_E_Left_PQC3_DiodeHalf_CV.xml,Demokritos
45779,2S,WW,2152021,298831,45779_015_2-S_HM_WW,3.867,219.734,2.842,5397000000000.0,227.4,,45779_015_2-S_HM_WW,PQC1,DIODE_HALF,Not Used,Left,Diode_CV1,HP 4192A,0.5,100000.0,0.25,,21.6,21.6,Demokritos_VPB45779_015_2-S_HM_W_Left_PQC3_DiodeHalf_CV.xml,Demokritos
