Repository: PanosAssiouras/Analysis_DB_data_PQC

File: Flute_1/Diodes/data.csv (part 25 of 33)
batch_number,Type,Orientation,AGGREGATED_COND_DATA_SET_ID,PART_ID,PART_NAME_LABEL,RHO_KOHMCM,VD_V,CMIN_PFRD,NA,D_UM,CMINPLNR_PFRD,PART_NAME_LABEL.1,KIND_OF_HM_FLUTE_ID,KIND_OF_HM_STRUCT_ID,KIND_OF_HM_CONFIG_ID,KIND_OF_HM_SET_ID,PROCEDURE_TYPE,EQUIPMENT,WAITING_TIME_S,AC_FREQ_HZ,AC_AMPL_V,CORR_OPEN_PFRD,TEMP_SET_DEGC,AV_TEMP_DEGC,FILE_NAME,Location
45779,2S,EE,2152501,298890,45779_028_2-S_HM_EE,3.981,213.743,2.814,5124000000000.0,229.7,,45779_028_2-S_HM_EE,PQC1,DIODE_HALF,Not Used,Left,Diode_CV1,HP 4192A,0.5,100000.0,0.25,,21.8,21.8,Demokritos_VPB45779_028_2-S_HM_E_Left_PQC3_DiodeHalf_CV.xml,Demokritos
45779,2S,WW,2152581,298893,45779_028_2-S_HM_WW,4.268,199.633,2.868,5010000000000.0,225.4,,45779_028_2-S_HM_WW,PQC1,DIODE_HALF,Not Used,Left,Diode_CV1,HP 4192A,0.5,100000.0,0.25,,22.0,22.0,Demokritos_VPB45779_028_2-S_HM_W_Left_PQC3_DiodeHalf_CV.xml,Demokritos
45779,2S,EE,2152301,298930,45779_033_2-S_HM_EE,3.872,219.738,2.797,5194000000000.0,231.1,,45779_033_2-S_HM_EE,PQC1,DIODE_HALF,Not Used,Left,Diode_CV1,HP 4192A,0.5,100000.0,0.25,,21.8,21.8,Demokritos_VPB45779_033_2-S_HM_E_Left_PQC3_DiodeHalf_CV.xml,Demokritos
45779,2S,WW,2152881,298933,45779_033_2-S_HM_WW,4.343,196.462,2.84,4810000000000.0,227.6,,45779_033_2-S_HM_WW,PQC1,DIODE_HALF,Not Used,Left,Diode_CV1,HP 4192A,0.5,100000.0,0.25,,22.2,22.2,Demokritos_VPB45779_033_2-S_HM_W_Left_PQC3_DiodeHalf_CV.xml,Demokritos
45779,2S,EE,2153001,298974,45779_039_2-S_HM_EE,4.226,201.893,2.835,4927000000000.0,228.0,,45779_039_2-S_HM_EE,PQC1,DIODE_HALF,Not Used,Left,Diode_CV1,HP 4192A,0.5,100000.0,0.25,,22.2,22.2,Demokritos_VPB45779_039_2-S_HM_E_Left_PQC3_DiodeHalf_CV.xml,Demokritos
45779,2S,WW,2153061,298977,45779_039_2-S_HM_WW,4.417,193.571,2.905,5013000000000.0,222.5,,45779_039_2-S_HM_WW,PQC1,DIODE_HALF,Not Used,Left,Diode_CV1,HP 4192A,0.5,100000.0,0.25,,22.5,22.5,Demokritos_VPB45779_039_2-S_HM_W_Left_PQC3_DiodeHalf_CV.xml,Demokritos
45779,2S,EE,2153161,299036,45779_049_2-S_HM_EE,4.095,208.777,2.902,5401000000000.0,222.7,,45779_049_2-S_HM_EE,PQC1,DIODE_HALF,Not Used,Left,Diode_CV1,HP 4192A,0.5,100000.0,0.25,,22.5,22.5,Demokritos_VPB45779_049_2-S_HM_E_Left_PQC3_DiodeHalf_CV.xml,Demokritos
45779,2S,WW,2153321,299039,45779_049_2-S_HM_WW,4.248,201.526,2.848,4942000000000.0,227.0,,45779_049_2-S_HM_WW,PQC1,DIODE_HALF,Not Used,Left,Diode_CV1,HP 4192A,0.5,100000.0,0.25,,22.7,22.7,Demokritos_VPB45779_049_2-S_HM_W_Left_PQC3_DiodeHalf_CV.xml,Demokritos
45780,2S,EE,2172381,299072,45780_006_2-S_HM_EE,4.603,182.815,2.799,4315000000000.0,231.0,,45780_006_2-S_HM_EE,PQC1,DIODE_HALF,Not Used,Left,Diode_CV1,HP 4192A,0.5,100000.0,0.25,,20.2,20.2,Demokritos_VPB45780_006_2-S_HM_E_Left_PQC3_DiodeHalf_CV.xml,Demokritos
45780,2S,WW,2172841,299075,45780_006_2-S_HM_WW,4.885,173.213,2.836,4222000000000.0,227.9,,45780_006_2-S_HM_WW,PQC1,DIODE_HALF,Not Used,Left,Diode_CV1,HP 4192A,0.5,100000.0,0.25,,21.0,21.0,Demokritos_VPB45780_006_2-S_HM_W_Left_PQC3_DiodeHalf_CV.xml,Demokritos
45780,2S,EE,2172941,299098,45780_011_2-S_HM_EE,4.457,188.394,2.784,4463000000000.0,232.2,,45780_011_2-S_HM_EE,PQC1,DIODE_HALF,Not Used,Left,Diode_CV1,HP 4192A,0.5,100000.0,0.25,,19.9,19.9,Demokritos_VPB45780_011_2-S_HM_E_Left_PQC3_DiodeHalf_CV.xml,Demokritos
45780,2S,WW,2173121,299111,45780_011_2-S_HM_WW,4.769,177.301,2.824,4253000000000.0,228.9,,45780_011_2-S_HM_WW,PQC1,DIODE_HALF,Not Used,Left,Diode_CV1,HP 4192A,0.5,100000.0,0.25,,20.9,20.9,Demokritos_VPB45780_011_2-S_HM_W_Left_PQC3_DiodeHalf_CV.xml,Demokritos
45780,2S,EE,2172641,299156,45780_022_2-S_HM_EE,4.64,183.372,2.831,4417000000000.0,228.3,,45780_022_2-S_HM_EE,PQC1,DIODE_HALF,Not Used,Left,Diode_CV1,HP 4192A,0.5,100000.0,0.25,,21.8,21.8,Demokritos_VPB45780_022_2-S_HM_E_Left_PQC3_DiodeHalf_CV.xml,Demokritos
45780,2S,WW,2173281,299159,45780_022_2-S_HM_WW,4.634,184.514,2.822,4437000000000.0,229.1,,45780_022_2-S_HM_WW,PQC1,DIODE_HALF,Not Used,Left,Diode_CV1,HP 4192A,0.5,100000.0,0.25,,22.5,22.5,Demokritos_VPB45780_022_2-S_HM_W_Left_PQC3_DiodeHalf_CV.xml,Demokritos
45780,2S,EE,2173401,299196,45780_030_2-S_HM_EE,4.828,175.883,2.812,4218000000000.0,229.9,,45780_030_2-S_HM_EE,PQC1,DIODE_HALF,Not Used,Left,Diode_CV1,HP 4192A,0.5,100000.0,0.25,,21.5,21.5,Demokritos_VPB45780_030_2-S_HM_E_Left_PQC3_DiodeHalf_CV.xml,Demokritos
45780,2S,WW,2173561,299199,45780_030_2-S_HM_WW,4.742,179.574,2.837,4367000000000.0,227.8,,45780_030_2-S_HM_WW,PQC1,DIODE_HALF,Not Used,Left,Diode_CV1,HP 4192A,0.5,100000.0,0.25,,21.9,21.9,Demokritos_VPB45780_030_2-S_HM_W_Left_PQC3_DiodeHalf_CV.xml,Demokritos
45780,2S,EE,2172741,299254,45780_037_2-S_HM_EE,5.082,168.703,2.869,4225000000000.0,225.3,,45780_037_2-S_HM_EE,PQC1,DIODE_HALF,Not Used,Left,Diode_CV1,HP 4192A,0.5,100000.0,0.25,,22.9,22.9,Demokritos_VPB45780_037_2-S_HM_E_Left_PQC3_DiodeHalf_CV.xml,Demokritos
45780,2S,WW,2172761,299257,45780_037_2-S_HM_WW,4.955,173.404,2.855,4314000000000.0,226.4,,45780_037_2-S_HM_WW,PQC1,DIODE_HALF,Not Used,Left,Diode_CV1,HP 4192A,0.5,100000.0,0.25,,23.2,23.2,Demokritos_VPB45780_037_2-S_HM_W_Left_PQC3_DiodeHalf_CV.xml,Demokritos
45780,2S,EE,2172781,299276,45780_041_2-S_HM_EE,5.066,168.538,2.898,4355000000000.0,223.0,,45780_041_2-S_HM_EE,PQC1,DIODE_HALF,Not Used,Left,Diode_CV1,HP 4192A,0.5,100000.0,0.25,,22.3,22.3,Demokritos_VPB45780_041_2-S_HM_E_Left_PQC3_DiodeHalf_CV.xml,Demokritos
45780,2S,WW,2174021,299279,45780_041_2-S_HM_WW,4.696,182.209,2.849,4450000000000.0,226.9,,45780_041_2-S_HM_WW,PQC1,DIODE_HALF,Not Used,Left,Diode_CV1,HP 4192A,0.5,100000.0,0.25,,22.6,22.6,Demokritos_VPB45780_041_2-S_HM_W_Left_PQC3_DiodeHalf_CV.xml,Demokritos
45780,2S,EE,2174161,299316,45780_048_2-S_HM_EE,5.259,163.813,2.888,4137000000000.0,223.8,,45780_048_2-S_HM_EE,PQC1,DIODE_HALF,Not Used,Left,Diode_CV1,HP 4192A,0.5,100000.0,0.25,,23.6,23.6,Demokritos_VPB45780_048_2-S_HM_E_Left_PQC3_DiodeHalf_CV.xml,Demokritos
45780,2S,WW,2174461,299319,45780_048_2-S_HM_WW,4.874,177.008,2.872,4435000000000.0,225.0,,45780_048_2-S_HM_WW,PQC1,DIODE_HALF,Not Used,Left,Diode_CV1,HP 4192A,0.5,100000.0,0.25,,23.8,23.8,Demokritos_VPB45780_048_2-S_HM_W_Left_PQC3_DiodeHalf_CV.xml,Demokritos
45781,2S,EE,2178021,299356,45781_004_2-S_HM_EE,4.301,198.519,2.783,4625000000000.0,232.3,,45781_004_2-S_HM_EE,PQC1,DIODE_HALF,Not Used,Left,Diode_CV1,HP 4192A,0.5,100000.0,0.25,,22.3,22.3,Demokritos_VPB45781_004_2-S_HM_E_Left_PQC3_DiodeHalf_CV.xml,Demokritos
45781,2S,WW,2178201,299359,45781_004_2-S_HM_WW,4.254,201.149,2.818,4830000000000.0,229.4,,45781_004_2-S_HM_WW,PQC1,DIODE_HALF,Not Used,Left,Diode_CV1,HP 4192A,0.5,100000.0,0.25,,22.6,22.6,Demokritos_VPB45781_004_2-S_HM_W_Left_PQC3_DiodeHalf_CV.xml,Demokritos
45781,2S,EE,2178281,299396,45781_010_2-S_HM_EE,4.198,201.282,2.777,4683000000000.0,232.7,,45781_010_2-S_HM_EE,PQC1,DIODE_HALF,Not Used,Left,Diode_CV1,HP 4192A,0.5,100000.0,0.25,,20.8,20.8,Demokritos_VPB45781_010_2-S_HM_E_Left_PQC3_DiodeHalf_CV.xml,Demokritos
45781,2S,WW,2178621,299399,45781_010_2-S_HM_WW,4.234,200.524,2.766,4654000000000.0,233.7,,45781_010_2-S_HM_WW,PQC1,DIODE_HALF,Not Used,Left,Diode_CV1,HP 4192A,0.5,100000.0,0.25,,21.5,21.5,Demokritos_VPB45781_010_2-S_HM_W_Left_PQC3_DiodeHalf_CV.xml,Demokritos
45781,2S,EE,2178761,299450,45781_017_2-S_HM_EE,4.141,206.762,2.807,4908000000000.0,230.3,,45781_017_2-S_HM_EE,PQC1,DIODE_HALF,Not Used,Left,Diode_CV1,HP 4192A,0.5,100000.0,0.25,,22.7,22.7,Demokritos_VPB45781_017_2-S_HM_E_Left_PQC3_DiodeHalf_CV.xml,Demokritos
45781,2S,WW,2178821,299453,45781_017_2-S_HM_WW,4.376,195.902,2.827,4784000000000.0,228.6,,45781_017_2-S_HM_WW,PQC1,DIODE_HALF,Not Used,Left,Diode_CV1,HP 4192A,0.5,100000.0,0.25,,22.9,22.9,Demokritos_VPB45781_017_2-S_HM_W_Left_PQC3_DiodeHalf_CV.xml,Demokritos
45781,2S,EE,2178881,299494,45781_024_2-S_HM_EE,4.222,201.827,2.759,4682000000000.0,234.3,,45781_024_2-S_HM_EE,PQC1,DIODE_HALF,Not Used,Left,Diode_CV1,HP 4192A,0.5,100000.0,0.25,,22.0,22.0,Demokritos_VPB45781_024_2-S_HM_E_Left_PQC3_DiodeHalf_CV.xml,Demokritos
45781,2S,WW,2179341,299497,45781_024_2-S_HM_WW,4.2,200.237,2.784,4736000000000.0,232.1,,45781_024_2-S_HM_WW,PQC1,DIODE_HALF,Not Used,Left,Diode_CV1,HP 4192A,0.5,100000.0,0.25,,20.1,20.1,Demokritos_VPB45781_024_2-S_HM_W_Left_PQC3_DiodeHalf_CV.xml,Demokritos
45781,2S,EE,2179101,299534,45781_031_2-S_HM_EE,4.286,200.303,2.777,4676000000000.0,232.8,,45781_031_2-S_HM_EE,PQC1,DIODE_HALF,Not Used,Left,Diode_CV1,HP 4192A,0.5,100000.0,0.25,,23.1,23.1,Demokritos_VPB45781_031_2-S_HM_E_Left_PQC3_DiodeHalf_CV.xml,Demokritos
45781,2S,WW,2179161,299537,45781_031_2-S_HM_WW,4.203,204.542,2.776,4790000000000.0,232.8,,45781_031_2-S_HM_WW,PQC1,DIODE_HALF,Not Used,Left,Diode_CV1,HP 4192A,0.5,100000.0,0.25,,23.3,23.3,Demokritos_VPB45781_031_2-S_HM_W_Left_PQC3_DiodeHalf_CV.xml,Demokritos
45781,2S,EE,2179461,299574,45781_038_2-S_HM_EE,4.197,201.332,2.796,4741000000000.0,231.2,,45781_038_2-S_HM_EE,PQC1,DIODE_HALF,Not Used,Left,Diode_CV1,HP 4192A,0.5,100000.0,0.25,,20.8,20.8,Demokritos_VPB45781_038_2-S_HM_E_Left_PQC3_DiodeHalf_CV.xml,Demokritos
45781,2S,WW,2179561,299577,45781_038_2-S_HM_WW,4.075,208.236,2.768,4857000000000.0,233.5,,45781_038_2-S_HM_WW,PQC1,DIODE_HALF,Not Used,Left,Diode_CV1,HP 4192A,0.5,100000.0,0.25,,21.4,21.4,Demokritos_VPB45781_038_2-S_HM_W_Left_PQC3_DiodeHalf_CV.xml,Demokritos
45781,2S,EE,2180041,299610,45781_042_2-S_HM_EE,4.433,194.064,2.817,4698000000000.0,229.4,,45781_042_2-S_HM_EE,PQC1,DIODE_HALF,Not Used,Left,Diode_CV1,HP 4192A,0.5,100000.0,0.25,,23.4,23.4,Demokritos_VPB45781_042_2-S_HM_E_Left_PQC3_DiodeHalf_CV.xml,Demokritos
45781,2S,WW,2180101,299613,45781_042_2-S_HM_WW,4.485,192.068,2.874,4876000000000.0,224.9,,45781_042_2-S_HM_WW,PQC1,DIODE_HALF,Not Used,Left,Diode_CV1,HP 4192A,0.5,100000.0,0.25,,23.6,23.6,Demokritos_VPB45781_042_2-S_HM_W_Left_PQC3_DiodeHalf_CV.xml,Demokritos
45782,2S,EE,2195183,299650,45782_003_2-S_HM_EE,3.488,240.804,2.604,7.274,224.104,,45782_003_2-S_HM_EE,PQC3,DIODE_HALF,Not Used,Left,DiodeCV,PQC_HM_POSITION 3,0.5,,,0.2,20.0,20.0,HPK_45782_003_2-S_HM_E_flute3_L_DiodeCV_21_4_2023_15h53m8s.txt,Perugia
45782,2S,WW,2194973,299653,45782_003_2-S_HM_WW,3.82,220.432,3.5,4.801,166.733,,45782_003_2-S_HM_WW,PQC3,DIODE_HALF,Not Used,Left,DiodeCV,PQC_HM_POSITION 3,0.5,,,0.2,20.0,20.0,HPK_45782_003_2-S_HM_W_flute3_L_DiodeCV_21_4_2023_16h25m3s.txt,Perugia
45782,2S,EE,2195453,299690,45782_014_2-S_HM_EE,3.803,220.722,2.604,6.869,224.104,,45782_014_2-S_HM_EE,PQC3,DIODE_HALF,Not Used,Left,DiodeCV,PQC_HM_POSITION 3,0.5,,,0.2,20.0,20.0,HPK_45782_014_2-S_HM_E_flute3_L_DiodeCV_26_4_2023_12h24m40s.txt,Perugia
45782,2S,WW,2194189,299693,45782_014_2-S_HM_WW,4.14,203.361,2.774,4.396,210.37,,45782_014_2-S_HM_WW,PQC3,DIODE_HALF,Not Used,Left,DiodeCV,PQC_HM_POSITION 3,0.5,,,0.2,20.0,20.0,HPK_45782_014_2-S_HM_W_flute3_L_DiodeCV_26_4_2023_13h55m19s.txt,Perugia
45782,2S,EE,2195369,299712,45782_021_2-S_HM_EE,3.786,222.48,2.618,6.834,222.906,,45782_021_2-S_HM_EE,PQC3,DIODE_HALF,Not Used,Left,DiodeCV,PQC_HM_POSITION 3,0.5,,,0.2,20.0,20.0,HPK_45782_021_2-S_HM_E_flute3_L_DiodeCV_26_4_2023_8h58m18s.txt,Perugia
45782,2S,WW,2195219,299715,45782_021_2-S_HM_WW,3.719,225.796,3.172,5.35,183.975,,45782_021_2-S_HM_WW,PQC3,DIODE_HALF,Not Used,Left,DiodeCV,PQC_HM_POSITION 3,0.5,,,0.2,20.0,20.0,HPK_45782_021_2-S_HM_W_flute3_L_DiodeCV_26_4_2023_9h34m17s.txt,Perugia
45782,2S,EE,2195084,299752,45782_028_2-S_HM_EE,3.786,222.274,2.612,6.817,223.418,,45782_028_2-S_HM_EE,PQC3,DIODE_HALF,Not Used,Left,DiodeCV,PQC_HM_POSITION 3,0.5,,,0.2,20.0,20.0,HPK_45782_028_2-S_HM_E_flute3_L_DiodeCV_26_4_2023_14h30m20s.txt,Perugia
45782,2S,WW,2195294,299755,45782_028_2-S_HM_WW,4.14,202.749,3.153,4.496,185.083,,45782_028_2-S_HM_WW,PQC3,DIODE_HALF,Not Used,Left,DiodeCV,PQC_HM_POSITION 3,0.5,,,0.2,20.0,20.0,HPK_45782_028_2-S_HM_W_flute3_L_DiodeCV_26_4_2023_15h9m12s.txt,Perugia
45782,2S,EE,2195009,299778,45782_033_2-S_HM_EE,3.208,262.184,2.603,6.876,224.19,,45782_033_2-S_HM_EE,PQC3,DIODE_HALF,Not Used,Left,DiodeCV,PQC_HM_POSITION 3,0.5,,,0.2,20.0,20.0,HPK_45782_033_2-S_HM_E_flute3_L_DiodeCV_26_4_2023_10h43m57s.txt,Perugia
45782,2S,WW,2195312,299791,45782_033_2-S_HM_WW,3.752,223.811,3.585,4.725,162.78,,45782_033_2-S_HM_WW,PQC3,DIODE_HALF,Not Used,Left,DiodeCV,PQC_HM_POSITION 3,0.5,,,0.2,20.0,20.0,HPK_45782_033_2-S_HM_W_flute3_L_DiodeCV_26_4_2023_11h13m13s.txt,Perugia
45782,2S,EE,2195399,299818,45782_042_2-S_HM_EE,3.786,222.463,2.595,7.007,224.881,,45782_042_2-S_HM_EE,PQC3,DIODE_HALF,Not Used,Left,DiodeCV,PQC_HM_POSITION 3,0.5,,,0.2,20.0,20.0,HPK_45782_042_2-S_HM_E_flute3_L_DiodeCV_26_4_2023_17h21m28s.txt,Perugia
45782,2S,WW,2194396,299831,45782_042_2-S_HM_WW,3.592,233.834,3.593,4.732,162.418,,45782_042_2-S_HM_WW,PQC3,DIODE_HALF,Not Used,Left,DiodeCV,PQC_HM_POSITION 3,0.5,,,0.2,20.0,20.0,HPK_45782_042_2-S_HM_W_flute3_L_DiodeCV_26_4_2023_17h58m31s.txt,Perugia
45782,2S,EE,2195402,299854,45782_046_2-S_HM_EE,3.735,225.453,2.618,7.039,222.906,,45782_046_2-S_HM_EE,PQC3,DIODE_HALF,Not Used,Left,DiodeCV,PQC_HM_POSITION 3,0.5,,,0.2,20.0,20.0,HPK_45782_046_2-S_HM_E_flute3_L_DiodeCV_26_4_2023_15h48m37s.txt,Perugia
45783,2S,EE,2196583,299894,45783_003_2-S_HM_EE,3.838,218.771,2.616,7.23,223.076,,45783_003_2-S_HM_EE,PQC3,DIODE_HALF,Not Used,Left,DiodeCV,PQC_HM_POSITION 3,0.5,,,0.2,20.0,20.0,HPK_45783_003_2-S_HM_E_flute3_L_DiodeCV_27_4_2023_10h2m19s.txt,Perugia
45783,2S,WW,2196403,299897,45783_003_2-S_HM_WW,3.82,220.261,2.628,6.912,222.058,,45783_003_2-S_HM_WW,PQC3,DIODE_HALF,Not Used,Left,DiodeCV,PQC_HM_POSITION 3,0.5,,,0.2,20.0,20.0,HPK_45783_003_2-S_HM_W_flute3_L_DiodeCV_27_4_2023_10h36m25s.txt,Perugia
45783,2S,EE,2195755,299934,45783_008_2-S_HM_EE,3.735,224.72,2.612,7.274,223.418,,45783_008_2-S_HM_EE,PQC3,DIODE_HALF,Not Used,Left,DiodeCV,PQC_HM_POSITION 3,0.5,,,0.2,20.0,20.0,HPK_45783_008_2-S_HM_E_flute3_L_DiodeCV_27_4_2023_14h28m33s.txt,Perugia
45783,2S,WW,2195830,299937,45783_008_2-S_HM_WW,3.735,224.977,2.622,7.118,222.566,,45783_008_2-S_HM_WW,PQC3,DIODE_HALF,Not Used,Left,DiodeCV,PQC_HM_POSITION 3,0.5,,,0.2,20.0,20.0,HPK_45783_008_2-S_HM_W_flute3_L_DiodeCV_27_4_2023_15h5m42s.txt,Perugia
45783,2S,EE,2195863,299996,45783_017_2-S_HM_EE,3.786,221.651,2.615,7.095,223.161,,45783_017_2-S_HM_EE,PQC3,DIODE_HALF,Not Used,Left,DiodeCV,PQC_HM_POSITION 3,0.5,,,0.2,20.0,20.0,HPK_45783_017_2-S_HM_E_flute3_L_DiodeCV_27_4_2023_11h50m4s.txt,Perugia
45783,2S,WW,2195764,299999,45783_017_2-S_HM_WW,3.719,225.789,2.606,7.086,223.932,,45783_017_2-S_HM_WW,PQC3,DIODE_HALF,Not Used,Left,DiodeCV,PQC_HM_POSITION 3,0.5,,,0.2,20.0,20.0,HPK_45783_017_2-S_HM_W_flute3_L_DiodeCV_27_4_2023_12h21m15s.txt,Perugia
45783,2S,EE,2195698,300032,45783_021_2-S_HM_EE,3.735,225.166,2.609,7.299,223.675,,45783_021_2-S_HM_EE,PQC3,DIODE_HALF,Not Used,Left,DiodeCV,PQC_HM_POSITION 3,0.5,,,0.2,20.0,20.0,HPK_45783_021_2-S_HM_E_flute3_L_DiodeCV_27_4_2023_15h39m3s.txt,Perugia
45783,2S,WW,2196370,300035,45783_021_2-S_HM_WW,3.769,223.226,2.626,6.983,222.227,,45783_021_2-S_HM_WW,PQC3,DIODE_HALF,Not Used,Left,DiodeCV,PQC_HM_POSITION 3,0.5,,,0.2,20.0,20.0,HPK_45783_021_2-S_HM_W_flute3_L_DiodeCV_27_4_2023_16h13m49s.txt,Perugia
45783,2S,EE,2196406,300058,45783_027_2-S_HM_EE,3.735,224.98,2.617,6.749,222.991,,45783_027_2-S_HM_EE,PQC3,DIODE_HALF,Not Used,Left,DiodeCV,PQC_HM_POSITION 3,0.5,,,0.2,20.0,20.0,HPK_45783_027_2-S_HM_E_flute3_L_DiodeCV_28_4_2023_10h45m45s.txt,Perugia
45783,2S,WW,2196358,300071,45783_027_2-S_HM_WW,3.703,226.617,2.612,6.607,223.418,,45783_027_2-S_HM_WW,PQC3,DIODE_HALF,Not Used,Left,DiodeCV,PQC_HM_POSITION 3,0.5,,,0.2,20.0,20.0,HPK_45783_027_2-S_HM_W_flute3_L_DiodeCV_28_4_2023_11h22m19s.txt,Perugia
45783,2S,EE,2196439,300090,45783_030_2-S_HM_EE,3.735,225.334,2.615,6.88,223.161,,45783_030_2-S_HM_EE,PQC3,DIODE_HALF,Not Used,Left,DiodeCV,PQC_HM_POSITION 3,0.5,,,0.2,20.0,20.0,HPK_45783_030_2-S_HM_E_flute3_L_DiodeCV_27_4_2023_16h48m36s.txt,Perugia
45783,2S,WW,2196355,300093,45783_030_2-S_HM_WW,3.703,227.073,2.618,6.603,222.906,,45783_030_2-S_HM_WW,PQC3,DIODE_HALF,Not Used,Left,DiodeCV,PQC_HM_POSITION 3,0.5,,,0.2,20.0,20.0,HPK_45783_030_2-S_HM_W_flute3_L_DiodeCV_27_4_2023_17h25m39s.txt,Perugia
45783,2S,EE,2196214,300138,45783_037_2-S_HM_EE,3.719,226.277,2.618,7.057,222.906,,45783_037_2-S_HM_EE,PQC3,DIODE_HALF,Not Used,Left,DiodeCV,PQC_HM_POSITION 3,0.5,,,0.2,20.0,20.0,HPK_45783_037_2-S_HM_E_flute3_L_DiodeCV_28_4_2023_13h34m52s.txt,Perugia
45783,2S,WW,2196346,300151,45783_037_2-S_HM_WW,3.67,229.204,2.612,6.801,223.418,,45783_037_2-S_HM_WW,PQC3,DIODE_HALF,Not Used,Left,DiodeCV,PQC_HM_POSITION 3,0.5,,,0.2,20.0,20.0,HPK_45783_037_2-S_HM_W_flute3_L_DiodeCV_28_4_2023_14h21m30s.txt,Perugia
45783,2S,EE,2196025,300192,45783_044_2-S_HM_EE,3.67,228.638,2.622,7.168,222.566,,45783_044_2-S_HM_EE,PQC3,DIODE_HALF,Not Used,Left,DiodeCV,PQC_HM_POSITION 3,0.5,,,0.2,20.0,20.0,HPK_45783_044_2-S_HM_E_flute3_L_DiodeCV_28_4_2023_8h32m53s.txt,Perugia
45783,2S,WW,2196607,300195,45783_044_2-S_HM_WW,3.67,228.557,2.635,6.676,221.468,,45783_044_2-S_HM_WW,PQC3,DIODE_HALF,Not Used,Left,DiodeCV,PQC_HM_POSITION 3,0.5,,,0.2,20.0,20.0,HPK_45783_044_2-S_HM_W_flute3_L_DiodeCV_28_4_2023_10h7m36s.txt,Perugia
46798,2S,EE,2191281,300258,46798_007_2-S_HM_EE,4.55,187.539,2.793,4433000000000.0,231.4,,46798_007_2-S_HM_EE,PQC1,DIODE_HALF,Not Used,Left,Diode_CV1,HP 4192A,0.5,100000.0,0.25,,22.2,22.2,Demokritos_VPB46798_007_2-S_HM_E_Left_PQC3_DiodeHalf_CV.xml,Demokritos
46798,2S,WW,2191321,300271,46798_007_2-S_HM_WW,4.989,171.378,3.147,5285000000000.0,205.4,,46798_007_2-S_HM_WW,PQC1,DIODE_HALF,Not Used,Left,Diode_CV1,HP 4192A,0.5,100000.0,0.25,,22.5,22.5,Demokritos_VPB46798_007_2-S_HM_W_Left_PQC3_DiodeHalf_CV.xml,Demokritos
46798,2S,EE,2191641,300276,46798_009_2-S_HM_EE,4.552,186.926,2.793,4384000000000.0,231.5,,46798_009_2-S_HM_EE,PQC1,DIODE_HALF,Not Used,Left,Diode_CV1,HP 4192A,0.5,100000.0,0.25,,21.8,21.8,Demokritos_VPB46798_009_2-S_HM_E_Left_PQC3_DiodeHalf_CV.xml,Demokritos
46798,2S,WW,2191681,300279,46798_009_2-S_HM_WW,4.615,185.137,3.027,5312000000000.0,213.5,,46798_009_2-S_HM_WW,PQC1,DIODE_HALF,Not Used,Left,Diode_CV1,HP 4192A,0.5,100000.0,0.25,,22.4,22.4,Demokritos_VPB46798_009_2-S_HM_W_Left_PQC3_DiodeHalf_CV.xml,Demokritos
46798,2S,EE,2192101,300316,46798_014_2-S_HM_EE,3.787,221.279,2.81,5324000000000.0,230.0,,46798_014_2-S_HM_EE,PQC1,DIODE_HALF,Not Used,Left,Diode_CV1,HP 4192A,0.5,100000.0,0.25,,19.6,19.6,Demokritos_VPB46798_014_2-S_HM_E_Left_PQC3_DiodeHalf_CV.xml,Demokritos
46798,2S,WW,2191721,300319,46798_014_2-S_HM_WW,5.023,167.75,3.156,5242000000000.0,204.8,,46798_014_2-S_HM_WW,PQC1,DIODE_HALF,Not Used,Left,Diode_CV1,HP 4192A,0.5,100000.0,0.25,,20.4,20.4,Demokritos_VPB46798_014_2-S_HM_W_Left_PQC3_DiodeHalf_CV.xml,Demokritos
46798,2S,EE,2191781,300330,46798_021_2-S_HM_EE,3.618,230.829,2.773,5406000000000.0,233.1,,46798_021_2-S_HM_EE,PQC1,DIODE_HALF,Not Used,Left,Diode_CV1,HP 4192A,0.5,100000.0,0.25,,19.1,19.1,Demokritos_VPB46798_021_2-S_HM_E_Left_PQC3_DiodeHalf_CV.xml,Demokritos
46798,2S,WW,2191921,300333,46798_021_2-S_HM_WW,5.063,166.315,3.186,5297000000000.0,202.9,,46798_021_2-S_HM_WW,PQC1,DIODE_HALF,Not Used,Left,Diode_CV1,HP 4192A,0.5,100000.0,0.25,,20.3,20.3,Demokritos_VPB46798_021_2-S_HM_W_Left_PQC3_DiodeHalf_CV.xml,Demokritos
46798,2S,EE,2192381,300374,46798_032_2-S_HM_EE,4.6,184.066,2.819,4404000000000.0,229.3,,46798_032_2-S_HM_EE,PQC1,DIODE_HALF,Not Used,Left,Diode_CV1,HP 4192A,0.5,100000.0,0.25,,21.1,21.1,Demokritos_VPB46798_032_2-S_HM_E_Left_PQC3_DiodeHalf_CV.xml,Demokritos
46798,2S,WW,2192401,300377,46798_032_2-S_HM_WW,5.017,169.25,3.174,5358000000000.0,203.6,,46798_032_2-S_HM_WW,PQC1,DIODE_HALF,Not Used,Left,Diode_CV1,HP 4192A,0.5,100000.0,0.25,,21.5,21.5,Demokritos_VPB46798_032_2-S_HM_W_Left_PQC3_DiodeHalf_CV.xml,Demokritos
46798,2S,EE,2192861,300414,46798_037_2-S_HM_EE,5.017,168.545,2.792,3956000000000.0,231.5,,46798_037_2-S_HM_EE,PQC1,DIODE_HALF,Not Used,Left,Diode_CV1,HP 4192A,0.5,100000.0,0.25,,20.9,20.9,Demokritos_VPB46798_037_2-S_HM_E_Left_PQC3_DiodeHalf_CV.xml,Demokritos
46798,2S,WW,2192641,300417,46798_037_2-S_HM_WW,5.107,166.381,2.986,4581000000000.0,216.5,,46798_037_2-S_HM_WW,PQC1,DIODE_HALF,Not Used,Left,Diode_CV1,HP 4192A,0.5,100000.0,0.25,,21.6,21.6,Demokritos_VPB46798_037_2-S_HM_W_Left_PQC3_DiodeHalf_CV.xml,Demokritos
46798,2S,EE,2192981,300458,46798_044_2-S_HM_EE,4.579,185.935,2.816,4459000000000.0,229.5,,46798_044_2-S_HM_EE,PQC1,DIODE_HALF,Not Used,Left,Diode_CV1,HP 4192A,0.5,100000.0,0.25,,21.9,21.9,Demokritos_VPB46798_044_2-S_HM_E_Left_PQC3_DiodeHalf_CV.xml,Demokritos
46798,2S,WW,2192781,300471,46798_044_2-S_HM_WW,5.048,169.135,3.169,5353000000000.0,204.0,,46798_044_2-S_HM_WW,PQC1,DIODE_HALF,Not Used,Left,Diode_CV1,HP 4192A,0.5,100000.0,0.25,,22.3,22.3,Demokritos_VPB46798_044_2-S_HM_W_Left_PQC3_DiodeHalf_CV.xml,Demokritos
45789,PSP,EE,2145585,301838,45789_005_PSP_HM_EE,4.252,212.133,2.28,2.264,283.999,640000000000.0,45789_005_PSP_HM_EE,PQC3,DIODE_HALF,Not Used,Right,DiodeCV,PQC_HM_POSITION 1,3.0,10000.0,0.25,0.196,20.0,20.006,Test_HPK_VPX45789_005_PSP_HM_EE_East_South_PQC3_DiodeCV_DiodeHalf_CV_Run01_04_20_2023_06_31_09_PM.txt,Brown
45789,PSP,WW,2145192,301935,45789_013_PSP_HM_WW,2.585,348.904,2.396,83.356,270.211,640000000000.0,45789_013_PSP_HM_WW,PQC3,DIODE_HALF,Not Used,Right,DiodeCV,PQC_HM_POSITION 4,3.0,10000.0,0.25,0.243,20.0,20.049,Test_HPK_VPX45789_013_PSP_HM_WW_West_North_PQC3_DiodeCV_DiodeHalf_CV_Run01_04_21_2023_06_10_35_PM.txt,Brown
45789,PSP,EE,2145024,302050,45789_023_PSP_HM_EE,3.684,244.82,2.28,3.649,284.022,640000000000.0,45789_023_PSP_HM_EE,PQC3,DIODE_HALF,Not Used,Right,DiodeCV,PQC_HM_POSITION 1,3.0,10000.0,0.25,0.195,20.0,20.016,Test_HPK_VPX45789_023_PSP_HM_EE_East_South_PQC3_DiodeCV_DiodeHalf_CV_Run01_04_24_2023_11_45_44_AM.txt,Brown
45789,PSP,WW,2144523,302055,45789_023_PSP_HM_WW,3.198,282.047,2.35,8.849,275.56,640000000000.0,45789_023_PSP_HM_WW,PQC3,DIODE_HALF,Not Used,Right,DiodeCV,PQC_HM_POSITION 2,3.0,10000.0,0.25,0.207,20.0,20.072,Test_HPK_VPX45789_023_PSP_HM_WW_West_North_PQC3_DiodeCV_DiodeHalf_CV_Run01_04_24_2023_12_26_31_PM.txt,Brown
45789,PSP,EE,2144817,302078,45789_026_PSP_HM_EE,5.491,164.267,2.402,4.821,269.6,640000000000.0,45789_026_PSP_HM_EE,PQC3,DIODE_HALF,Not Used,Right,DiodeCV,PQC_HM_POSITION 1,3.0,10000.0,0.25,0.195,20.0,20.008,Test_HPK_VPX45789_026_PSP_HM_EE_East_South_PQC3_DiodeCV_DiodeHalf_CV_Run01_04_21_2023_07_20_52_PM.txt,Brown
45789,PSP,WW,2144544,302093,45789_026_PSP_HM_WW,3.093,291.657,2.314,13.09,279.859,640000000000.0,45789_026_PSP_HM_WW,PQC3,DIODE_HALF,Not Used,Right,DiodeCV,PQC_HM_POSITION 2,3.0,10000.0,0.25,0.208,20.0,20.047,Test_HPK_VPX45789_026_PSP_HM_WW_West_North_PQC3_DiodeCV_DiodeHalf_CV_Run01_04_21_2023_08_13_00_PM.txt,Brown
45789,PSP,EE,2145531,302170,45789_033_PSP_HM_EE,5.546,162.635,2.462,3.739,263.017,640000000000.0,45789_033_PSP_HM_EE,PQC3,DIODE_HALF,Not Used,Right,DiodeCV,PQC_HM_POSITION 3,3.0,10000.0,0.25,0.229,20.0,20.031,Test_HPK_VPX45789_033_PSP_HM_EE_East_South_PQC3_DiodeCV_DiodeHalf_CV_Run01_04_24_2023_01_07_14_PM.txt,Brown
45789,PSP,WW,2145000,302175,45789_033_PSP_HM_WW,3.297,273.569,2.331,5.274,277.723,640000000000.0,45789_033_PSP_HM_WW,PQC3,DIODE_HALF,Not Used,Right,DiodeCV,PQC_HM_POSITION 4,3.0,10000.0,0.25,0.242,20.0,20.069,Test_HPK_VPX45789_033_PSP_HM_WW_West_North_PQC3_DiodeCV_DiodeHalf_CV_Run01_04_24_2023_01_47_58_PM.txt,Brown
46230,PSP,EE,2167024,302372,46230_001_PSP_HM_EE,4.992,180.704,2.454,3.409,263.835,640000000000.0,46230_001_PSP_HM_EE,PQC3,DIODE_HALF,Not Used,Right,DiodeCV,PQC_HM_POSITION 1,3.0,10000.0,0.25,,20.0,20.006,Test_HPK_VPC46230_001_PSP_HM_EE_East_South_PQC3_DiodeCV_DiodeHalf_CV_Run01_04_24_2023_03_21_58_PM.txt,Brown
46230,PSP,WW,2166559,302377,46230_001_PSP_HM_WW,3.157,285.761,2.323,16.274,278.688,640000000000.0,46230_001_PSP_HM_WW,PQC3,DIODE_HALF,Not Used,Right,DiodeCV,PQC_HM_POSITION 2,3.0,10000.0,0.25,,20.0,20.03,Test_HPK_VPC46230_001_PSP_HM_WW_West_North_PQC3_DiodeCV_DiodeHalf_CV_Run01_04_24_2023_04_02_44_PM.txt,Brown
46230,PSP,EE,2166652,302410,46230_004_PSP_HM_EE,5.255,171.641,2.486,3.747,260.413,640000000000.0,46230_004_PSP_HM_EE,PQC3,DIODE_HALF,Not Used,Right,DiodeCV,PQC_HM_POSITION 1,3.0,10000.0,0.25,,20.0,20.005,Test_HPK_VPC46230_004_PSP_HM_EE_East_South_PQC3_DiodeCV_DiodeHalf_CV_Run01_04_24_2023_06_48_16_PM.txt,Brown
46230,PSP,WW,2167102,302415,46230_004_PSP_HM_WW,3.709,243.17,63.015,6450.459,10.275,640000000000.0,46230_004_PSP_HM_WW,PQC3,DIODE_HALF,Not Used,Right,DiodeCV,PQC_HM_POSITION 2,3.0,10000.0,0.25,,20.0,20.034,Test_HPK_VPC46230_004_PSP_HM_WW_West_North_PQC3_DiodeCV_DiodeHalf_CV_Run01_04_24_2023_07_37_48_PM.txt,Brown
46230,PSP,EE,2166733,302492,46230_011_PSP_HM_EE,5.725,157.572,2.268,12.153,285.416,640000000000.0,46230_011_PSP_HM_EE,PQC3,DIODE_HALF,Not Used,Right,DiodeCV,PQC_HM_POSITION 3,3.0,10000.0,0.25,,20.0,20.028,Test_HPK_VPC46230_011_PSP_HM_EE_East_South_PQC3_DiodeCV_DiodeHalf_CV_Run01_04_24_2023_04_43_28_PM.txt,Brown
46230,PSP,WW,2166499,302535,46230_014_PSP_HM_WW,3.366,267.944,2.469,6.224,262.264,640000000000.0,46230_014_PSP_HM_WW,PQC3,DIODE_HALF,Not Used,Right,DiodeCV,PQC_HM_POSITION 4,3.0,10000.0,0.25,,20.0,20.125,Test_HPK_VPC46230_014_PSP_HM_WW_West_North_PQC3_DiodeCV_DiodeHalf_CV_Run02_04_25_2023_01_40_53_PM.txt,Brown
46230,PSP,EE,2166997,302612,46230_021_PSP_HM_EE,4.379,206.003,2.229,10.148,290.447,640000000000.0,46230_021_PSP_HM_EE,PQC3,DIODE_HALF,Not Used,Right,DiodeCV,PQC_HM_POSITION 1,3.0,10000.0,0.25,,20.0,20.02,Test_HPK_VPC46230_021_PSP_HM_EE_East_South_PQC3_DiodeCV_DiodeHalf_CV_Run01_04_25_2023_03_59_21_PM.txt,Brown
46230,PSP,WW,2165907,302737,46230_032_PSP_HM_WW,9.581,94.148,2.62,6.712,247.077,640000000000.0,46230_032_PSP_HM_WW,PQC3,DIODE_HALF,Not Used,Left,DiodeCV,PQC_HM_POSITION 4,3.0,10000.0,0.25,,20.0,20.031,Test_HPK_VPC46230_032_PSP_HM_WW_West_South_PQC3_DiodeCV_DiodeHalf_CV_Run01_04_25_2023_07_23_19_PM.txt,Brown
46230,PSP,EE,2166916,302770,46230_035_PSP_HM_EE,4.957,181.984,2.409,4.858,268.736,640000000000.0,46230_035_PSP_HM_EE,PQC3,DIODE_HALF,Not Used,Right,DiodeCV,PQC_HM_POSITION 3,3.0,10000.0,0.25,,20.0,20.067,Test_HPK_VPC46230_035_PSP_HM_EE_East_South_PQC3_DiodeCV_DiodeHalf_CV_Run01_04_26_2023_02_23_16_PM.txt,Brown
46803,2S,EE,2227233,305830,46803_002_2-S_HM_EE,3.946,213.303,2.609,7.232,223.675,,46803_002_2-S_HM_EE,PQC3,DIODE_HALF,Not Used,Left,DiodeCV,PQC_HM_POSITION 3,0.5,,,0.2,20.0,20.0,HPK_46803_002_2-S_HM_E_flute3_L_DiodeCV_18_5_2023_9h27m11s.txt,Perugia
46803,2S,WW,2226552,305833,46803_002_2-S_HM_WW,4.06,206.806,2.61,7.273,223.589,,46803_002_2-S_HM_WW,PQC3,DIODE_HALF,Not Used,Left,DiodeCV,PQC_HM_POSITION 3,0.5,,,0.2,20.0,20.0,HPK_46803_002_2-S_HM_W_flute3_L_DiodeCV_18_5_2023_9h59m47s.txt,Perugia
46803,2S,EE,2227008,305870,46803_010_2-S_HM_EE,4.1,204.826,2.624,7.423,222.396,,46803_010_2-S_HM_EE,PQC3,DIODE_HALF,Not Used,Left,DiodeCV,PQC_HM_POSITION 3,0.5,,,0.2,20.0,20.0,HPK_46803_010_2-S_HM_E_flute3_L_DiodeCV_18_5_2023_14h24m12s.txt,Perugia
46803,2S,WW,2226903,305873,46803_010_2-S_HM_WW,3.349,251.144,2.616,7.93,223.076,,46803_010_2-S_HM_WW,PQC3,DIODE_HALF,Not Used,Left,DiodeCV,PQC_HM_POSITION 3,0.5,,,0.2,20.0,20.0,HPK_46803_010_2-S_HM_W_flute3_L_DiodeCV_18_5_2023_14h58m47s.txt,Perugia
46803,2S,EE,2227065,305896,46803_021_2-S_HM_EE,4.08,206.103,2.616,7.63,223.076,,46803_021_2-S_HM_EE,PQC3,DIODE_HALF,Not Used,Left,DiodeCV,PQC_HM_POSITION 3,0.5,,,0.2,20.0,20.0,HPK_46803_021_2-S_HM_E_flute3_L_DiodeCV_18_5_2023_11h13m13s.txt,Perugia
46803,2S,WW,2227104,305899,46803_021_2-S_HM_WW,4.06,207.453,2.61,7.517,223.589,,46803_021_2-S_HM_WW,PQC3,DIODE_HALF,Not Used,Left,DiodeCV,PQC_HM_POSITION 3,0.5,,,0.2,20.0,20.0,HPK_46803_021_2-S_HM_W_flute3_L_DiodeCV_18_5_2023_11h47m2s.txt,Perugia
46803,2S,EE,2227071,306336,46803_028_2-S_HM_EE,4.041,207.903,2.626,7.247,222.227,,46803_028_2-S_HM_EE,PQC3,DIODE_HALF,Not Used,Left,DiodeCV,PQC_HM_POSITION 3,0.5,,,0.2,20.0,20.0,HPK_46803_028_2-S_HM_E_flute3_L_DiodeCV_18_5_2023_15h34m50s.txt,Perugia
46803,2S,WW,2226537,306339,46803_028_2-S_HM_WW,4.021,209.157,2.611,7.154,223.503,,46803_028_2-S_HM_WW,PQC3,DIODE_HALF,Not Used,Left,DiodeCV,PQC_HM_POSITION 3,0.5,,,0.2,20.0,20.0,HPK_46803_028_2-S_HM_W_flute3_L_DiodeCV_18_5_2023_16h23m54s.txt,Perugia
46803,2S,EE,2226576,306376,46803_038_2-S_HM_EE,4.041,208.389,2.62,7.294,222.736,,46803_038_2-S_HM_EE,PQC3,DIODE_HALF,Not Used,Left,DiodeCV,PQC_HM_POSITION 3,0.5,,,0.2,20.0,20.0,HPK_46803_038_2-S_HM_E_flute3_L_DiodeCV_19_5_2023_8h30m10s.txt,Perugia
46803,2S,WW,2226582,306379,46803_038_2-S_HM_WW,4.041,208.045,2.62,7.267,222.736,,46803_038_2-S_HM_WW,PQC3,DIODE_HALF,Not Used,Left,DiodeCV,PQC_HM_POSITION 3,0.5,,,0.2,20.0,20.0,HPK_46803_038_2-S_HM_W_flute3_L_DiodeCV_19_5_2023_9h42m51s.txt,Perugia
46803,2S,EE,2226954,306412,46803_043_2-S_HM_EE,3.928,213.565,2.606,7.461,223.932,,46803_043_2-S_HM_EE,PQC3,DIODE_HALF,Not Used,Left,DiodeCV,PQC_HM_POSITION 3,0.5,,,0.2,20.0,20.0,HPK_46803_043_2-S_HM_E_flute3_L_DiodeCV_18_5_2023_16h59m39s.txt,Perugia
46803,2S,WW,2226531,306415,46803_043_2-S_HM_WW,4.021,208.584,2.61,7.389,223.589,,46803_043_2-S_HM_WW,PQC3,DIODE_HALF,Not Used,Left,DiodeCV,PQC_HM_POSITION 3,0.5,,,0.2,20.0,20.0,HPK_46803_043_2-S_HM_W_flute3_L_DiodeCV_18_5_2023_17h33m46s.txt,Perugia
46803,2S,EE,2226951,306438,46803_047_2-S_HM_EE,3.983,211.286,2.618,7.576,222.906,,46803_047_2-S_HM_EE,PQC3,DIODE_HALF,Not Used,Left,DiodeCV,PQC_HM_POSITION 3,0.5,,,0.2,20.0,20.0,HPK_46803_047_2-S_HM_E_flute3_L_DiodeCV_19_5_2023_10h52m0s.txt,Perugia
46803,2S,WW,2226840,306451,46803_047_2-S_HM_WW,4.06,206.617,2.611,7.154,223.503,,46803_047_2-S_HM_WW,PQC3,DIODE_HALF,Not Used,Left,DiodeCV,PQC_HM_POSITION 3,0.5,,,0.2,20.0,20.0,HPK_46803_047_2-S_HM_W_flute3_L_DiodeCV_19_5_2023_11h23m31s.txt,Perugia
46804,2S,EE,2227891,306474,46804_003_2-S_HM_EE,4.021,209.153,2.629,6.696,221.973,,46804_003_2-S_HM_EE,PQC3,DIODE_HALF,Not Used,Left,DiodeCV,PQC_HM_POSITION 3,0.5,,,0.2,20.0,20.0,HPK_46804_003_2-S_HM_E_flute3_L_DiodeCV_22_5_2023_9h6m50s.txt,Perugia
46804,2S,WW,2228596,306477,46804_003_2-S_HM_WW,4.08,206.481,2.624,6.65,222.396,,46804_003_2-S_HM_WW,PQC3,DIODE_HALF,Not Used,Left,DiodeCV,PQC_HM_POSITION 3,0.5,,,0.2,20.0,20.0,HPK_46804_003_2-S_HM_W_flute3_L_DiodeCV_22_5_2023_9h40m21s.txt,Perugia
46804,2S,EE,2228557,306514,46804_008_2-S_HM_EE,4.041,207.661,2.627,7.081,222.142,,46804_008_2-S_HM_EE,PQC3,DIODE_HALF,Not Used,Left,DiodeCV,PQC_HM_POSITION 3,0.5,,,0.2,20.0,20.0,HPK_46804_008_2-S_HM_E_flute3_L_DiodeCV_19_5_2023_12h29m10s.txt,Perugia
46804,2S,WW,2228728,306517,46804_008_2-S_HM_WW,4.021,209.093,2.621,7.244,222.651,,46804_008_2-S_HM_WW,PQC3,DIODE_HALF,Not Used,Left,DiodeCV,PQC_HM_POSITION 3,0.5,,,0.2,20.0,20.0,HPK_46804_008_2-S_HM_W_flute3_L_DiodeCV_19_5_2023_14h23m27s.txt,Perugia
46804,2S,EE,2228341,306554,46804_013_2-S_HM_EE,4.002,209.507,2.623,7.071,222.481,,46804_013_2-S_HM_EE,PQC3,DIODE_HALF,Not Used,Left,DiodeCV,PQC_HM_POSITION 3,0.5,,,0.2,20.0,20.0,HPK_46804_013_2-S_HM_E_flute3_L_DiodeCV_22_5_2023_10h49m55s.txt,Perugia
46804,2S,WW,2228827,306557,46804_013_2-S_HM_WW,4.002,210.251,2.62,7.147,222.736,,46804_013_2-S_HM_WW,PQC3,DIODE_HALF,Not Used,Left,DiodeCV,PQC_HM_POSITION 3,0.5,,,0.2,20.0,20.0,HPK_46804_013_2-S_HM_W_flute3_L_DiodeCV_22_5_2023_11h26m51s.txt,Perugia
46804,2S,EE,2228608,306598,46804_021_2-S_HM_EE,3.983,210.714,2.624,7.198,222.396,,46804_021_2-S_HM_EE,PQC3,DIODE_HALF,Not Used,Left,DiodeCV,PQC_HM_POSITION 3,0.5,,,0.2,20.0,20.0,HPK_46804_021_2-S_HM_E_flute3_L_DiodeCV_19_5_2023_14h59m31s.txt,Perugia
46804,2S,WW,2228449,306611,46804_021_2-S_HM_WW,3.983,211.18,2.615,7.26,223.161,,46804_021_2-S_HM_WW,PQC3,DIODE_HALF,Not Used,Left,DiodeCV,PQC_HM_POSITION 3,0.5,,,0.2,20.0,20.0,HPK_46804_021_2-S_HM_W_flute3_L_DiodeCV_19_5_2023_15h38m42s.txt,Perugia
46804,2S,EE,2228779,306638,46804_032_2-S_HM_EE,3.946,212.611,2.629,6.744,221.973,,46804_032_2-S_HM_EE,PQC3,DIODE_HALF,Not Used,Left,DiodeCV,PQC_HM_POSITION 3,0.5,,,0.2,20.0,20.0,HPK_46804_032_2-S_HM_E_flute3_L_DiodeCV_23_5_2023_9h7m25s.txt,Perugia
46804,2S,WW,2228818,306651,46804_032_2-S_HM_WW,4.041,207.873,2.625,6.699,222.311,,46804_032_2-S_HM_WW,PQC3,DIODE_HALF,Not Used,Left,DiodeCV,PQC_HM_POSITION 3,0.5,,,0.2,20.0,20.0,HPK_46804_032_2-S_HM_W_flute3_L_DiodeCV_23_5_2023_9h37m44s.txt,Perugia
46804,2S,EE,2228020,306674,46804_038_2-S_HM_EE,3.946,213.015,2.63,7.021,221.889,,46804_038_2-S_HM_EE,PQC3,DIODE_HALF,Not Used,Left,DiodeCV,PQC_HM_POSITION 3,0.5,,,0.2,20.0,20.0,HPK_46804_038_2-S_HM_E_flute3_L_DiodeCV_22_5_2023_13h32m10s.txt,Perugia
46804,2S,WW,2228203,306677,46804_038_2-S_HM_WW,3.928,214.489,2.614,6.934,223.247,,46804_038_2-S_HM_WW,PQC3,DIODE_HALF,Not Used,Left,DiodeCV,PQC_HM_POSITION 3,0.5,,,0.2,20.0,20.0,HPK_46804_038_2-S_HM_W_flute3_L_DiodeCV_22_5_2023_14h9m1s.txt,Perugia
46804,2S,EE,2227954,306710,46804_045_2-S_HM_EE,3.983,210.697,2.622,6.932,222.566,,46804_045_2-S_HM_EE,PQC3,DIODE_HALF,Not Used,Left,DiodeCV,PQC_HM_POSITION 3,0.5,,,0.2,20.0,20.0,HPK_46804_045_2-S_HM_E_flute3_L_DiodeCV_23_5_2023_11h26m29s.txt,Perugia
46804,2S,WW,2228755,306713,46804_045_2-S_HM_WW,4.06,206.754,2.614,6.686,223.247,,46804_045_2-S_HM_WW,PQC3,DIODE_HALF,Not Used,Left,DiodeCV,PQC_HM_POSITION 3,0.5,,,0.2,20.0,20.0,HPK_46804_045_2-S_HM_W_flute3_L_DiodeCV_23_5_2023_11h56m15s.txt,Perugia
46804,2S,EE,2227963,306732,46804_048_2-S_HM_EE,4.14,203.32,2.638,6.842,221.216,,46804_048_2-S_HM_EE,PQC3,DIODE_HALF,Not Used,Left,DiodeCV,PQC_HM_POSITION 3,0.5,,,0.2,20.0,20.0,HPK_46804_048_2-S_HM_E_flute3_L_DiodeCV_22_5_2023_14h51m5s.txt,Perugia
46804,2S,WW,2228722,306735,46804_048_2-S_HM_WW,4.12,203.672,2.638,6.651,221.216,,46804_048_2-S_HM_WW,PQC3,DIODE_HALF,Not Used,Left,DiodeCV,PQC_HM_POSITION 3,0.5,,,0.2,20.0,20.0,HPK_46804_048_2-S_HM_W_flute3_L_DiodeCV_22_5_2023_15h28m48s.txt,Perugia
46805,2S,EE,2305968,316710,46805_001_2-S_HM_EE,3.84,234.916,2.104,2.696,307.678,640000000000.0,46805_001_2-S_HM_EE,PQC3,DIODE_HALF,Not Used,Right,DiodeCV,PQC_HM_POSITION 1,3.0,10000.0,0.25,,20.0,20.006,Test_HPK_VPB46805_001_2-S_HM_EE_East_South_PQC3_DiodeCV_DiodeHalf_CV_Run01_06_22_2023_12_44_42_PM.txt,Brown
46805,2S,WW,2305716,316713,46805_001_2-S_HM_WW,4.977,181.228,2.573,7.101,251.6,640000000000.0,46805_001_2-S_HM_WW,PQC3,DIODE_HALF,Not Used,Right,DiodeCV,PQC_HM_POSITION 2,3.0,10000.0,0.25,,20.0,20.01,Test_HPK_VPB46805_001_2-S_HM_WW_West_North_PQC3_DiodeCV_DiodeHalf_CV_Run01_06_22_2023_01_25_42_PM.txt,Brown
46805,2S,EE,2305821,316732,46805_006_2-S_HM_EE,4.148,217.44,2.183,3.177,296.542,640000000000.0,46805_006_2-S_HM_EE,PQC3,DIODE_HALF,Not Used,Right,DiodeCV,PQC_HM_POSITION 1,3.0,10000.0,0.25,,20.0,20.004,Test_HPK_VPB46805_006_2-S_HM_EE_East_South_PQC3_DiodeCV_DiodeHalf_CV_Run01_06_21_2023_05_59_08_PM.txt,Brown
46805,2S,WW,2305233,316735,46805_006_2-S_HM_WW,3.382,266.696,2.282,6.418,283.731,640000000000.0,46805_006_2-S_HM_WW,PQC3,DIODE_HALF,Not Used,Right,DiodeCV,PQC_HM_POSITION 2,3.0,10000.0,0.25,,20.0,20.007,Test_HPK_VPB46805_006_2-S_HM_WW_West_North_PQC3_DiodeCV_DiodeHalf_CV_Run01_06_21_2023_06_51_11_PM.txt,Brown
46805,2S,EE,2304768,316790,46805_018_2-S_HM_EE,4.097,220.174,2.208,3.062,293.221,640000000000.0,46805_018_2-S_HM_EE,PQC3,DIODE_HALF,Not Used,Right,DiodeCV,PQC_HM_POSITION 3,3.0,10000.0,0.25,,20.0,20.02,Test_HPK_VPB46805_018_2-S_HM_EE_East_South_PQC3_DiodeCV_DiodeHalf_CV_Run01_06_22_2023_02_06_36_PM.txt,Brown
46805,2S,WW,2305116,316793,46805_018_2-S_HM_WW,3.804,237.157,2.267,4.162,285.56,640000000000.0,46805_018_2-S_HM_WW,PQC3,DIODE_HALF,Not Used,Right,DiodeCV,PQC_HM_POSITION 4,3.0,10000.0,0.25,,20.0,20.014,Test_HPK_VPB46805_018_2-S_HM_WW_West_North_PQC3_DiodeCV_DiodeHalf_CV_Run01_06_22_2023_02_47_37_PM.txt,Brown
46805,2S,EE,2305905,316812,46805_022_2-S_HM_EE,3.502,257.555,2.169,4.213,298.476,640000000000.0,46805_022_2-S_HM_EE,PQC3,DIODE_HALF,Not Used,Right,DiodeCV,PQC_HM_POSITION 3,3.0,10000.0,0.25,,20.0,20.011,Test_HPK_VPB46805_022_2-S_HM_EE_East_South_PQC3_DiodeCV_DiodeHalf_CV_Run03_06_22_2023_11_35_44_AM.txt,Brown
46805,2S,WW,2305947,316815,46805_022_2-S_HM_WW,3.427,263.208,2.257,5.555,286.861,640000000000.0,46805_022_2-S_HM_WW,PQC3,DIODE_HALF,Not Used,Right,DiodeCV,PQC_HM_POSITION 4,3.0,10000.0,0.25,,20.0,20.008,Test_HPK_VPB46805_022_2-S_HM_WW_West_North_PQC3_DiodeCV_DiodeHalf_CV_Run01_06_21_2023_08_35_13_PM.txt,Brown
46805,2S,EE,2305854,316870,46805_034_2-S_HM_EE,4.105,219.74,2.179,3.485,297.177,640000000000.0,46805_034_2-S_HM_EE,PQC3,DIODE_HALF,Not Used,Right,DiodeCV,PQC_HM_POSITION 1,3.0,10000.0,0.25,,20.0,20.004,Test_HPK_VPB46805_034_2-S_HM_EE_East_South_PQC3_DiodeCV_DiodeHalf_CV_Run01_06_22_2023_03_53_26_PM.txt,Brown
46805,2S,WW,2305842,316873,46805_034_2-S_HM_WW,3.757,240.062,2.282,4.343,283.712,640000000000.0,46805_034_2-S_HM_WW,PQC3,DIODE_HALF,Not Used,Right,DiodeCV,PQC_HM_POSITION 2,3.0,10000.0,0.25,,20.0,20.013,Test_HPK_VPB46805_034_2-S_HM_WW_West_North_PQC3_DiodeCV_DiodeHalf_CV_Run01_06_22_2023_04_34_19_PM.txt,Brown
46805,2S,EE,2305308,316892,46805_038_2-S_HM_EE,4.114,219.251,2.184,3.261,296.404,640000000000.0,46805_038_2-S_HM_EE,PQC3,DIODE_HALF,Not Used,Right,DiodeCV,PQC_HM_POSITION 3,3.0,10000.0,0.25,,20.0,20.044,Test_HPK_VPB46805_038_2-S_HM_EE_East_South_PQC3_DiodeCV_DiodeHalf_CV_Run01_06_22_2023_05_19_03_PM.txt,Brown
46805,2S,WW,2305908,316895,46805_038_2-S_HM_WW,4.099,220.08,2.321,3.79,278.952,640000000000.0,46805_038_2-S_HM_WW,PQC3,DIODE_HALF,Not Used,Right,DiodeCV,PQC_HM_POSITION 4,3.0,10000.0,0.25,,20.0,20.031,Test_HPK_VPB46805_038_2-S_HM_WW_West_North_PQC3_DiodeCV_DiodeHalf_CV_Run01_06_22_2023_06_11_14_PM.txt,Brown
46805,2S,EE,2305092,316918,46805_043_2-S_HM_EE,4.508,200.11,2.178,2.26,297.209,640000000000.0,46805_043_2-S_HM_EE,PQC3,DIODE_HALF,Not Used,Right,DiodeCV,PQC_HM_POSITION 1,3.0,10000.0,0.25,,20.0,20.009,Test_HPK_VPB46805_043_2-S_HM_EE_East_South_PQC3_DiodeCV_DiodeHalf_CV_Run01_07_03_2023_04_24_19_PM.txt,Brown
46805,2S,WW,2305221,316931,46805_043_2-S_HM_WW,3.487,258.695,2.148,3.498,301.393,640000000000.0,46805_043_2-S_HM_WW,PQC3,DIODE_HALF,Not Used,Right,DiodeCV,PQC_HM_POSITION 2,3.0,10000.0,0.25,,20.0,20.005,Test_HPK_VPB46805_043_2-S_HM_WW_West_North_PQC3_DiodeCV_DiodeHalf_CV_Run01_07_03_2023_05_31_10_PM.txt,Brown
46806,2S,EE,2300698,316958,46806_001_2-S_HM_EE,4.105,219.725,2.168,3.59,298.592,640000000000.0,46806_001_2-S_HM_EE,PQC3,DIODE_HALF,Not Used,Right,DiodeCV,PQC_HM_POSITION 1,3.0,10000.0,0.25,,20.0,20.008,Test_HPK_VPB46806_001_2-S_HM_EE_East_South_PQC3_DiodeCV_DiodeHalf_CV_Run01_06_26_2023_12_36_06_PM.txt,Brown
46806,2S,WW,2301070,316971,46806_001_2-S_HM_WW,4.121,218.904,2.149,3.55,301.235,640000000000.0,46806_001_2-S_HM_WW,PQC3,DIODE_HALF,Not Used,Right,DiodeCV,PQC_HM_POSITION 2,3.0,10000.0,0.25,,20.0,20.005,Test_HPK_VPB46806_001_2-S_HM_WW_West_North_PQC3_DiodeCV_DiodeHalf_CV_Run01_06_26_2023_01_17_05_PM.txt,Brown
46806,2S,EE,2300674,316990,46806_004_2-S_HM_EE,4.158,216.955,2.16,3.774,299.767,640000000000.0,46806_004_2-S_HM_EE,PQC3,DIODE_HALF,Not Used,Right,DiodeCV,PQC_HM_POSITION 1,3.0,10000.0,0.25,,20.0,20.081,Test_HPK_VPB46806_004_2-S_HM_EE_East_South_PQC3_DiodeCV_DiodeHalf_CV_Run02_06_23_2023_10_10_08_AM.txt,Brown
46806,2S,WW,2300761,316993,46806_004_2-S_HM_WW,4.099,220.084,2.158,3.375,300.092,640000000000.0,46806_004_2-S_HM_WW,PQC3,DIODE_HALF,Not Used,Right,DiodeCV,PQC_HM_POSITION 2,3.0,10000.0,0.25,,20.0,20.013,Test_HPK_VPB46806_004_2-S_HM_WW_West_North_PQC3_DiodeCV_DiodeHalf_CV_Run01_06_23_2023_11_02_22_AM.txt,Brown
46806,2S,EE,2300740,317038,46806_011_2-S_HM_EE,4.086,220.785,2.15,3.438,301.11,640000000000.0,46806_011_2-S_HM_EE,PQC3,DIODE_HALF,Not Used,Right,DiodeCV,PQC_HM_POSITION 3,3.0,10000.0,0.25,,20.0,20.007,Test_HPK_VPB46806_011_2-S_HM_EE_East_South_PQC3_DiodeCV_DiodeHalf_CV_Run01_06_26_2023_01_58_03_PM.txt,Brown
46806,2S,WW,2300911,317051,46806_011_2-S_HM_WW,4.167,216.446,2.259,3.223,286.579,640000000000.0,46806_011_2-S_HM_WW,PQC3,DIODE_HALF,Not Used,Right,DiodeCV,PQC_HM_POSITION 4,3.0,10000.0,0.25,,20.0,20.008,Test_HPK_VPB46806_011_2-S_HM_WW_West_North_PQC3_DiodeCV_DiodeHalf_CV_Run01_06_26_2023_02_38_57_PM.txt,Brown
46806,2S,EE,2300512,317070,46806_014_2-S_HM_EE,4.084,220.869,2.15,3.466,301.09,640000000000.0,46806_014_2-S_HM_EE,PQC3,DIODE_HALF,Not Used,Right,DiodeCV,PQC_HM_POSITION 3,3.0,10000.0,0.25,,20.0,20.026,Test_HPK_VPB46806_014_2-S_HM_EE_East_South_PQC3_DiodeCV_DiodeHalf_CV_Run01_06_23_2023_11_54_30_AM.txt,Brown
46806,2S,WW,2300977,317073,46806_014_2-S_HM_WW,4.063,222.022,2.138,3.269,302.905,640000000000.0,46806_014_2-S_HM_WW,PQC3,DIODE_HALF,Not Used,Right,DiodeCV,PQC_HM_POSITION 4,3.0,10000.0,0.25,,20.0,20.013,Test_HPK_VPB46806_014_2-S_HM_WW_West_North_PQC3_DiodeCV_DiodeHalf_CV_Run01_06_23_2023_12_46_44_PM.txt,Brown
