Repository: PanosAssiouras/Analysis_DB_data_PQC

File: Flute_1/Diodes/data.csv (part 26 of 33)
batch_number,Type,Orientation,AGGREGATED_COND_DATA_SET_ID,PART_ID,PART_NAME_LABEL,RHO_KOHMCM,VD_V,CMIN_PFRD,NA,D_UM,CMINPLNR_PFRD,PART_NAME_LABEL.1,KIND_OF_HM_FLUTE_ID,KIND_OF_HM_STRUCT_ID,KIND_OF_HM_CONFIG_ID,KIND_OF_HM_SET_ID,PROCEDURE_TYPE,EQUIPMENT,WAITING_TIME_S,AC_FREQ_HZ,AC_AMPL_V,CORR_OPEN_PFRD,TEMP_SET_DEGC,AV_TEMP_DEGC,FILE_NAME,Location
46806,2S,EE,2299767,317118,46806_021_2-S_HM_EE,4.09,220.526,2.116,3.396,305.95,640000000000.0,46806_021_2-S_HM_EE,PQC3,DIODE_HALF,Not Used,Right,DiodeCV,PQC_HM_POSITION 1,3.0,10000.0,0.25,,20.0,20.004,Test_HPK_VPB46806_021_2-S_HM_EE_East_South_PQC3_DiodeCV_DiodeHalf_CV_Run01_06_27_2023_12_25_29_PM.txt,Brown
46806,2S,WW,2300767,317131,46806_021_2-S_HM_WW,4.046,222.96,2.154,3.05,300.595,640000000000.0,46806_021_2-S_HM_WW,PQC3,DIODE_HALF,Not Used,Right,DiodeCV,PQC_HM_POSITION 2,3.0,10000.0,0.25,,20.0,20.004,Test_HPK_VPB46806_021_2-S_HM_WW_West_North_PQC3_DiodeCV_DiodeHalf_CV_Run01_06_27_2023_01_06_32_PM.txt,Brown
46806,2S,EE,2300722,317150,46806_024_2-S_HM_EE,4.082,220.973,2.146,3.313,301.673,640000000000.0,46806_024_2-S_HM_EE,PQC3,DIODE_HALF,Not Used,Right,DiodeCV,PQC_HM_POSITION 1,3.0,10000.0,0.25,,20.0,20.005,Test_HPK_VPB46806_024_2-S_HM_EE_East_South_PQC3_DiodeCV_DiodeHalf_CV_Run01_06_26_2023_05_34_25_PM.txt,Brown
46806,2S,WW,2300527,317153,46806_024_2-S_HM_WW,4.02,224.384,2.161,3.047,299.661,640000000000.0,46806_024_2-S_HM_WW,PQC3,DIODE_HALF,Not Used,Right,DiodeCV,PQC_HM_POSITION 2,3.0,10000.0,0.25,,20.0,20.005,Test_HPK_VPB46806_024_2-S_HM_WW_West_North_PQC3_DiodeCV_DiodeHalf_CV_Run01_06_26_2023_06_26_36_PM.txt,Brown
46806,2S,EE,2299839,317198,46806_031_2-S_HM_EE,4.084,220.861,2.142,3.454,302.311,640000000000.0,46806_031_2-S_HM_EE,PQC3,DIODE_HALF,Not Used,Right,DiodeCV,PQC_HM_POSITION 3,3.0,10000.0,0.25,,20.0,20.004,Test_HPK_VPB46806_031_2-S_HM_EE_East_South_PQC3_DiodeCV_DiodeHalf_CV_Run01_06_27_2023_01_47_31_PM.txt,Brown
46806,2S,WW,2301607,317211,46806_031_2-S_HM_WW,4.053,222.545,2.138,3.243,302.878,640000000000.0,46806_031_2-S_HM_WW,PQC3,DIODE_HALF,Not Used,Right,DiodeCV,PQC_HM_POSITION 4,3.0,10000.0,0.25,,20.0,20.008,Test_HPK_VPB46806_031_2-S_HM_WW_West_North_PQC3_DiodeCV_DiodeHalf_CV_Run01_06_27_2023_02_28_28_PM.txt,Brown
46806,2S,EE,2301088,317230,46806_036_2-S_HM_EE,4.07,221.607,2.135,3.508,303.214,640000000000.0,46806_036_2-S_HM_EE,PQC3,DIODE_HALF,Not Used,Right,DiodeCV,PQC_HM_POSITION 3,3.0,10000.0,0.25,,20.0,20.005,Test_HPK_VPB46806_036_2-S_HM_EE_East_South_PQC3_DiodeCV_DiodeHalf_CV_Run01_06_26_2023_07_18_54_PM.txt,Brown
46806,2S,WW,2301190,317233,46806_036_2-S_HM_WW,4.044,223.076,2.241,3.157,288.938,640000000000.0,46806_036_2-S_HM_WW,PQC3,DIODE_HALF,Not Used,Right,DiodeCV,PQC_HM_POSITION 4,3.0,10000.0,0.25,,20.0,20.006,Test_HPK_VPB46806_036_2-S_HM_WW_West_North_PQC3_DiodeCV_DiodeHalf_CV_Run01_06_26_2023_08_10_58_PM.txt,Brown
46807,2S,EE,2303088,317332,46807_001_2-S_HM_EE,4.081,221.048,2.145,3.382,301.88,640000000000.0,46807_001_2-S_HM_EE,PQC3,DIODE_HALF,Not Used,Right,DiodeCV,PQC_HM_POSITION 1,3.0,10000.0,0.25,,20.0,20.007,Test_HPK_VPB46807_001_2-S_HM_EE_East_South_PQC3_DiodeCV_DiodeHalf_CV_Run01_06_28_2023_01_16_48_PM.txt,Brown
46807,2S,WW,2302500,317335,46807_001_2-S_HM_WW,4.05,222.696,2.15,3.511,301.182,640000000000.0,46807_001_2-S_HM_WW,PQC3,DIODE_HALF,Not Used,Right,DiodeCV,PQC_HM_POSITION 2,3.0,10000.0,0.25,,20.0,20.004,Test_HPK_VPB46807_001_2-S_HM_WW_West_North_PQC3_DiodeCV_DiodeHalf_CV_Run01_06_28_2023_01_57_48_PM.txt,Brown
46807,2S,EE,2302527,317354,46807_005_2-S_HM_EE,4.098,220.109,2.147,3.491,301.6,640000000000.0,46807_005_2-S_HM_EE,PQC3,DIODE_HALF,Not Used,Right,DiodeCV,PQC_HM_POSITION 1,3.0,10000.0,0.25,,20.0,20.005,Test_HPK_VPB46807_005_2-S_HM_EE_East_South_PQC3_DiodeCV_DiodeHalf_CV_Run01_06_27_2023_05_54_25_PM.txt,Brown
46807,2S,WW,2302914,317357,46807_005_2-S_HM_WW,4.011,224.886,2.157,3.248,300.176,640000000000.0,46807_005_2-S_HM_WW,PQC3,DIODE_HALF,Not Used,Right,DiodeCV,PQC_HM_POSITION 2,3.0,10000.0,0.25,,20.0,20.004,Test_HPK_VPB46807_005_2-S_HM_WW_West_North_PQC3_DiodeCV_DiodeHalf_CV_Run01_06_27_2023_06_46_35_PM.txt,Brown
46807,2S,EE,2302449,317412,46807_013_2-S_HM_EE,4.094,220.327,2.167,3.598,298.769,640000000000.0,46807_013_2-S_HM_EE,PQC3,DIODE_HALF,Not Used,Right,DiodeCV,PQC_HM_POSITION 3,3.0,10000.0,0.25,,20.0,20.003,Test_HPK_VPB46807_013_2-S_HM_EE_East_South_PQC3_DiodeCV_DiodeHalf_CV_Run01_06_28_2023_02_38_49_PM.txt,Brown
46807,2S,WW,2300378,317415,46807_013_2-S_HM_WW,3.924,229.867,2.09,2.869,309.763,640000000000.0,46807_013_2-S_HM_WW,PQC3,DIODE_HALF,Not Used,Right,DiodeCV,PQC_HM_POSITION 4,3.0,10000.0,0.25,,20.0,20.006,Test_HPK_VPB46807_013_2-S_HM_WW_West_North_PQC3_DiodeCV_DiodeHalf_CV_Run01_06_28_2023_03_19_46_PM.txt,Brown
46807,2S,EE,2302170,317434,46807_016_2-S_HM_EE,4.097,220.167,2.165,3.578,299.094,640000000000.0,46807_016_2-S_HM_EE,PQC3,DIODE_HALF,Not Used,Right,DiodeCV,PQC_HM_POSITION 3,3.0,10000.0,0.25,,20.0,20.004,Test_HPK_VPB46807_016_2-S_HM_EE_East_South_PQC3_DiodeCV_DiodeHalf_CV_Run01_06_27_2023_07_38_45_PM.txt,Brown
46807,2S,WW,2300279,317437,46807_016_2-S_HM_WW,3.709,243.175,2.102,3.151,308.002,640000000000.0,46807_016_2-S_HM_WW,PQC3,DIODE_HALF,Not Used,Right,DiodeCV,PQC_HM_POSITION 4,3.0,10000.0,0.25,,20.0,20.005,Test_HPK_VPB46807_016_2-S_HM_WW_West_North_PQC3_DiodeCV_DiodeHalf_CV_Run01_06_27_2023_08_30_49_PM.txt,Brown
46807,2S,EE,2302512,317492,46807_023_2-S_HM_EE,4.085,220.826,2.166,3.58,298.91,640000000000.0,46807_023_2-S_HM_EE,PQC3,DIODE_HALF,Not Used,Right,DiodeCV,PQC_HM_POSITION 1,3.0,10000.0,0.25,,20.0,20.005,Test_HPK_VPB46807_023_2-S_HM_EE_East_South_PQC3_DiodeCV_DiodeHalf_CV_Run01_06_29_2023_01_49_45_PM.txt,Brown
46807,2S,WW,2300213,317495,46807_023_2-S_HM_WW,3.923,229.957,2.165,3.366,299.033,640000000000.0,46807_023_2-S_HM_WW,PQC3,DIODE_HALF,Not Used,Right,DiodeCV,PQC_HM_POSITION 2,3.0,10000.0,0.25,,20.0,20.005,Test_HPK_VPB46807_023_2-S_HM_WW_West_North_PQC3_DiodeCV_DiodeHalf_CV_Run01_06_29_2023_02_30_45_PM.txt,Brown
46807,2S,EE,2303064,317514,46807_026_2-S_HM_EE,4.057,222.33,2.138,3.258,302.868,640000000000.0,46807_026_2-S_HM_EE,PQC3,DIODE_HALF,Not Used,Right,DiodeCV,PQC_HM_POSITION 1,3.0,10000.0,0.25,,20.0,20.008,Test_HPK_VPB46807_026_2-S_HM_EE_East_South_PQC3_DiodeCV_DiodeHalf_CV_Run01_06_28_2023_04_58_14_PM.txt,Brown
46807,2S,WW,2300186,317517,46807_026_2-S_HM_WW,3.912,230.607,2.16,3.418,299.7,640000000000.0,46807_026_2-S_HM_WW,PQC3,DIODE_HALF,Not Used,Right,DiodeCV,PQC_HM_POSITION 2,3.0,10000.0,0.25,,20.0,20.004,Test_HPK_VPB46807_026_2-S_HM_WW_West_North_PQC3_DiodeCV_DiodeHalf_CV_Run01_06_28_2023_05_50_08_PM.txt,Brown
46807,2S,EE,2302122,317572,46807_035_2-S_HM_EE,4.066,221.851,2.142,3.369,302.309,640000000000.0,46807_035_2-S_HM_EE,PQC3,DIODE_HALF,Not Used,Right,DiodeCV,PQC_HM_POSITION 3,3.0,10000.0,0.25,,20.0,20.009,Test_HPK_VPB46807_035_2-S_HM_EE_East_South_PQC3_DiodeCV_DiodeHalf_CV_Run01_06_29_2023_03_11_46_PM.txt,Brown
46807,2S,WW,2300216,317575,46807_035_2-S_HM_WW,4.026,224.066,2.151,3.271,300.953,640000000000.0,46807_035_2-S_HM_WW,PQC3,DIODE_HALF,Not Used,Right,DiodeCV,PQC_HM_POSITION 4,3.0,10000.0,0.25,,20.0,20.003,Test_HPK_VPB46807_035_2-S_HM_WW_West_North_PQC3_DiodeCV_DiodeHalf_CV_Run01_06_29_2023_03_52_42_PM.txt,Brown
46807,2S,EE,2303103,317594,46807_038_2-S_HM_EE,4.082,220.97,2.155,3.478,300.38,640000000000.0,46807_038_2-S_HM_EE,PQC3,DIODE_HALF,Not Used,Right,DiodeCV,PQC_HM_POSITION 3,3.0,10000.0,0.25,,20.0,20.006,Test_HPK_VPB46807_038_2-S_HM_EE_East_South_PQC3_DiodeCV_DiodeHalf_CV_Run02_06_29_2023_11_46_13_AM.txt,Brown
46807,2S,WW,2302287,317597,46807_038_2-S_HM_WW,3.918,230.25,2.151,3.353,301.028,640000000000.0,46807_038_2-S_HM_WW,PQC3,DIODE_HALF,Not Used,Right,DiodeCV,PQC_HM_POSITION 4,3.0,10000.0,0.25,,20.0,20.006,Test_HPK_VPB46807_038_2-S_HM_WW_West_North_PQC3_DiodeCV_DiodeHalf_CV_Run01_06_28_2023_07_34_00_PM.txt,Brown
46808,2S,EE,2303910,317692,46808_001_2-S_HM_EE,4.284,210.559,2.128,2.744,304.237,640000000000.0,46808_001_2-S_HM_EE,PQC3,DIODE_HALF,Not Used,Right,DiodeCV,PQC_HM_POSITION 1,3.0,10000.0,0.25,,20.0,19.999,Test_HPK_VPB46808_001_2-S_HM_EE_East_South_PQC3_DiodeCV_DiodeHalf_CV_Run01_06_30_2023_12_17_46_PM.txt,Brown
46808,2S,WW,2304717,317695,46808_001_2-S_HM_WW,4.24,212.734,2.137,2.856,303.032,640000000000.0,46808_001_2-S_HM_WW,PQC3,DIODE_HALF,Not Used,Right,DiodeCV,PQC_HM_POSITION 2,3.0,10000.0,0.25,,20.0,19.999,Test_HPK_VPB46808_001_2-S_HM_WW_West_North_PQC3_DiodeCV_DiodeHalf_CV_Run01_06_30_2023_12_58_23_PM.txt,Brown
46808,2S,EE,2303337,317714,46808_004_2-S_HM_EE,4.331,208.268,2.14,2.733,302.552,640000000000.0,46808_004_2-S_HM_EE,PQC3,DIODE_HALF,Not Used,Right,DiodeCV,PQC_HM_POSITION 1,3.0,10000.0,0.25,,20.0,20.006,Test_HPK_VPB46808_004_2-S_HM_EE_East_South_PQC3_DiodeCV_DiodeHalf_CV_Run01_06_29_2023_06_25_04_PM.txt,Brown
46808,2S,WW,2304627,317717,46808_004_2-S_HM_WW,4.274,211.054,2.134,2.781,303.391,640000000000.0,46808_004_2-S_HM_WW,PQC3,DIODE_HALF,Not Used,Right,DiodeCV,PQC_HM_POSITION 2,3.0,10000.0,0.25,,20.0,20.003,Test_HPK_VPB46808_004_2-S_HM_WW_West_North_PQC3_DiodeCV_DiodeHalf_CV_Run01_06_29_2023_07_17_16_PM.txt,Brown
46808,2S,EE,2303265,317772,46808_011_2-S_HM_EE,4.324,208.596,2.146,2.737,301.756,640000000000.0,46808_011_2-S_HM_EE,PQC3,DIODE_HALF,Not Used,Right,DiodeCV,PQC_HM_POSITION 3,3.0,10000.0,0.25,,20.0,20.02,Test_HPK_VPB46808_011_2-S_HM_EE_East_South_PQC3_DiodeCV_DiodeHalf_CV_Run02_06_30_2023_04_16_40_PM.txt,Brown
46808,2S,WW,2303625,317775,46808_011_2-S_HM_WW,4.263,211.597,2.144,2.802,302.043,640000000000.0,46808_011_2-S_HM_WW,PQC3,DIODE_HALF,Not Used,Right,DiodeCV,PQC_HM_POSITION 4,3.0,10000.0,0.25,,20.0,19.999,Test_HPK_VPB46808_011_2-S_HM_WW_West_North_PQC3_DiodeCV_DiodeHalf_CV_Run01_06_30_2023_02_19_39_PM.txt,Brown
46808,2S,EE,2303874,317794,46808_014_2-S_HM_EE,4.345,207.593,2.11,2.359,306.815,640000000000.0,46808_014_2-S_HM_EE,PQC3,DIODE_HALF,Not Used,Right,DiodeCV,PQC_HM_POSITION 3,3.0,10000.0,0.25,,20.0,20.007,Test_HPK_VPB46808_014_2-S_HM_EE_East_South_PQC3_DiodeCV_DiodeHalf_CV_Run01_06_29_2023_08_09_21_PM.txt,Brown
46808,2S,WW,2304564,317797,46808_014_2-S_HM_WW,4.301,209.713,2.145,2.76,301.847,640000000000.0,46808_014_2-S_HM_WW,PQC3,DIODE_HALF,Not Used,Right,DiodeCV,PQC_HM_POSITION 4,3.0,10000.0,0.25,,20.0,20.005,Test_HPK_VPB46808_014_2-S_HM_WW_West_North_PQC3_DiodeCV_DiodeHalf_CV_Run01_06_29_2023_09_03_10_PM.txt,Brown
46808,2S,EE,2304498,317852,46808_022_2-S_HM_EE,4.337,208.005,2.141,2.684,302.37,640000000000.0,46808_022_2-S_HM_EE,PQC3,DIODE_HALF,Not Used,Right,DiodeCV,PQC_HM_POSITION 1,3.0,10000.0,0.25,,20.0,20.007,Test_HPK_VPB46808_022_2-S_HM_EE_East_South_PQC3_DiodeCV_DiodeHalf_CV_Run01_07_03_2023_12_52_35_PM.txt,Brown
46808,2S,WW,2304561,317855,46808_022_2-S_HM_WW,4.271,211.186,2.14,2.731,302.494,640000000000.0,46808_022_2-S_HM_WW,PQC3,DIODE_HALF,Not Used,Right,DiodeCV,PQC_HM_POSITION 2,3.0,10000.0,0.25,,20.0,20.006,Test_HPK_VPB46808_022_2-S_HM_WW_West_North_PQC3_DiodeCV_DiodeHalf_CV_Run01_07_03_2023_01_33_31_PM.txt,Brown
46808,2S,EE,2304501,317874,46808_029_2-S_HM_EE,4.317,208.962,2.14,2.747,302.59,640000000000.0,46808_029_2-S_HM_EE,PQC3,DIODE_HALF,Not Used,Right,DiodeCV,PQC_HM_POSITION 1,3.0,10000.0,0.25,,20.0,20.003,Test_HPK_VPB46808_029_2-S_HM_EE_East_South_PQC3_DiodeCV_DiodeHalf_CV_Run01_06_30_2023_05_34_37_PM.txt,Brown
46808,2S,WW,2304111,317877,46808_029_2-S_HM_WW,4.247,212.413,2.137,2.839,303.001,640000000000.0,46808_029_2-S_HM_WW,PQC3,DIODE_HALF,Not Used,Right,DiodeCV,PQC_HM_POSITION 2,3.0,10000.0,0.25,,20.0,20.005,Test_HPK_VPB46808_029_2-S_HM_WW_West_North_PQC3_DiodeCV_DiodeHalf_CV_Run01_06_30_2023_06_26_53_PM.txt,Brown
46808,2S,EE,2304351,317932,46808_036_2-S_HM_EE,4.329,208.39,2.153,2.766,300.752,640000000000.0,46808_036_2-S_HM_EE,PQC3,DIODE_HALF,Not Used,Right,DiodeCV,PQC_HM_POSITION 3,3.0,10000.0,0.25,,20.0,20.004,Test_HPK_VPB46808_036_2-S_HM_EE_East_South_PQC3_DiodeCV_DiodeHalf_CV_Run01_07_03_2023_02_14_25_PM.txt,Brown
46808,2S,WW,2304252,317935,46808_036_2-S_HM_WW,4.247,212.405,2.14,2.811,302.514,640000000000.0,46808_036_2-S_HM_WW,PQC3,DIODE_HALF,Not Used,Right,DiodeCV,PQC_HM_POSITION 4,3.0,10000.0,0.25,,20.0,20.004,Test_HPK_VPB46808_036_2-S_HM_WW_West_North_PQC3_DiodeCV_DiodeHalf_CV_Run01_07_03_2023_02_55_13_PM.txt,Brown
46808,2S,EE,2303607,317954,46808_040_2-S_HM_EE,4.341,207.776,2.143,2.643,302.176,640000000000.0,46808_040_2-S_HM_EE,PQC3,DIODE_HALF,Not Used,Right,DiodeCV,PQC_HM_POSITION 3,3.0,10000.0,0.25,,20.0,20.005,Test_HPK_VPB46808_040_2-S_HM_EE_East_South_PQC3_DiodeCV_DiodeHalf_CV_Run01_06_30_2023_07_19_06_PM.txt,Brown
46808,2S,WW,2304321,317957,46808_040_2-S_HM_WW,4.338,207.912,2.139,2.745,302.746,640000000000.0,46808_040_2-S_HM_WW,PQC3,DIODE_HALF,Not Used,Right,DiodeCV,PQC_HM_POSITION 4,3.0,10000.0,0.25,,20.0,20.007,Test_HPK_VPB46808_040_2-S_HM_WW_West_North_PQC3_DiodeCV_DiodeHalf_CV_Run01_06_30_2023_08_11_17_PM.txt,Brown
46969,2S,EE,2272341,319274,46969_001_2-S_HM_EE,3.406,251.399,2.782,5934000000000.0,232.3,,46969_001_2-S_HM_EE,PQC1,DIODE_HALF,Not Used,Left,Diode_CV1,HP 4192A,0.5,100000.0,0.25,,22.7,22.7,Demokritos_VPB46969_001_2-S_HM_E_Left_PQC3_DiodeHalf_CV.xml,Demokritos
46969,2S,WW,2271761,319277,46969_001_2-S_HM_WW,4.543,189.092,2.863,4732000000000.0,225.7,,46969_001_2-S_HM_WW,PQC1,DIODE_HALF,Not Used,Left,Diode_CV1,HP 4192A,0.5,100000.0,0.25,,23.2,23.2,Demokritos_VPB46969_001_2-S_HM_W_Left_PQC3_DiodeHalf_CV.xml,Demokritos
46969,2S,EE,2271841,319354,46969_015_2-S_HM_EE,3.498,244.29,2.77,5700000000000.0,233.3,,46969_015_2-S_HM_EE,PQC1,DIODE_HALF,Not Used,Left,Diode_CV1,HP 4192A,0.5,100000.0,0.25,,22.4,22.4,Demokritos_VPB46969_015_2-S_HM_E_Left_PQC3_DiodeHalf_CV.xml,Demokritos
46969,2S,WW,2271921,319357,46969_015_2-S_HM_WW,4.42,193.297,2.84,4733000000000.0,227.6,,46969_015_2-S_HM_WW,PQC1,DIODE_HALF,Not Used,Left,Diode_CV1,HP 4192A,0.5,100000.0,0.25,,22.4,22.4,Demokritos_VPB46969_015_2-S_HM_W_Left_PQC3_DiodeHalf_CV.xml,Demokritos
46969,2S,EE,2272461,319394,46969_020_2-S_HM_EE,2.897,294.747,2.78,7079000000000.0,232.5,,46969_020_2-S_HM_EE,PQC1,DIODE_HALF,Not Used,Left,Diode_CV1,HP 4192A,0.5,100000.0,0.25,,22.3,22.3,Demokritos_VPB46969_020_2-S_HM_E_Left_PQC3_DiodeHalf_CV.xml,Demokritos
46969,2S,WW,2272601,319397,46969_020_2-S_HM_WW,4.535,188.284,2.892,4806000000000.0,223.5,,46969_020_2-S_HM_WW,PQC1,DIODE_HALF,Not Used,Left,Diode_CV1,HP 4192A,0.5,100000.0,0.25,,22.3,22.3,Demokritos_VPB46969_020_2-S_HM_W_Left_PQC3_DiodeHalf_CV.xml,Demokritos
46969,2S,EE,2272661,319456,46969_028_2-S_HM_EE,3.771,226.759,2.759,5228000000000.0,234.2,,46969_028_2-S_HM_EE,PQC1,DIODE_HALF,Not Used,Left,Diode_CV1,HP 4192A,0.5,100000.0,0.25,,22.5,22.5,Demokritos_VPB46969_028_2-S_HM_E_Left_PQC3_DiodeHalf_CV.xml,Demokritos
46969,2S,WW,2272961,319459,46969_028_2-S_HM_WW,4.573,186.96,2.875,4724000000000.0,224.8,,46969_028_2-S_HM_WW,PQC1,DIODE_HALF,Not Used,Left,Diode_CV1,HP 4192A,0.5,100000.0,0.25,,22.5,22.5,Demokritos_VPB46969_028_2-S_HM_W_Left_PQC3_DiodeHalf_CV.xml,Demokritos
46969,2S,EE,2273021,319510,46969_034_2-S_HM_EE,3.116,274.038,2.762,6377000000000.0,234.0,,46969_034_2-S_HM_EE,PQC1,DIODE_HALF,Not Used,Left,Diode_CV1,HP 4192A,0.5,100000.0,0.25,,22.3,22.3,Demokritos_VPB46969_034_2-S_HM_E_Left_PQC3_DiodeHalf_CV.xml,Demokritos
46969,2S,WW,2273161,319513,46969_034_2-S_HM_WW,4.597,185.498,2.887,4719000000000.0,223.9,,46969_034_2-S_HM_WW,PQC1,DIODE_HALF,Not Used,Left,Diode_CV1,HP 4192A,0.5,100000.0,0.25,,22.1,22.1,Demokritos_VPB46969_034_2-S_HM_W_Left_PQC3_DiodeHalf_CV.xml,Demokritos
46969,2S,EE,2273641,319532,46969_037_2-S_HM_EE,3.54,241.352,2.77,5623000000000.0,233.4,,46969_037_2-S_HM_EE,PQC1,DIODE_HALF,Not Used,Left,Diode_CV1,HP 4192A,0.5,100000.0,0.25,,22.4,22.4,Demokritos_VPB46969_037_2-S_HM_E_Left_PQC3_DiodeHalf_CV.xml,Demokritos
46969,2S,WW,2273361,319535,46969_037_2-S_HM_WW,4.552,187.689,2.882,4746000000000.0,224.3,,46969_037_2-S_HM_WW,PQC1,DIODE_HALF,Not Used,Left,Diode_CV1,HP 4192A,0.5,100000.0,0.25,,22.4,22.4,Demokritos_VPB46969_037_2-S_HM_W_Left_PQC3_DiodeHalf_CV.xml,Demokritos
46969,2S,EE,2273441,319576,46969_045_2-S_HM_EE,3.655,233.954,2.769,5410000000000.0,233.4,,46969_045_2-S_HM_EE,PQC1,DIODE_HALF,Not Used,Left,Diode_CV1,HP 4192A,0.5,100000.0,0.25,,22.5,22.5,Demokritos_VPB46969_045_2-S_HM_E_Left_PQC3_DiodeHalf_CV.xml,Demokritos
46969,2S,WW,2273821,319579,46969_045_2-S_HM_WW,4.562,187.696,2.896,4810000000000.0,223.2,,46969_045_2-S_HM_WW,PQC1,DIODE_HALF,Not Used,Left,Diode_CV1,HP 4192A,0.5,100000.0,0.25,,22.7,22.7,Demokritos_VPB46969_045_2-S_HM_W_Left_PQC3_DiodeHalf_CV.xml,Demokritos
46970,2S,EE,2280761,319638,46970_004_2-S_HM_EE,4.76,179.503,2.822,4325000000000.0,229.1,,46970_004_2-S_HM_EE,PQC1,DIODE_HALF,Not Used,Left,Diode_CV1,HP 4192A,0.5,100000.0,0.25,,22.4,22.4,Demokritos_VPB46970_004_2-S_HM_E_Left_PQC3_DiodeHalf_CV.xml,Demokritos
46970,2S,WW,2280901,319651,46970_004_2-S_HM_WW,4.992,170.56,2.902,4382000000000.0,222.7,,46970_004_2-S_HM_WW,PQC1,DIODE_HALF,Not Used,Left,Diode_CV1,HP 4192A,0.5,100000.0,0.25,,21.9,21.9,Demokritos_VPB46970_004_2-S_HM_W_Left_PQC3_DiodeHalf_CV.xml,Demokritos
46970,2S,EE,2280281,319674,46970_009_2-S_HM_EE,4.975,172.331,2.909,4420000000000.0,222.2,,46970_009_2-S_HM_EE,PQC1,DIODE_HALF,Not Used,Left,Diode_CV1,HP 4192A,0.5,100000.0,0.25,,22.9,22.9,Demokritos_VPB46970_009_2-S_HM_E_Left_PQC3_DiodeHalf_CV.xml,Demokritos
46970,2S,WW,2281001,319677,46970_009_2-S_HM_WW,5.207,164.89,2.913,4358000000000.0,221.9,,46970_009_2-S_HM_WW,PQC1,DIODE_HALF,Not Used,Left,Diode_CV1,HP 4192A,0.5,100000.0,0.25,,23.1,23.1,Demokritos_VPB46970_009_2-S_HM_W_Left_PQC3_DiodeHalf_CV.xml,Demokritos
46970,2S,EE,2281121,319696,46970_014_2-S_HM_EE,4.989,171.611,2.839,4144000000000.0,227.7,,46970_014_2-S_HM_EE,PQC1,DIODE_HALF,Not Used,Left,Diode_CV1,HP 4192A,0.5,100000.0,0.25,,22.7,22.7,Demokritos_VPB46970_014_2-S_HM_E_Left_PQC3_DiodeHalf_CV.xml,Demokritos
46970,2S,WW,2281241,319699,46970_014_2-S_HM_WW,4.978,171.045,2.895,4371000000000.0,223.3,,46970_014_2-S_HM_WW,PQC1,DIODE_HALF,Not Used,Left,Diode_CV1,HP 4192A,0.5,100000.0,0.25,,21.9,21.9,Demokritos_VPB46970_014_2-S_HM_W_Left_PQC3_DiodeHalf_CV.xml,Demokritos
46970,2S,EE,2281341,319736,46970_020_2-S_HM_EE,4.905,174.79,2.833,4216000000000.0,228.1,,46970_020_2-S_HM_EE,PQC1,DIODE_HALF,Not Used,Left,Diode_CV1,HP 4192A,0.5,100000.0,0.25,,22.9,22.9,Demokritos_VPB46970_020_2-S_HM_E_Left_PQC3_DiodeHalf_CV.xml,Demokritos
46970,2S,WW,2281741,319739,46970_020_2-S_HM_WW,4.919,174.52,2.864,4334000000000.0,225.7,,46970_020_2-S_HM_WW,PQC1,DIODE_HALF,Not Used,Left,Diode_CV1,HP 4192A,0.5,100000.0,0.25,,23.1,23.1,Demokritos_VPB46970_020_2-S_HM_W_Left_PQC3_DiodeHalf_CV.xml,Demokritos
46970,2S,EE,2281421,319812,46970_033_2-S_HM_EE,4.466,192.361,2.821,4662000000000.0,229.1,,46970_033_2-S_HM_EE,PQC1,DIODE_HALF,Not Used,Left,Diode_CV1,HP 4192A,0.5,100000.0,0.25,,23.2,23.2,Demokritos_VPB46970_033_2-S_HM_E_Left_PQC3_DiodeHalf_CV.xml,Demokritos
46970,2S,WW,2281841,319815,46970_033_2-S_HM_WW,4.733,181.631,2.91,4684000000000.0,222.1,,46970_033_2-S_HM_WW,PQC1,DIODE_HALF,Not Used,Left,Diode_CV1,HP 4192A,0.5,100000.0,0.25,,23.3,23.3,Demokritos_VPB46970_033_2-S_HM_W_Left_PQC3_DiodeHalf_CV.xml,Demokritos
46970,2S,EE,2281921,319856,46970_040_2-S_HM_EE,4.449,193.237,2.821,4685000000000.0,229.1,,46970_040_2-S_HM_EE,PQC1,DIODE_HALF,Not Used,Left,Diode_CV1,HP 4192A,0.5,100000.0,0.25,,23.3,23.3,Demokritos_VPB46970_040_2-S_HM_E_Left_PQC3_DiodeHalf_CV.xml,Demokritos
46970,2S,WW,2281461,319859,46970_040_2-S_HM_WW,4.48,191.79,2.913,4940000000000.0,221.9,,46970_040_2-S_HM_WW,PQC1,DIODE_HALF,Not Used,Left,Diode_CV1,HP 4192A,0.5,100000.0,0.25,,23.2,23.2,Demokritos_VPB46970_040_2-S_HM_W_Left_PQC3_DiodeHalf_CV.xml,Demokritos
46970,2S,EE,2282041,319914,46970_048_2-S_HM_EE,4.497,189.984,2.827,4567000000000.0,228.6,,46970_048_2-S_HM_EE,PQC1,DIODE_HALF,Not Used,Left,Diode_CV1,HP 4192A,0.5,100000.0,0.25,,22.4,22.4,Demokritos_VPB46970_048_2-S_HM_E_Left_PQC3_DiodeHalf_CV.xml,Demokritos
46970,2S,WW,2282181,319917,46970_048_2-S_HM_WW,4.495,190.46,2.852,4696000000000.0,226.6,,46970_048_2-S_HM_WW,PQC1,DIODE_HALF,Not Used,Left,Diode_CV1,HP 4192A,0.5,100000.0,0.25,,22.7,22.7,Demokritos_VPB46970_048_2-S_HM_W_Left_PQC3_DiodeHalf_CV.xml,Demokritos
46971,2S,EE,2296881,319932,46971_001_2-S_HM_EE,4.627,185.928,2.846,4512000000000.0,227.1,,46971_001_2-S_HM_EE,PQC1,DIODE_HALF,Not Used,Left,Diode_CV1,HP 4192A,0.5,100000.0,0.25,,23.4,23.4,Demokritos_VPB46971_001_2-S_HM_E_Left_PQC3_DiodeHalf_CV.xml,Demokritos
46971,2S,WW,2297041,319935,46971_001_2-S_HM_WW,4.565,188.736,2.824,4539000000000.0,228.9,,46971_001_2-S_HM_WW,PQC1,DIODE_HALF,Not Used,Left,Diode_CV1,HP 4192A,0.5,100000.0,0.25,,23.6,23.6,Demokritos_VPB46971_001_2-S_HM_W_Left_PQC3_DiodeHalf_CV.xml,Demokritos
46971,2S,EE,2297201,319994,46971_010_2-S_HM_EE,4.401,195.608,2.868,4916000000000.0,225.3,,46971_010_2-S_HM_EE,PQC1,DIODE_HALF,Not Used,Left,Diode_CV1,HP 4192A,0.5,100000.0,0.25,,23.5,23.5,Demokritos_VPB46971_010_2-S_HM_E_Left_PQC3_DiodeHalf_CV.xml,Demokritos
46971,2S,WW,2297661,319997,46971_010_2-S_HM_WW,4.51,190.357,2.817,4542000000000.0,229.5,,46971_010_2-S_HM_WW,PQC1,DIODE_HALF,Not Used,Left,Diode_CV1,HP 4192A,0.5,100000.0,0.25,,23.1,23.1,Demokritos_VPB46971_010_2-S_HM_W_Left_PQC3_DiodeHalf_CV.xml,Demokritos
46971,2S,EE,2297361,320034,46971_018_2-S_HM_EE,4.458,191.142,2.82,4595000000000.0,229.2,,46971_018_2-S_HM_EE,PQC1,DIODE_HALF,Not Used,Left,Diode_CV1,HP 4192A,0.5,100000.0,0.25,,22.0,22.0,Demokritos_VPB46971_018_2-S_HM_E_Left_PQC3_DiodeHalf_CV.xml,Demokritos
46971,2S,WW,2297481,320037,46971_018_2-S_HM_WW,4.509,189.771,2.828,4588000000000.0,228.6,,46971_018_2-S_HM_WW,PQC1,DIODE_HALF,Not Used,Left,Diode_CV1,HP 4192A,0.5,100000.0,0.25,,22.6,22.6,Demokritos_VPB46971_018_2-S_HM_W_Left_PQC3_DiodeHalf_CV.xml,Demokritos
46971,2S,EE,2297541,320074,46971_024_2-S_HM_EE,4.824,177.959,2.833,4277000000000.0,228.1,,46971_024_2-S_HM_EE,PQC1,DIODE_HALF,Not Used,Left,Diode_CV1,HP 4192A,0.5,100000.0,0.25,,23.1,23.1,Demokritos_VPB46971_024_2-S_HM_E_Left_PQC3_DiodeHalf_CV.xml,Demokritos
46971,2S,WW,2297601,320077,46971_024_2-S_HM_WW,4.722,181.929,2.807,4299000000000.0,230.2,,46971_024_2-S_HM_WW,PQC1,DIODE_HALF,Not Used,Left,Diode_CV1,HP 4192A,0.5,100000.0,0.25,,23.2,23.2,Demokritos_VPB46971_024_2-S_HM_W_Left_PQC3_DiodeHalf_CV.xml,Demokritos
46971,2S,EE,2297961,320118,46971_032_2-S_HM_EE,4.813,178.495,2.836,4344000000000.0,227.9,,46971_032_2-S_HM_EE,PQC1,DIODE_HALF,Not Used,Left,Diode_CV1,HP 4192A,0.5,100000.0,0.25,,23.2,23.2,Demokritos_VPB46971_032_2-S_HM_E_Left_PQC3_DiodeHalf_CV.xml,Demokritos
46971,2S,WW,2298021,320131,46971_032_2-S_HM_WW,4.769,178.311,2.843,4369000000000.0,227.3,,46971_032_2-S_HM_WW,PQC1,DIODE_HALF,Not Used,Left,Diode_CV1,HP 4192A,0.5,100000.0,0.25,,21.7,21.7,Demokritos_VPB46971_032_2-S_HM_W_Left_PQC3_DiodeHalf_CV.xml,Demokritos
46971,2S,EE,2298521,320176,46971_039_2-S_HM_EE,4.799,178.514,2.829,4297000000000.0,228.5,,46971_039_2-S_HM_EE,PQC1,DIODE_HALF,Not Used,Left,Diode_CV1,HP 4192A,0.5,100000.0,0.25,,22.8,22.8,Demokritos_VPB46971_039_2-S_HM_E_Left_PQC3_DiodeHalf_CV.xml,Demokritos
46971,2S,WW,2298601,320179,46971_039_2-S_HM_WW,4.824,177.84,2.823,4275000000000.0,229.0,,46971_039_2-S_HM_WW,PQC1,DIODE_HALF,Not Used,Left,Diode_CV1,HP 4192A,0.5,100000.0,0.25,,23.0,23.0,Demokritos_VPB46971_039_2-S_HM_W_Left_PQC3_DiodeHalf_CV.xml,Demokritos
46971,2S,EE,2298721,320198,46971_043_2-S_HM_EE,4.841,176.502,2.824,4233000000000.0,228.9,,46971_043_2-S_HM_EE,PQC1,DIODE_HALF,Not Used,Left,Diode_CV1,HP 4192A,0.5,100000.0,0.25,,22.4,22.4,Demokritos_VPB46971_043_2-S_HM_E_Left_PQC3_DiodeHalf_CV.xml,Demokritos
46971,2S,WW,2298281,320211,46971_043_2-S_HM_WW,4.952,172.887,2.844,4196000000000.0,227.3,,46971_043_2-S_HM_WW,PQC1,DIODE_HALF,Not Used,Left,Diode_CV1,HP 4192A,0.5,100000.0,0.25,,22.7,22.7,Demokritos_VPB46971_043_2-S_HM_W_Left_PQC3_DiodeHalf_CV.xml,Demokritos
46795,PSS,EE,2344945,320372,46795_003_PSS_HM_EE,4.245,197.934,2.614,5.755,223.247,,46795_003_PSS_HM_EE,PQC3,DIODE_HALF,Not Used,Left,DiodeCV,PQC_HM_POSITION 3,0.5,,,0.2,20.0,20.0,HPK_46795_003_PSS_HM_E_flute3_L_DiodeCV_15_6_2023_15h56m54s.txt,Perugia
46795,PSS,WW,2343978,320377,46795_003_PSS_HM_WW,4.245,197.66,2.621,5.782,222.651,,46795_003_PSS_HM_WW,PQC3,DIODE_HALF,Not Used,Left,DiodeCV,PQC_HM_POSITION 3,0.5,,,0.2,20.0,20.0,HPK_46795_003_PSS_HM_W_flute3_L_DiodeCV_15_6_2023_16h29m12s.txt,Perugia
46795,PSS,EE,2343999,320432,46795_008_PSS_HM_EE,4.4,190.531,2.621,6.032,222.651,,46795_008_PSS_HM_EE,PQC3,DIODE_HALF,Not Used,Left,DiodeCV,PQC_HM_POSITION 3,0.5,,,0.2,20.0,20.0,HPK_46795_008_PSS_HM_E_flute3_L_DiodeCV_16_6_2023_14h16m43s.txt,Perugia
46795,PSS,WW,2344023,320437,46795_008_PSS_HM_WW,4.378,192.425,2.621,5.891,222.651,,46795_008_PSS_HM_WW,PQC3,DIODE_HALF,Not Used,Left,DiodeCV,PQC_HM_POSITION 3,0.5,,,0.2,20.0,20.0,HPK_46795_008_PSS_HM_W_flute3_L_DiodeCV_16_6_2023_14h52m31s.txt,Perugia
46795,PSS,EE,2345050,320498,46795_014_PSS_HM_EE,4.202,199.992,2.641,6.07,220.964,,46795_014_PSS_HM_EE,PQC3,DIODE_HALF,Not Used,Left,DiodeCV,PQC_HM_POSITION 3,0.5,,,0.2,20.0,20.0,HPK_46795_014_PSS_HM_E_flute3_L_DiodeCV_16_6_2023_8h56m11s.txt,Perugia
46795,PSS,WW,2345002,320513,46795_014_PSS_HM_WW,4.245,198.097,2.623,6.11,222.481,,46795_014_PSS_HM_WW,PQC3,DIODE_HALF,Not Used,Left,DiodeCV,PQC_HM_POSITION 3,0.5,,,0.2,20.0,20.0,HPK_46795_014_PSS_HM_W_flute3_L_DiodeCV_16_6_2023_9h27m55s.txt,Perugia
46795,PSS,EE,2343933,320558,46795_019_PSS_HM_EE,4.202,199.771,2.627,6.134,222.142,,46795_019_PSS_HM_EE,PQC3,DIODE_HALF,Not Used,Left,DiodeCV,PQC_HM_POSITION 3,0.5,,,0.2,20.0,20.0,HPK_46795_019_PSS_HM_E_flute3_L_DiodeCV_16_6_2023_15h29m12s.txt,Perugia
46795,PSS,WW,2344744,320573,46795_019_PSS_HM_WW,4.224,198.728,2.619,6.179,222.821,,46795_019_PSS_HM_WW,PQC3,DIODE_HALF,Not Used,Left,DiodeCV,PQC_HM_POSITION 3,0.5,,,0.2,20.0,20.0,HPK_46795_019_PSS_HM_W_flute3_L_DiodeCV_16_6_2023_16h8m26s.txt,Perugia
46795,PSS,EE,2345023,320634,46795_025_PSS_HM_EE,4.224,199.248,2.618,6.28,222.906,,46795_025_PSS_HM_EE,PQC3,DIODE_HALF,Not Used,Left,DiodeCV,PQC_HM_POSITION 3,0.5,,,0.2,20.0,20.0,HPK_46795_025_PSS_HM_E_flute3_L_DiodeCV_16_6_2023_10h39m40s.txt,Perugia
46795,PSS,WW,2344960,320639,46795_025_PSS_HM_WW,4.288,196.394,2.611,6.329,223.503,,46795_025_PSS_HM_WW,PQC3,DIODE_HALF,Not Used,Left,DiodeCV,PQC_HM_POSITION 3,0.5,,,0.2,20.0,20.0,HPK_46795_025_PSS_HM_W_flute3_L_DiodeCV_16_6_2023_11h11m4s.txt,Perugia
46795,PSS,EE,2344522,320694,46795_030_PSS_HM_EE,4.182,201.444,2.625,6.145,222.311,,46795_030_PSS_HM_EE,PQC3,DIODE_HALF,Not Used,Left,DiodeCV,PQC_HM_POSITION 3,0.5,,,0.2,20.0,20.0,HPK_46795_030_PSS_HM_E_flute3_L_DiodeCV_26_6_2023_8h8m30s.txt,Perugia
46795,PSS,WW,2343705,320699,46795_030_PSS_HM_WW,4.12,203.97,2.626,6.142,222.227,,46795_030_PSS_HM_WW,PQC3,DIODE_HALF,Not Used,Left,DiodeCV,PQC_HM_POSITION 3,0.5,,,0.2,20.0,20.0,HPK_46795_030_PSS_HM_W_flute3_L_DiodeCV_26_6_2023_9h4m46s.txt,Perugia
46795,PSS,EE,2344864,320770,46795_036_PSS_HM_EE,4.161,201.843,2.637,6.001,221.3,,46795_036_PSS_HM_EE,PQC3,DIODE_HALF,Not Used,Left,DiodeCV,PQC_HM_POSITION 3,0.5,,,0.2,20.0,20.0,HPK_46795_036_PSS_HM_E_flute3_L_DiodeCV_26_6_2023_9h47m37s.txt,Perugia
46795,PSS,WW,2344870,320775,46795_036_PSS_HM_WW,4.12,203.641,2.621,6.06,222.651,,46795_036_PSS_HM_WW,PQC3,DIODE_HALF,Not Used,Left,DiodeCV,PQC_HM_POSITION 3,0.5,,,0.2,20.0,20.0,HPK_46795_036_PSS_HM_W_flute3_L_DiodeCV_26_6_2023_10h21m23s.txt,Perugia
46795,PSS,EE,2344615,320836,46795_042_PSS_HM_EE,4.202,200.199,2.631,6.031,221.804,,46795_042_PSS_HM_EE,PQC3,DIODE_HALF,Not Used,Left,DiodeCV,PQC_HM_POSITION 3,0.5,,,0.2,20.0,20.0,HPK_46795_042_PSS_HM_E_flute3_L_DiodeCV_26_6_2023_12h0m29s.txt,Perugia
46795,PSS,WW,2344711,320851,46795_042_PSS_HM_WW,4.224,198.973,2.634,5.912,221.552,,46795_042_PSS_HM_WW,PQC3,DIODE_HALF,Not Used,Left,DiodeCV,PQC_HM_POSITION 3,0.5,,,0.2,20.0,20.0,HPK_46795_042_PSS_HM_W_flute3_L_DiodeCV_26_6_2023_12h33m41s.txt,Perugia
46796,PSS,EE,2345656,320934,46796_001_PSS_HM_EE,4.021,209.126,2.606,6.932,223.932,,46796_001_PSS_HM_EE,PQC3,DIODE_HALF,Not Used,Left,DiodeCV,PQC_HM_POSITION 3,0.5,,,0.2,20.0,20.0,HPK_46796_001_PSS_HM_E_flute3_L_DiodeCV_26_6_2023_14h20m35s.txt,Perugia
46796,PSS,WW,2346301,320939,46796_001_PSS_HM_WW,3.735,224.7,2.611,7.068,223.503,,46796_001_PSS_HM_WW,PQC3,DIODE_HALF,Not Used,Left,DiodeCV,PQC_HM_POSITION 3,0.5,,,0.2,20.0,20.0,HPK_46796_001_PSS_HM_W_flute3_L_DiodeCV_26_6_2023_14h52m37s.txt,Perugia
46796,PSS,EE,2346193,321016,46796_008_PSS_HM_EE,4.245,198.277,2.612,7.181,223.418,,46796_008_PSS_HM_EE,PQC3,DIODE_HALF,Not Used,Left,DiodeCV,PQC_HM_POSITION 3,0.5,,,0.2,20.0,20.0,HPK_46796_008_PSS_HM_E_flute3_L_DiodeCV_26_6_2023_16h11m31s.txt,Perugia
46796,PSS,WW,2346433,321031,46796_008_PSS_HM_WW,3.891,216.033,2.612,7.075,223.418,,46796_008_PSS_HM_WW,PQC3,DIODE_HALF,Not Used,Left,DiodeCV,PQC_HM_POSITION 3,0.5,,,0.2,20.0,20.0,HPK_46796_008_PSS_HM_W_flute3_L_DiodeCV_26_6_2023_16h49m37s.txt,Perugia
46796,PSS,EE,2346523,321092,46796_014_PSS_HM_EE,4.12,204.199,2.627,7.184,222.142,,46796_014_PSS_HM_EE,PQC3,DIODE_HALF,Not Used,Left,DiodeCV,PQC_HM_POSITION 3,0.5,,,0.2,20.0,20.0,HPK_46796_014_PSS_HM_E_flute3_L_DiodeCV_27_6_2023_8h57m10s.txt,Perugia
46796,PSS,WW,2345392,321097,46796_014_PSS_HM_WW,4.1,204.969,2.62,7.171,222.736,,46796_014_PSS_HM_WW,PQC3,DIODE_HALF,Not Used,Left,DiodeCV,PQC_HM_POSITION 3,0.5,,,0.2,20.0,20.0,HPK_46796_014_PSS_HM_W_flute3_L_DiodeCV_27_6_2023_9h35m17s.txt,Perugia
46796,PSS,EE,2345569,321158,46796_022_PSS_HM_EE,3.389,248.3,2.66,6.927,219.386,,46796_022_PSS_HM_EE,PQC3,DIODE_HALF,Not Used,Left,DiodeCV,PQC_HM_POSITION 3,0.5,,,0.2,20.0,20.0,HPK_46796_022_PSS_HM_E_flute3_L_DiodeCV_26_6_2023_17h23m0s.txt,Perugia
46796,PSS,WW,2346190,321173,46796_022_PSS_HM_WW,2.929,287.383,2.647,6.916,220.464,,46796_022_PSS_HM_WW,PQC3,DIODE_HALF,Not Used,Left,DiodeCV,PQC_HM_POSITION 3,0.5,,,0.2,20.0,20.0,HPK_46796_022_PSS_HM_W_flute3_L_DiodeCV_26_6_2023_18h5m30s.txt,Perugia
46796,PSS,EE,2345410,321234,46796_028_PSS_HM_EE,3.965,211.604,2.614,6.59,223.247,,46796_028_PSS_HM_EE,PQC3,DIODE_HALF,Not Used,Left,DiodeCV,PQC_HM_POSITION 3,0.5,,,0.2,20.0,20.0,HPK_46796_028_PSS_HM_E_flute3_L_DiodeCV_27_6_2023_11h12m40s.txt,Perugia
46796,PSS,WW,2346253,321239,46796_028_PSS_HM_WW,4.1,204.856,2.619,6.313,222.821,,46796_028_PSS_HM_WW,PQC3,DIODE_HALF,Not Used,Left,DiodeCV,PQC_HM_POSITION 3,0.5,,,0.2,20.0,20.0,HPK_46796_028_PSS_HM_W_flute3_L_DiodeCV_27_6_2023_11h46m7s.txt,Perugia
46796,PSS,EE,2345686,321310,46796_034_PSS_HM_EE,3.82,219.675,2.612,6.657,223.418,,46796_034_PSS_HM_EE,PQC3,DIODE_HALF,Not Used,Left,DiodeCV,PQC_HM_POSITION 3,0.5,,,0.2,20.0,20.0,HPK_46796_034_PSS_HM_E_flute3_L_DiodeCV_27_6_2023_14h17m48s.txt,Perugia
46796,PSS,WW,2345770,321315,46796_034_PSS_HM_WW,4.1,205.256,2.614,6.453,223.247,,46796_034_PSS_HM_WW,PQC3,DIODE_HALF,Not Used,Left,DiodeCV,PQC_HM_POSITION 3,0.5,,,0.2,20.0,20.0,HPK_46796_034_PSS_HM_W_flute3_L_DiodeCV_27_6_2023_14h54m10s.txt,Perugia
46796,PSS,EE,2345791,321376,46796_040_PSS_HM_EE,4.161,201.622,2.613,6.434,223.332,,46796_040_PSS_HM_EE,PQC3,DIODE_HALF,Not Used,Left,DiodeCV,PQC_HM_POSITION 3,0.5,,,0.2,20.0,20.0,HPK_46796_040_PSS_HM_E_flute3_L_DiodeCV_27_6_2023_15h40m50s.txt,Perugia
46796,PSS,WW,2345554,321391,46796_040_PSS_HM_WW,4.266,196.699,2.621,6.545,222.651,,46796_040_PSS_HM_WW,PQC3,DIODE_HALF,Not Used,Left,DiodeCV,PQC_HM_POSITION 3,0.5,,,0.2,20.0,20.0,HPK_46796_040_PSS_HM_W_flute3_L_DiodeCV_27_6_2023_16h14m42s.txt,Perugia
46796,PSS,EE,2346514,321452,46796_046_PSS_HM_EE,4.266,197.454,2.601,6.855,224.363,,46796_046_PSS_HM_EE,PQC3,DIODE_HALF,Not Used,Left,DiodeCV,PQC_HM_POSITION 3,0.5,,,0.2,20.0,20.0,HPK_46796_046_PSS_HM_E_flute3_L_DiodeCV_28_6_2023_12h16m49s.txt,Perugia
46796,PSS,WW,2345929,321457,46796_046_PSS_HM_WW,4.182,201.483,2.611,6.709,223.503,,46796_046_PSS_HM_WW,PQC3,DIODE_HALF,Not Used,Left,DiodeCV,PQC_HM_POSITION 3,0.5,,,0.2,20.0,20.0,HPK_46796_046_PSS_HM_W_flute3_L_DiodeCV_28_6_2023_12h58m51s.txt,Perugia
46797,PSS,EE,2346916,321512,46797_003_PSS_HM_EE,4.245,197.901,2.615,6.739,223.161,,46797_003_PSS_HM_EE,PQC3,DIODE_HALF,Not Used,Left,DiodeCV,PQC_HM_POSITION 3,0.5,,,0.2,20.0,20.0,HPK_46797_003_PSS_HM_E_flute3_L_DiodeCV_28_6_2023_17h4m7s.txt,Perugia
46797,PSS,WW,2346985,321517,46797_003_PSS_HM_WW,4.224,199.251,2.617,6.458,222.991,,46797_003_PSS_HM_WW,PQC3,DIODE_HALF,Not Used,Left,DiodeCV,PQC_HM_POSITION 3,0.5,,,0.2,20.0,20.0,HPK_46797_003_PSS_HM_W_flute3_L_DiodeCV_28_6_2023_17h37m22s.txt,Perugia
46797,PSS,EE,2344222,321578,46797_009_PSS_HM_EE,4.224,198.534,2.64,6.441,221.048,,46797_009_PSS_HM_EE,PQC3,DIODE_HALF,Not Used,Left,DiodeCV,PQC_HM_POSITION 3,0.5,,,0.2,20.0,20.0,HPK_46797_009_PSS_HM_E_flute3_L_DiodeCV_28_6_2023_15h21m53s.txt,Perugia
46797,PSS,WW,2347420,321593,46797_009_PSS_HM_WW,4.245,198.143,2.641,6.322,220.964,,46797_009_PSS_HM_WW,PQC3,DIODE_HALF,Not Used,Left,DiodeCV,PQC_HM_POSITION 3,0.5,,,0.2,20.0,20.0,HPK_46797_009_PSS_HM_W_flute3_L_DiodeCV_28_6_2023_15h57m52s.txt,Perugia
46797,PSS,EE,2344249,321654,46797_015_PSS_HM_EE,4.355,193.353,2.641,6.043,220.964,,46797_015_PSS_HM_EE,PQC3,DIODE_HALF,Not Used,Left,DiodeCV,PQC_HM_POSITION 3,0.5,,,0.2,20.0,20.0,HPK_46797_015_PSS_HM_E_flute3_L_DiodeCV_29_6_2023_8h14m18s.txt,Perugia
46797,PSS,WW,2347090,321659,46797_015_PSS_HM_WW,4.31,195.003,2.636,6.063,221.384,,46797_015_PSS_HM_WW,PQC3,DIODE_HALF,Not Used,Left,DiodeCV,PQC_HM_POSITION 3,0.5,,,0.2,20.0,20.0,HPK_46797_015_PSS_HM_W_flute3_L_DiodeCV_29_6_2023_9h17m17s.txt,Perugia
46797,PSS,EE,2344135,321714,46797_020_PSS_HM_EE,4.12,204.485,2.637,6.328,221.3,,46797_020_PSS_HM_EE,PQC3,DIODE_HALF,Not Used,Left,DiodeCV,PQC_HM_POSITION 3,0.5,,,0.2,20.0,20.0,HPK_46797_020_PSS_HM_E_flute3_L_DiodeCV_29_6_2023_11h9m47s.txt,Perugia
46797,PSS,WW,2347213,321719,46797_020_PSS_HM_WW,4.06,207.132,2.636,6.329,221.384,,46797_020_PSS_HM_WW,PQC3,DIODE_HALF,Not Used,Left,DiodeCV,PQC_HM_POSITION 3,0.5,,,0.2,20.0,20.0,HPK_46797_020_PSS_HM_W_flute3_L_DiodeCV_29_6_2023_11h40m53s.txt,Perugia
46797,PSS,EE,2346928,321790,46797_026_PSS_HM_EE,4.31,195.391,2.627,6.13,222.142,,46797_026_PSS_HM_EE,PQC3,DIODE_HALF,Not Used,Left,DiodeCV,PQC_HM_POSITION 3,0.5,,,0.2,20.0,20.0,HPK_46797_026_PSS_HM_E_flute3_L_DiodeCV_29_6_2023_9h52m56s.txt,Perugia
46797,PSS,WW,2347639,321795,46797_026_PSS_HM_WW,4.266,196.971,2.637,5.909,221.3,,46797_026_PSS_HM_WW,PQC3,DIODE_HALF,Not Used,Left,DiodeCV,PQC_HM_POSITION 3,0.5,,,0.2,20.0,20.0,HPK_46797_026_PSS_HM_W_flute3_L_DiodeCV_29_6_2023_10h28m24s.txt,Perugia
46797,PSS,EE,2347408,321856,46797_032_PSS_HM_EE,4.288,196.161,2.657,5.84,219.634,,46797_032_PSS_HM_EE,PQC3,DIODE_HALF,Not Used,Left,DiodeCV,PQC_HM_POSITION 3,0.5,,,0.2,20.0,20.0,HPK_46797_032_PSS_HM_E_flute3_L_DiodeCV_29_6_2023_12h55m47s.txt,Perugia
46797,PSS,WW,2344267,321871,46797_032_PSS_HM_WW,4.288,195.994,2.655,5.903,219.799,,46797_032_PSS_HM_WW,PQC3,DIODE_HALF,Not Used,Left,DiodeCV,PQC_HM_POSITION 3,0.5,,,0.2,20.0,20.0,HPK_46797_032_PSS_HM_W_flute3_L_DiodeCV_29_6_2023_15h10m16s.txt,Perugia
46797,PSS,EE,2346979,321932,46797_038_PSS_HM_EE,4.266,197.428,2.635,6.274,221.468,,46797_038_PSS_HM_EE,PQC3,DIODE_HALF,Not Used,Left,DiodeCV,PQC_HM_POSITION 3,0.5,,,0.2,20.0,20.0,HPK_46797_038_PSS_HM_E_flute3_L_DiodeCV_29_6_2023_16h17m26s.txt,Perugia
46797,PSS,WW,2347636,321937,46797_038_PSS_HM_WW,4.224,198.718,2.645,6.062,220.63,,46797_038_PSS_HM_WW,PQC3,DIODE_HALF,Not Used,Left,DiodeCV,PQC_HM_POSITION 3,0.5,,,0.2,20.0,20.0,HPK_46797_038_PSS_HM_W_flute3_L_DiodeCV_29_6_2023_16h55m17s.txt,Perugia
46797,PSS,EE,2344228,321998,46797_044_PSS_HM_EE,4.266,197.378,2.659,6.009,219.469,,46797_044_PSS_HM_EE,PQC3,DIODE_HALF,Not Used,Left,DiodeCV,PQC_HM_POSITION 3,0.5,,,0.2,20.0,20.0,HPK_46797_044_PSS_HM_E_flute3_L_DiodeCV_30_6_2023_8h46m35s.txt,Perugia
46797,PSS,WW,2344177,322013,46797_044_PSS_HM_WW,4.245,198.228,2.647,6.044,220.464,,46797_044_PSS_HM_WW,PQC3,DIODE_HALF,Not Used,Left,DiodeCV,PQC_HM_POSITION 3,0.5,,,0.2,20.0,20.0,HPK_46797_044_PSS_HM_W_flute3_L_DiodeCV_30_6_2023_9h16m54s.txt,Perugia
47345,PSS,EE,2383002,326390,47345_001_PSS_HM_EE,4.234,213.062,2.128,2.505,304.263,640000000000.0,47345_001_PSS_HM_EE,PQC3,DIODE_HALF,Not Used,Right,DiodeCV,PQC_HM_POSITION 1,3.0,10000.0,0.25,,20.0,20.007,Test_HPK_VPB47345_001_PSS_HM_EE_East_South_PQC3_DiodeCV_DiodeHalf_CV_Run01_07_20_2023_12_43_00_PM.txt,Brown
47345,PSS,WW,2382456,326395,47345_001_PSS_HM_WW,4.341,207.775,2.14,2.728,302.508,640000000000.0,47345_001_PSS_HM_WW,PQC3,DIODE_HALF,Not Used,Right,DiodeCV,PQC_HM_POSITION 2,3.0,10000.0,0.25,,20.0,20.005,Test_HPK_VPB47345_001_PSS_HM_WW_West_North_PQC3_DiodeCV_DiodeHalf_CV_Run01_07_20_2023_01_23_57_PM.txt,Brown
47345,PSS,EE,2383632,326418,47345_005_PSS_HM_EE,4.386,205.638,2.14,2.656,302.518,640000000000.0,47345_005_PSS_HM_EE,PQC3,DIODE_HALF,Not Used,Right,DiodeCV,PQC_HM_POSITION 1,3.0,10000.0,0.25,,20.0,20.007,Test_HPK_VPB47345_005_PSS_HM_EE_East_South_PQC3_DiodeCV_DiodeHalf_CV_Run01_07_19_2023_06_32_59_PM.txt,Brown
47345,PSS,WW,2383038,326433,47345_005_PSS_HM_WW,4.317,208.926,2.144,2.752,302.026,640000000000.0,47345_005_PSS_HM_WW,PQC3,DIODE_HALF,Not Used,Right,DiodeCV,PQC_HM_POSITION 2,3.0,10000.0,0.25,,20.0,20.003,Test_HPK_VPB47345_005_PSS_HM_WW_West_North_PQC3_DiodeCV_DiodeHalf_CV_Run01_07_19_2023_07_25_11_PM.txt,Brown
47345,PSS,EE,2383560,326510,47345_012_PSS_HM_EE,4.349,207.432,2.14,2.602,302.508,640000000000.0,47345_012_PSS_HM_EE,PQC3,DIODE_HALF,Not Used,Right,DiodeCV,PQC_HM_POSITION 3,3.0,10000.0,0.25,,20.0,20.004,Test_HPK_VPB47345_012_PSS_HM_EE_East_South_PQC3_DiodeCV_DiodeHalf_CV_Run01_07_20_2023_02_04_50_PM.txt,Brown
47345,PSS,WW,2382852,326515,47345_012_PSS_HM_WW,4.168,216.392,2.151,2.564,300.988,640000000000.0,47345_012_PSS_HM_WW,PQC3,DIODE_HALF,Not Used,Right,DiodeCV,PQC_HM_POSITION 4,3.0,10000.0,0.25,,20.0,20.003,Test_HPK_VPB47345_012_PSS_HM_WW_West_North_PQC3_DiodeCV_DiodeHalf_CV_Run01_07_20_2023_02_45_47_PM.txt,Brown
47345,PSS,EE,2383608,326538,47345_015_PSS_HM_EE,4.344,207.658,2.147,2.661,301.585,640000000000.0,47345_015_PSS_HM_EE,PQC3,DIODE_HALF,Not Used,Right,DiodeCV,PQC_HM_POSITION 3,3.0,10000.0,0.25,,20.0,20.005,Test_HPK_VPB47345_015_PSS_HM_EE_East_South_PQC3_DiodeCV_DiodeHalf_CV_Run01_07_19_2023_08_17_21_PM.txt,Brown
47345,PSS,WW,2382534,326553,47345_015_PSS_HM_WW,4.34,207.833,2.156,2.769,300.347,640000000000.0,47345_015_PSS_HM_WW,PQC3,DIODE_HALF,Not Used,Right,DiodeCV,PQC_HM_POSITION 4,3.0,10000.0,0.25,,20.0,20.002,Test_HPK_VPB47345_015_PSS_HM_WW_West_North_PQC3_DiodeCV_DiodeHalf_CV_Run01_07_19_2023_09_09_28_PM.txt,Brown
47345,PSS,EE,2382768,326630,47345_022_PSS_HM_EE,4.385,205.696,2.149,2.531,301.352,640000000000.0,47345_022_PSS_HM_EE,PQC3,DIODE_HALF,Not Used,Right,DiodeCV,PQC_HM_POSITION 1,3.0,10000.0,0.25,,20.0,20.007,Test_HPK_VPB47345_022_PSS_HM_EE_East_South_PQC3_DiodeCV_DiodeHalf_CV_Run01_07_20_2023_04_03_19_PM.txt,Brown
47345,PSS,WW,2383182,326635,47345_022_PSS_HM_WW,4.373,206.291,2.159,2.659,299.828,640000000000.0,47345_022_PSS_HM_WW,PQC3,DIODE_HALF,Not Used,Right,DiodeCV,PQC_HM_POSITION 2,3.0,10000.0,0.25,,20.0,20.004,Test_HPK_VPB47345_022_PSS_HM_WW_West_North_PQC3_DiodeCV_DiodeHalf_CV_Run01_07_20_2023_04_44_16_PM.txt,Brown
47345,PSS,EE,2382585,326658,47345_026_PSS_HM_EE,4.158,216.949,2.129,2.608,304.075,640000000000.0,47345_026_PSS_HM_EE,PQC3,DIODE_HALF,Not Used,Right,DiodeCV,PQC_HM_POSITION 1,3.0,10000.0,0.25,,20.0,20.005,Test_HPK_VPB47345_026_PSS_HM_EE_East_South_PQC3_DiodeCV_DiodeHalf_CV_Run01_07_20_2023_07_16_22_PM.txt,Brown
47345,PSS,WW,2383029,326673,47345_026_PSS_HM_WW,4.373,206.294,2.133,2.702,303.527,640000000000.0,47345_026_PSS_HM_WW,PQC3,DIODE_HALF,Not Used,Right,DiodeCV,PQC_HM_POSITION 2,3.0,10000.0,0.25,,20.0,20.003,Test_HPK_VPB47345_026_PSS_HM_WW_West_North_PQC3_DiodeCV_DiodeHalf_CV_Run01_07_20_2023_08_08_26_PM.txt,Brown
46232,PSP,EE,2388064,327530,46232_001_PSP_HM_EE,5.094,177.08,2.382,2.034,271.837,640000000000.0,46232_001_PSP_HM_EE,PQC3,DIODE_HALF,Not Used,Right,DiodeCV,PQC_HM_POSITION 1,3.0,10000.0,0.25,,20.0,20.006,Test_HPK_VPC46232_001_PSP_HM_EE_East_South_PQC3_DiodeCV_DiodeHalf_CV_Run01_07_27_2023_01_01_50_PM.txt,Brown
46232,PSP,WW,2388340,327535,46232_001_PSP_HM_WW,5.079,177.586,2.46,3.682,263.215,640000000000.0,46232_001_PSP_HM_WW,PQC3,DIODE_HALF,Not Used,Right,DiodeCV,PQC_HM_POSITION 2,3.0,10000.0,0.25,,20.0,20.071,Test_HPK_VPC46232_001_PSP_HM_WW_West_North_PQC3_DiodeCV_DiodeHalf_CV_Run02_07_27_2023_03_19_15_PM.txt,Brown
46232,PSP,EE,2389018,327558,46232_004_PSP_HM_EE,5.481,164.578,2.585,1.974,250.454,640000000000.0,46232_004_PSP_HM_EE,PQC3,DIODE_HALF,Not Used,Right,DiodeCV,PQC_HM_POSITION 1,3.0,10000.0,0.25,,20.0,20.007,Test_HPK_VPC46232_004_PSP_HM_EE_East_South_PQC3_DiodeCV_DiodeHalf_CV_Run05_08_02_2023_01_38_04_PM.txt,Brown
