Repository: PanosAssiouras/Analysis_DB_data_PQC

File: Flute_1/Diodes/data.csv (part 27 of 33)
batch_number,Type,Orientation,AGGREGATED_COND_DATA_SET_ID,PART_ID,PART_NAME_LABEL,RHO_KOHMCM,VD_V,CMIN_PFRD,NA,D_UM,CMINPLNR_PFRD,PART_NAME_LABEL.1,KIND_OF_HM_FLUTE_ID,KIND_OF_HM_STRUCT_ID,KIND_OF_HM_CONFIG_ID,KIND_OF_HM_SET_ID,PROCEDURE_TYPE,EQUIPMENT,WAITING_TIME_S,AC_FREQ_HZ,AC_AMPL_V,CORR_OPEN_PFRD,TEMP_SET_DEGC,AV_TEMP_DEGC,FILE_NAME,Location
46232,PSP,WW,2388841,327573,46232_004_PSP_HM_WW,4.829,186.776,2.578,3.652,251.109,640000000000.0,46232_004_PSP_HM_WW,PQC3,DIODE_HALF,Not Used,Right,DiodeCV,PQC_HM_POSITION 2,3.0,10000.0,0.25,,20.0,20.007,Test_HPK_VPC46232_004_PSP_HM_WW_West_North_PQC3_DiodeCV_DiodeHalf_CV_Run02_08_02_2023_01_47_25_PM.txt,Brown
46232,PSP,EE,2389021,327650,46232_011_PSP_HM_EE,5.038,179.032,2.497,2.273,259.342,640000000000.0,46232_011_PSP_HM_EE,PQC3,DIODE_HALF,Not Used,Right,DiodeCV,PQC_HM_POSITION 3,3.0,10000.0,0.25,,20.0,20.063,Test_HPK_VPC46232_011_PSP_HM_EE_East_South_PQC3_DiodeCV_DiodeHalf_CV_Run01_07_27_2023_02_26_33_PM.txt,Brown
46232,PSP,WW,2388973,327655,46232_011_PSP_HM_WW,14.017,64.353,2.673,3.495,242.179,640000000000.0,46232_011_PSP_HM_WW,PQC3,DIODE_HALF,Not Used,Right,DiodeCV,PQC_HM_POSITION 4,3.0,10000.0,0.25,,20.0,20.104,Test_HPK_VPC46232_011_PSP_HM_WW_West_North_PQC3_DiodeCV_DiodeHalf_CV_Run03_07_27_2023_03_41_59_PM.txt,Brown
46232,PSP,EE,2388838,327678,46232_014_PSP_HM_EE,5.005,180.222,2.396,2.018,270.24,640000000000.0,46232_014_PSP_HM_EE,PQC3,DIODE_HALF,Not Used,Right,DiodeCV,PQC_HM_POSITION 1,3.0,10000.0,0.25,,20.0,20.037,Test_HPK_VPC46232_014_PSP_HM_EE_East_South_PQC3_DiodeCV_DiodeHalf_CV_Run02_07_28_2023_10_46_55_AM.txt,Brown
46232,PSP,WW,2388949,327693,46232_014_PSP_HM_WW,6.237,144.624,2.665,3.323,242.989,640000000000.0,46232_014_PSP_HM_WW,PQC3,DIODE_HALF,Not Used,Right,DiodeCV,PQC_HM_POSITION 2,3.0,10000.0,0.25,,20.0,20.037,Test_HPK_VPC46232_014_PSP_HM_WW_West_North_PQC3_DiodeCV_DiodeHalf_CV_Run01_07_27_2023_05_35_50_PM.txt,Brown
46232,PSP,EE,2388274,327770,46232_021_PSP_HM_EE,4.98,181.112,2.455,2.097,263.773,640000000000.0,46232_021_PSP_HM_EE,PQC3,DIODE_HALF,Not Used,Right,DiodeCV,PQC_HM_POSITION 1,3.0,10000.0,0.25,,20.0,20.011,Test_HPK_VPC46232_021_PSP_HM_EE_East_South_PQC3_DiodeCV_DiodeHalf_CV_Run02_08_02_2023_12_13_44_PM.txt,Brown
46232,PSP,WW,2383989,327775,46232_021_PSP_HM_WW,13.882,64.979,2.869,3.115,225.654,640000000000.0,46232_021_PSP_HM_WW,PQC3,DIODE_HALF,Not Used,Right,DiodeCV,PQC_HM_POSITION 2,3.0,10000.0,0.25,,20.0,20.084,Test_HPK_VPC46232_021_PSP_HM_WW_West_North_PQC3_DiodeCV_DiodeHalf_CV_Run04_08_02_2023_01_13_47_PM.txt,Brown
46232,PSP,EE,2388520,327798,46232_024_PSP_HM_EE,4.835,186.56,2.425,2.161,266.963,640000000000.0,46232_024_PSP_HM_EE,PQC3,DIODE_HALF,Not Used,Right,DiodeCV,PQC_HM_POSITION 3,3.0,10000.0,0.25,,20.0,20.008,Test_HPK_VPC46232_024_PSP_HM_EE_East_South_PQC3_DiodeCV_DiodeHalf_CV_Run03_08_02_2023_12_32_26_PM.txt,Brown
46232,PSP,WW,2389027,327813,46232_024_PSP_HM_WW,4.884,184.707,2.623,3.716,246.878,640000000000.0,46232_024_PSP_HM_WW,PQC3,DIODE_HALF,Not Used,Right,DiodeCV,PQC_HM_POSITION 4,3.0,10000.0,0.25,,20.0,20.008,Test_HPK_VPC46232_024_PSP_HM_WW_West_North_PQC3_DiodeCV_DiodeHalf_CV_Run02_08_02_2023_12_41_47_PM.txt,Brown
46232,PSP,EE,2388541,327890,46232_031_PSP_HM_EE,5.699,158.27,2.56,2.322,252.911,640000000000.0,46232_031_PSP_HM_EE,PQC3,DIODE_HALF,Not Used,Right,DiodeCV,PQC_HM_POSITION 3,3.0,10000.0,0.25,,20.0,20.072,Test_HPK_VPC46232_031_PSP_HM_EE_East_South_PQC3_DiodeCV_DiodeHalf_CV_Run01_07_28_2023_02_58_13_PM.txt,Brown
46232,PSP,WW,2388352,327895,46232_031_PSP_HM_WW,4.649,194.033,2.183,3.126,296.558,640000000000.0,46232_031_PSP_HM_WW,PQC3,DIODE_HALF,Not Used,Right,DiodeCV,PQC_HM_POSITION 1,3.0,10000.0,0.25,,20.0,20.004,Test_HPK_VPC46232_031_PSP_HM_WW_West_North_PQC3_DiodeCV_DiodeHalf_CV_Run02_08_02_2023_02_34_24_PM.txt,Brown
46232,PSP,EE,2388781,327918,46232_034_PSP_HM_EE,5.456,165.335,2.539,1.973,254.972,640000000000.0,46232_034_PSP_HM_EE,PQC3,DIODE_HALF,Not Used,Right,DiodeCV,PQC_HM_POSITION 3,3.0,10000.0,0.25,,20.0,20.004,Test_HPK_VPC46232_034_PSP_HM_EE_East_South_PQC3_DiodeCV_DiodeHalf_CV_Run02_08_02_2023_01_56_46_PM.txt,Brown
46232,PSP,WW,2383932,327933,46232_034_PSP_HM_WW,4.597,196.228,2.331,3.308,277.705,640000000000.0,46232_034_PSP_HM_WW,PQC3,DIODE_HALF,Not Used,Right,DiodeCV,PQC_HM_POSITION 4,3.0,10000.0,0.25,,20.0,20.006,Test_HPK_VPC46232_034_PSP_HM_WW_West_North_PQC3_DiodeCV_DiodeHalf_CV_Run02_08_02_2023_02_06_07_PM.txt,Brown
46811,PSP,EE,2389911,328114,46811_001_PSP_HM_EE,4.23,213.245,2.246,2.646,288.213,640000000000.0,46811_001_PSP_HM_EE,PQC3,DIODE_HALF,Not Used,Right,DiodeCV,PQC_HM_POSITION 1,3.0,10000.0,0.25,,20.0,20.006,Test_HPK_VPC46811_001_PSP_HM_EE_East_South_PQC3_DiodeCV_DiodeHalf_CV_Run01_07_31_2023_02_08_51_PM.txt,Brown
46811,PSP,WW,2389467,328119,46811_001_PSP_HM_WW,14.969,60.259,3.029,3.629,213.738,640000000000.0,46811_001_PSP_HM_WW,PQC3,DIODE_HALF,Not Used,Right,DiodeCV,PQC_HM_POSITION 2,3.0,10000.0,0.25,,20.0,20.05,Test_HPK_VPC46811_001_PSP_HM_WW_West_North_PQC3_DiodeCV_DiodeHalf_CV_Run02_07_31_2023_04_42_36_PM.txt,Brown
46811,PSP,EE,2389428,328152,46811_004_PSP_HM_EE,4.05,222.748,2.434,3.199,265.976,640000000000.0,46811_004_PSP_HM_EE,PQC3,DIODE_HALF,Not Used,Right,DiodeCV,PQC_HM_POSITION 1,3.0,10000.0,0.25,,20.0,20.009,Test_HPK_VPC46811_004_PSP_HM_EE_East_South_PQC3_DiodeCV_DiodeHalf_CV_Run03_08_01_2023_02_05_28_PM.txt,Brown
46811,PSP,WW,2390040,328157,46811_004_PSP_HM_WW,4.26,211.739,2.468,3.84,262.346,640000000000.0,46811_004_PSP_HM_WW,PQC3,DIODE_HALF,Not Used,Right,DiodeCV,PQC_HM_POSITION 2,3.0,10000.0,0.25,,20.0,20.043,Test_HPK_VPC46811_004_PSP_HM_WW_West_North_PQC3_DiodeCV_DiodeHalf_CV_Run01_07_31_2023_07_23_15_PM.txt,Brown
46811,PSP,EE,2389848,328234,46811_011_PSP_HM_EE,8.932,100.993,2.111,2.625,306.697,640000000000.0,46811_011_PSP_HM_EE,PQC3,DIODE_HALF,Not Used,Right,DiodeCV,PQC_HM_POSITION 3,3.0,10000.0,0.25,,20.0,20.011,Test_HPK_VPC46811_011_PSP_HM_EE_East_South_PQC3_DiodeCV_DiodeHalf_CV_Run02_07_31_2023_04_54_04_PM.txt,Brown
46811,PSP,WW,2389938,328239,46811_011_PSP_HM_WW,4.833,186.651,2.594,3.861,249.566,640000000000.0,46811_011_PSP_HM_WW,PQC3,DIODE_HALF,Not Used,Right,DiodeCV,PQC_HM_POSITION 4,3.0,10000.0,0.25,,20.0,20.021,Test_HPK_VPC46811_011_PSP_HM_WW_West_North_PQC3_DiodeCV_DiodeHalf_CV_Run01_07_31_2023_04_11_14_PM.txt,Brown
46811,PSP,EE,2389278,328272,46811_014_PSP_HM_EE,4.067,221.765,2.203,2.85,293.936,640000000000.0,46811_014_PSP_HM_EE,PQC3,DIODE_HALF,Not Used,Right,DiodeCV,PQC_HM_POSITION 3,3.0,10000.0,0.25,,20.0,20.021,Test_HPK_VPC46811_014_PSP_HM_EE_East_South_PQC3_DiodeCV_DiodeHalf_CV_Run01_07_31_2023_08_15_28_PM.txt,Brown
46811,PSP,WW,2389404,328277,46811_014_PSP_HM_WW,4.315,209.024,2.763,5.046,234.341,640000000000.0,46811_014_PSP_HM_WW,PQC3,DIODE_HALF,Not Used,Right,DiodeCV,PQC_HM_POSITION 4,3.0,10000.0,0.25,,20.0,20.05,Test_HPK_VPC46811_014_PSP_HM_WW_West_North_PQC3_DiodeCV_DiodeHalf_CV_Run03_08_01_2023_02_14_49_PM.txt,Brown
46811,PSP,EE,2387919,328354,46811_021_PSP_HM_EE,3.83,235.531,2.225,2.869,290.938,640000000000.0,46811_021_PSP_HM_EE,PQC3,DIODE_HALF,Not Used,Right,DiodeCV,PQC_HM_POSITION 1,3.0,10000.0,0.25,,20.0,20.01,Test_HPK_VPC46811_021_PSP_HM_EE_East_South_PQC3_DiodeCV_DiodeHalf_CV_Run01_08_01_2023_03_19_38_PM.txt,Brown
46811,PSP,WW,2389602,328359,46811_021_PSP_HM_WW,5.058,178.344,2.595,3.798,249.468,640000000000.0,46811_021_PSP_HM_WW,PQC3,DIODE_HALF,Not Used,Right,DiodeCV,PQC_HM_POSITION 2,3.0,10000.0,0.25,,20.0,20.11,Test_HPK_VPC46811_021_PSP_HM_WW_West_North_PQC3_DiodeCV_DiodeHalf_CV_Run01_08_01_2023_04_00_33_PM.txt,Brown
46811,PSP,EE,2389929,328392,46811_024_PSP_HM_EE,4.144,217.678,2.235,2.927,289.678,640000000000.0,46811_024_PSP_HM_EE,PQC3,DIODE_HALF,Not Used,Right,DiodeCV,PQC_HM_POSITION 1,3.0,10000.0,0.25,,20.0,20.119,Test_HPK_VPC46811_024_PSP_HM_EE_East_South_PQC3_DiodeCV_DiodeHalf_CV_Run01_08_01_2023_06_24_50_PM.txt,Brown
46811,PSP,WW,2387952,328397,46811_024_PSP_HM_WW,8.165,110.471,2.683,3.13,241.28,640000000000.0,46811_024_PSP_HM_WW,PQC3,DIODE_HALF,Not Used,Right,DiodeCV,PQC_HM_POSITION 2,3.0,10000.0,0.25,,20.0,20.051,Test_HPK_VPC46811_024_PSP_HM_WW_West_North_PQC3_DiodeCV_DiodeHalf_CV_Run02_08_02_2023_11_27_43_AM.txt,Brown
46811,PSP,EE,2389401,328474,46811_031_PSP_HM_EE,5.018,179.749,2.471,2.123,262.042,640000000000.0,46811_031_PSP_HM_EE,PQC3,DIODE_HALF,Not Used,Right,DiodeCV,PQC_HM_POSITION 3,3.0,10000.0,0.25,,20.0,20.109,Test_HPK_VPC46811_031_PSP_HM_EE_East_South_PQC3_DiodeCV_DiodeHalf_CV_Run01_08_01_2023_04_41_28_PM.txt,Brown
46811,PSP,WW,2389857,328479,46811_031_PSP_HM_WW,4.302,209.653,2.433,3.872,266.167,640000000000.0,46811_031_PSP_HM_WW,PQC3,DIODE_HALF,Not Used,Right,DiodeCV,PQC_HM_POSITION 4,3.0,10000.0,0.25,,20.0,20.171,Test_HPK_VPC46811_031_PSP_HM_WW_West_North_PQC3_DiodeCV_DiodeHalf_CV_Run01_08_01_2023_05_22_19_PM.txt,Brown
46811,PSP,EE,2387949,328512,46811_034_PSP_HM_EE,5.002,180.331,2.475,2.389,261.577,640000000000.0,46811_034_PSP_HM_EE,PQC3,DIODE_HALF,Not Used,Right,DiodeCV,PQC_HM_POSITION 3,3.0,10000.0,0.25,,20.0,20.195,Test_HPK_VPC46811_034_PSP_HM_EE_East_South_PQC3_DiodeCV_DiodeHalf_CV_Run01_08_01_2023_08_09_37_PM.txt,Brown
46811,PSP,WW,2389581,328517,46811_034_PSP_HM_WW,4.224,213.551,2.519,4.036,257.032,640000000000.0,46811_034_PSP_HM_WW,PQC3,DIODE_HALF,Not Used,Right,DiodeCV,PQC_HM_POSITION 4,3.0,10000.0,0.25,,20.0,20.006,Test_HPK_VPC46811_034_PSP_HM_WW_West_North_PQC3_DiodeCV_DiodeHalf_CV_Run02_08_02_2023_11_37_04_AM.txt,Brown
47345,PSS,EE,2382903,328750,47345_033_PSS_HM_EE,4.373,206.288,2.144,2.537,301.984,640000000000.0,47345_033_PSS_HM_EE,PQC3,DIODE_HALF,Not Used,Right,DiodeCV,PQC_HM_POSITION 3,3.0,10000.0,0.25,,20.0,20.004,Test_HPK_VPB47345_033_PSS_HM_EE_East_South_PQC3_DiodeCV_DiodeHalf_CV_Run01_07_20_2023_05_25_19_PM.txt,Brown
47345,PSS,WW,2383683,328755,47345_033_PSS_HM_WW,4.344,207.638,2.149,2.753,301.241,640000000000.0,47345_033_PSS_HM_WW,PQC3,DIODE_HALF,Not Used,Right,DiodeCV,PQC_HM_POSITION 4,3.0,10000.0,0.25,,20.0,20.002,Test_HPK_VPB47345_033_PSS_HM_WW_West_North_PQC3_DiodeCV_DiodeHalf_CV_Run01_07_20_2023_06_06_17_PM.txt,Brown
47345,PSS,EE,2383137,328778,47345_036_PSS_HM_EE,4.37,206.401,2.137,2.628,302.913,640000000000.0,47345_036_PSS_HM_EE,PQC3,DIODE_HALF,Not Used,Right,DiodeCV,PQC_HM_POSITION 3,3.0,10000.0,0.25,,20.0,20.007,Test_HPK_VPB47345_036_PSS_HM_EE_East_South_PQC3_DiodeCV_DiodeHalf_CV_Run01_07_21_2023_11_59_05_AM.txt,Brown
47345,PSS,WW,2382882,328793,47345_036_PSS_HM_WW,4.372,206.301,2.15,2.737,301.137,640000000000.0,47345_036_PSS_HM_WW,PQC3,DIODE_HALF,Not Used,Right,DiodeCV,PQC_HM_POSITION 4,3.0,10000.0,0.25,,20.0,20.006,Test_HPK_VPB47345_036_PSS_HM_WW_West_North_PQC3_DiodeCV_DiodeHalf_CV_Run01_07_21_2023_12_51_13_PM.txt,Brown
47346,PSS,EE,2382344,328952,47346_001_PSS_HM_EE,4.396,205.199,2.147,2.436,301.52,640000000000.0,47346_001_PSS_HM_EE,PQC3,DIODE_HALF,Not Used,Right,DiodeCV,PQC_HM_POSITION 1,3.0,10000.0,0.25,,20.0,20.007,Test_HPK_VPB47346_001_PSS_HM_EE_East_South_PQC3_DiodeCV_DiodeHalf_CV_Run01_07_21_2023_02_30_54_PM.txt,Brown
47346,PSS,WW,2384250,328957,47346_001_PSS_HM_WW,4.347,207.508,2.156,2.795,300.345,640000000000.0,47346_001_PSS_HM_WW,PQC3,DIODE_HALF,Not Used,Right,DiodeCV,PQC_HM_POSITION 2,3.0,10000.0,0.25,,20.0,20.004,Test_HPK_VPB47346_001_PSS_HM_WW_West_North_PQC3_DiodeCV_DiodeHalf_CV_Run01_07_21_2023_03_11_46_PM.txt,Brown
47346,PSS,EE,2384799,328990,47346_004_PSS_HM_EE,4.348,207.456,2.158,2.725,300.076,640000000000.0,47346_004_PSS_HM_EE,PQC3,DIODE_HALF,Not Used,Right,DiodeCV,PQC_HM_POSITION 1,3.0,10000.0,0.25,,20.0,20.006,Test_HPK_VPB47346_004_PSS_HM_EE_East_South_PQC3_DiodeCV_DiodeHalf_CV_Run01_07_21_2023_06_04_45_PM.txt,Brown
47346,PSS,WW,2384190,328995,47346_004_PSS_HM_WW,4.312,209.17,2.164,2.843,299.169,640000000000.0,47346_004_PSS_HM_WW,PQC3,DIODE_HALF,Not Used,Right,DiodeCV,PQC_HM_POSITION 2,3.0,10000.0,0.25,,20.0,20.003,Test_HPK_VPB47346_004_PSS_HM_WW_West_North_PQC3_DiodeCV_DiodeHalf_CV_Run01_07_21_2023_06_56_54_PM.txt,Brown
47346,PSS,EE,2382332,329072,47346_011_PSS_HM_EE,4.298,209.878,2.156,2.747,300.322,640000000000.0,47346_011_PSS_HM_EE,PQC3,DIODE_HALF,Not Used,Right,DiodeCV,PQC_HM_POSITION 3,3.0,10000.0,0.25,,20.0,20.003,Test_HPK_VPB47346_011_PSS_HM_EE_East_South_PQC3_DiodeCV_DiodeHalf_CV_Run01_07_21_2023_03_52_46_PM.txt,Brown
47346,PSS,WW,2384748,329077,47346_011_PSS_HM_WW,4.317,208.948,2.162,2.817,299.538,640000000000.0,47346_011_PSS_HM_WW,PQC3,DIODE_HALF,Not Used,Right,DiodeCV,PQC_HM_POSITION 4,3.0,10000.0,0.25,,20.0,20.01,Test_HPK_VPB47346_011_PSS_HM_WW_West_North_PQC3_DiodeCV_DiodeHalf_CV_Run02_07_21_2023_04_48_27_PM.txt,Brown
47346,PSS,EE,2384304,329110,47346_014_PSS_HM_EE,4.292,210.144,2.146,2.774,301.759,640000000000.0,47346_014_PSS_HM_EE,PQC3,DIODE_HALF,Not Used,Right,DiodeCV,PQC_HM_POSITION 3,3.0,10000.0,0.25,,20.0,20.005,Test_HPK_VPB47346_014_PSS_HM_EE_East_South_PQC3_DiodeCV_DiodeHalf_CV_Run01_07_21_2023_07_48_58_PM.txt,Brown
47346,PSS,WW,2384676,329115,47346_014_PSS_HM_WW,4.285,210.495,2.15,2.846,301.204,640000000000.0,47346_014_PSS_HM_WW,PQC3,DIODE_HALF,Not Used,Right,DiodeCV,PQC_HM_POSITION 4,3.0,10000.0,0.25,,20.0,20.004,Test_HPK_VPB47346_014_PSS_HM_WW_West_North_PQC3_DiodeCV_DiodeHalf_CV_Run01_07_21_2023_08_41_05_PM.txt,Brown
47346,PSS,EE,2384493,329192,47346_021_PSS_HM_EE,4.363,206.746,2.153,2.624,300.671,640000000000.0,47346_021_PSS_HM_EE,PQC3,DIODE_HALF,Not Used,Right,DiodeCV,PQC_HM_POSITION 1,3.0,10000.0,0.25,,20.0,20.006,Test_HPK_VPB47346_021_PSS_HM_EE_East_South_PQC3_DiodeCV_DiodeHalf_CV_Run01_07_24_2023_12_26_45_PM.txt,Brown
47346,PSS,WW,2385126,329197,47346_021_PSS_HM_WW,4.317,208.957,2.151,2.842,300.981,640000000000.0,47346_021_PSS_HM_WW,PQC3,DIODE_HALF,Not Used,Right,DiodeCV,PQC_HM_POSITION 2,3.0,10000.0,0.25,,20.0,20.005,Test_HPK_VPB47346_021_PSS_HM_WW_West_North_PQC3_DiodeCV_DiodeHalf_CV_Run01_07_24_2023_01_07_43_PM.txt,Brown
47346,PSS,EE,2384781,329230,47346_024_PSS_HM_EE,4.374,206.203,2.156,2.719,300.29,640000000000.0,47346_024_PSS_HM_EE,PQC3,DIODE_HALF,Not Used,Right,DiodeCV,PQC_HM_POSITION 1,3.0,10000.0,0.25,,20.0,20.005,Test_HPK_VPB47346_024_PSS_HM_EE_East_South_PQC3_DiodeCV_DiodeHalf_CV_Run01_07_24_2023_04_17_03_PM.txt,Brown
47346,PSS,WW,2384736,329235,47346_024_PSS_HM_WW,4.345,207.606,2.147,2.795,301.535,640000000000.0,47346_024_PSS_HM_WW,PQC3,DIODE_HALF,Not Used,Right,DiodeCV,PQC_HM_POSITION 2,3.0,10000.0,0.25,,20.0,20.003,Test_HPK_VPB47346_024_PSS_HM_WW_West_North_PQC3_DiodeCV_DiodeHalf_CV_Run01_07_24_2023_05_09_17_PM.txt,Brown
47346,PSS,EE,2384535,329312,47346_033_PSS_HM_EE,4.321,208.768,2.131,2.627,303.768,640000000000.0,47346_033_PSS_HM_EE,PQC3,DIODE_HALF,Not Used,Right,DiodeCV,PQC_HM_POSITION 3,3.0,10000.0,0.25,,20.0,20.005,Test_HPK_VPB47346_033_PSS_HM_EE_East_South_PQC3_DiodeCV_DiodeHalf_CV_Run01_07_24_2023_01_48_43_PM.txt,Brown
47346,PSS,WW,2382257,329317,47346_033_PSS_HM_WW,4.281,210.698,2.132,2.78,303.661,640000000000.0,47346_033_PSS_HM_WW,PQC3,DIODE_HALF,Not Used,Right,DiodeCV,PQC_HM_POSITION 4,3.0,10000.0,0.25,,20.0,20.005,Test_HPK_VPB47346_033_PSS_HM_WW_West_North_PQC3_DiodeCV_DiodeHalf_CV_Run01_07_24_2023_02_29_40_PM.txt,Brown
47346,PSS,EE,2385042,329350,47346_036_PSS_HM_EE,4.237,212.898,2.13,2.804,303.991,640000000000.0,47346_036_PSS_HM_EE,PQC3,DIODE_HALF,Not Used,Right,DiodeCV,PQC_HM_POSITION 3,3.0,10000.0,0.25,,20.0,20.005,Test_HPK_VPB47346_036_PSS_HM_EE_East_South_PQC3_DiodeCV_DiodeHalf_CV_Run01_07_24_2023_06_01_27_PM.txt,Brown
47346,PSS,WW,2385165,329355,47346_036_PSS_HM_WW,4.28,210.73,2.132,2.783,303.684,640000000000.0,47346_036_PSS_HM_WW,PQC3,DIODE_HALF,Not Used,Right,DiodeCV,PQC_HM_POSITION 4,3.0,10000.0,0.25,,20.0,20.004,Test_HPK_VPB47346_036_PSS_HM_WW_West_North_PQC3_DiodeCV_DiodeHalf_CV_Run01_07_24_2023_06_53_33_PM.txt,Brown
47347,PSS,EE,2386620,329498,47347_001_PSS_HM_EE,4.307,209.456,2.137,2.609,303.025,640000000000.0,47347_001_PSS_HM_EE,PQC3,DIODE_HALF,Not Used,Right,DiodeCV,PQC_HM_POSITION 1,3.0,10000.0,0.25,,20.0,20.005,Test_HPK_VPB47347_001_PSS_HM_EE_East_South_PQC3_DiodeCV_DiodeHalf_CV_Run01_07_25_2023_12_02_26_PM.txt,Brown
47347,PSS,WW,2387355,329513,47347_001_PSS_HM_WW,4.27,211.232,2.132,2.835,303.632,640000000000.0,47347_001_PSS_HM_WW,PQC3,DIODE_HALF,Not Used,Right,DiodeCV,PQC_HM_POSITION 2,3.0,10000.0,0.25,,20.0,20.005,Test_HPK_VPB47347_001_PSS_HM_WW_West_North_PQC3_DiodeCV_DiodeHalf_CV_Run01_07_25_2023_12_43_20_PM.txt,Brown
47347,PSS,EE,2387268,329536,47347_004_PSS_HM_EE,4.35,207.366,2.143,2.723,302.192,640000000000.0,47347_004_PSS_HM_EE,PQC3,DIODE_HALF,Not Used,Right,DiodeCV,PQC_HM_POSITION 1,3.0,10000.0,0.25,,20.0,20.006,Test_HPK_VPB47347_004_PSS_HM_EE_East_South_PQC3_DiodeCV_DiodeHalf_CV_Run01_07_26_2023_11_44_32_AM.txt,Brown
47347,PSS,WW,2387721,329551,47347_004_PSS_HM_WW,4.289,210.324,2.14,2.833,302.531,640000000000.0,47347_004_PSS_HM_WW,PQC3,DIODE_HALF,Not Used,Right,DiodeCV,PQC_HM_POSITION 2,3.0,10000.0,0.25,,20.0,20.005,Test_HPK_VPB47347_004_PSS_HM_WW_West_North_PQC3_DiodeCV_DiodeHalf_CV_Run01_07_26_2023_12_36_43_PM.txt,Brown
47347,PSS,EE,2386425,329618,47347_011_PSS_HM_EE,4.332,208.205,2.145,2.729,301.78,640000000000.0,47347_011_PSS_HM_EE,PQC3,DIODE_HALF,Not Used,Right,DiodeCV,PQC_HM_POSITION 3,3.0,10000.0,0.25,,20.0,20.003,Test_HPK_VPB47347_011_PSS_HM_EE_East_South_PQC3_DiodeCV_DiodeHalf_CV_Run01_07_25_2023_01_24_12_PM.txt,Brown
47347,PSS,WW,2387022,329633,47347_011_PSS_HM_WW,4.252,212.133,2.135,2.818,303.249,640000000000.0,47347_011_PSS_HM_WW,PQC3,DIODE_HALF,Not Used,Right,DiodeCV,PQC_HM_POSITION 4,3.0,10000.0,0.25,,20.0,20.003,Test_HPK_VPB47347_011_PSS_HM_WW_West_North_PQC3_DiodeCV_DiodeHalf_CV_Run01_07_25_2023_02_05_12_PM.txt,Brown
47347,PSS,EE,2386542,329656,47347_015_PSS_HM_EE,4.316,208.977,2.139,2.722,302.707,640000000000.0,47347_015_PSS_HM_EE,PQC3,DIODE_HALF,Not Used,Right,DiodeCV,PQC_HM_POSITION 3,3.0,10000.0,0.25,,20.0,20.004,Test_HPK_VPB47347_015_PSS_HM_EE_East_South_PQC3_DiodeCV_DiodeHalf_CV_Run01_07_26_2023_01_29_00_PM.txt,Brown
47347,PSS,WW,2387169,329671,47347_015_PSS_HM_WW,4.273,211.089,2.135,2.812,303.3,640000000000.0,47347_015_PSS_HM_WW,PQC3,DIODE_HALF,Not Used,Right,DiodeCV,PQC_HM_POSITION 4,3.0,10000.0,0.25,,20.0,20.004,Test_HPK_VPB47347_015_PSS_HM_WW_West_North_PQC3_DiodeCV_DiodeHalf_CV_Run01_07_26_2023_02_21_16_PM.txt,Brown
47347,PSS,EE,2386983,329738,47347_022_PSS_HM_EE,4.349,207.387,2.155,2.752,300.462,640000000000.0,47347_022_PSS_HM_EE,PQC3,DIODE_HALF,Not Used,Right,DiodeCV,PQC_HM_POSITION 1,3.0,10000.0,0.25,,20.0,20.009,Test_HPK_VPB47347_022_PSS_HM_EE_East_South_PQC3_DiodeCV_DiodeHalf_CV_Run01_07_25_2023_04_04_33_PM.txt,Brown
47347,PSS,WW,2387172,329753,47347_022_PSS_HM_WW,4.29,210.242,2.142,2.792,302.297,640000000000.0,47347_022_PSS_HM_WW,PQC3,DIODE_HALF,Not Used,Right,DiodeCV,PQC_HM_POSITION 2,3.0,10000.0,0.25,,20.0,20.004,Test_HPK_VPB47347_022_PSS_HM_WW_West_North_PQC3_DiodeCV_DiodeHalf_CV_Run01_07_25_2023_04_45_38_PM.txt,Brown
47347,PSS,EE,2386569,329776,47347_026_PSS_HM_EE,4.27,211.265,2.144,2.743,302.054,640000000000.0,47347_026_PSS_HM_EE,PQC3,DIODE_HALF,Not Used,Right,DiodeCV,PQC_HM_POSITION 1,3.0,10000.0,0.25,,20.0,20.009,Test_HPK_VPB47347_026_PSS_HM_EE_East_South_PQC3_DiodeCV_DiodeHalf_CV_Run01_07_26_2023_04_07_53_PM.txt,Brown
47347,PSS,WW,2386722,329791,47347_026_PSS_HM_WW,4.262,211.643,2.135,2.821,303.295,640000000000.0,47347_026_PSS_HM_WW,PQC3,DIODE_HALF,Not Used,Right,DiodeCV,PQC_HM_POSITION 2,3.0,10000.0,0.25,,20.0,20.003,Test_HPK_VPB47347_026_PSS_HM_WW_West_North_PQC3_DiodeCV_DiodeHalf_CV_Run01_07_26_2023_05_00_04_PM.txt,Brown
47347,PSS,EE,2387463,329858,47347_033_PSS_HM_EE,4.304,209.596,2.147,2.734,301.515,640000000000.0,47347_033_PSS_HM_EE,PQC3,DIODE_HALF,Not Used,Right,DiodeCV,PQC_HM_POSITION 3,3.0,10000.0,0.25,,20.0,20.009,Test_HPK_VPB47347_033_PSS_HM_EE_East_South_PQC3_DiodeCV_DiodeHalf_CV_Run01_07_25_2023_05_26_36_PM.txt,Brown
47347,PSS,WW,2387280,329873,47347_033_PSS_HM_WW,4.307,209.426,2.141,2.771,302.462,640000000000.0,47347_033_PSS_HM_WW,PQC3,DIODE_HALF,Not Used,Right,DiodeCV,PQC_HM_POSITION 4,3.0,10000.0,0.25,,20.0,20.004,Test_HPK_VPB47347_033_PSS_HM_WW_West_North_PQC3_DiodeCV_DiodeHalf_CV_Run01_07_25_2023_06_07_42_PM.txt,Brown
47347,PSS,EE,2387508,329896,47347_036_PSS_HM_EE,4.267,211.385,2.139,2.755,302.708,640000000000.0,47347_036_PSS_HM_EE,PQC3,DIODE_HALF,Not Used,Right,DiodeCV,PQC_HM_POSITION 3,3.0,10000.0,0.25,,20.0,20.012,Test_HPK_VPB47347_036_PSS_HM_EE_East_South_PQC3_DiodeCV_DiodeHalf_CV_Run01_07_26_2023_05_52_10_PM.txt,Brown
47347,PSS,WW,2387205,329911,47347_036_PSS_HM_WW,4.28,210.736,2.136,2.806,303.063,640000000000.0,47347_036_PSS_HM_WW,PQC3,DIODE_HALF,Not Used,Right,DiodeCV,PQC_HM_POSITION 4,3.0,10000.0,0.25,,20.0,20.005,Test_HPK_VPB47347_036_PSS_HM_WW_West_North_PQC3_DiodeCV_DiodeHalf_CV_Run01_07_26_2023_06_44_17_PM.txt,Brown
47356,2S,EE,2396041,332212,47356_004_2-S_HM_EE,4.967,175.94,2.873,4409000000000.0,225.0,,47356_004_2-S_HM_EE,PQC1,DIODE_HALF,Not Used,Left,Diode_CV1,HP 4192A,0.5,100000.0,0.25,,25.7,25.7,Demokritos_VPB47356_004_2-S_HM_E_Left_PQC3_DiodeHalf_CV.xml,Demokritos
47356,2S,WW,2396101,332215,47356_004_2-S_HM_WW,4.824,182.404,2.809,4399000000000.0,230.1,,47356_004_2-S_HM_WW,PQC1,DIODE_HALF,Not Used,Left,Diode_CV1,HP 4192A,0.5,100000.0,0.25,,26.7,26.7,Demokritos_VPB47356_004_2-S_HM_W_Left_PQC3_DiodeHalf_CV.xml,Demokritos
47356,2S,EE,2396181,332278,47356_017_2-S_HM_EE,4.823,179.605,2.897,4605000000000.0,223.1,,47356_017_2-S_HM_EE,PQC1,DIODE_HALF,Not Used,Left,Diode_CV1,HP 4192A,0.5,100000.0,0.25,,24.4,24.4,Demokritos_VPB47356_017_2-S_HM_E_Left_PQC3_DiodeHalf_CV.xml,Demokritos
47356,2S,WW,2396321,332291,47356_017_2-S_HM_WW,4.296,200.938,2.83,4922000000000.0,228.4,,47356_017_2-S_HM_WW,PQC1,DIODE_HALF,Not Used,Left,Diode_CV1,HP 4192A,0.5,100000.0,0.25,,23.9,23.9,Demokritos_VPB47356_017_2-S_HM_W_Left_PQC3_DiodeHalf_CV.xml,Demokritos
47356,2S,EE,2396461,332310,47356_021_2-S_HM_EE,4.867,181.899,2.891,4648000000000.0,223.5,,47356_021_2-S_HM_EE,PQC1,DIODE_HALF,Not Used,Left,Diode_CV1,HP 4192A,0.5,100000.0,0.25,,27.6,27.6,Demokritos_VPB47356_021_2-S_HM_E_Left_PQC3_DiodeHalf_CV.xml,Demokritos
47356,2S,WW,2396521,332313,47356_021_2-S_HM_WW,4.494,196.33,2.811,4739000000000.0,230.0,,47356_021_2-S_HM_WW,PQC1,DIODE_HALF,Not Used,Left,Diode_CV1,HP 4192A,0.5,100000.0,0.25,,27.1,27.1,Demokritos_VPB47356_021_2-S_HM_W_Left_PQC3_DiodeHalf_CV.xml,Demokritos
47356,2S,EE,2396861,332372,47356_031_2-S_HM_EE,4.904,175.556,2.871,4408000000000.0,225.1,,47356_031_2-S_HM_EE,PQC1,DIODE_HALF,Not Used,Left,Diode_CV1,HP 4192A,0.5,100000.0,0.25,,23.5,23.5,Demokritos_VPB47356_031_2-S_HM_E_Left_PQC3_DiodeHalf_CV.xml,Demokritos
47356,2S,WW,2396701,332375,47356_031_2-S_HM_WW,4.535,192.964,2.786,4571000000000.0,232.0,,47356_031_2-S_HM_WW,PQC1,DIODE_HALF,Not Used,Left,Diode_CV1,HP 4192A,0.5,100000.0,0.25,,25.9,25.9,Demokritos_VPB47356_031_2-S_HM_W_Left_PQC3_DiodeHalf_CV.xml,Demokritos
47356,2S,EE,2397041,332412,47356_037_2-S_HM_EE,5.41,162.525,3.018,4549000000000.0,214.1,,47356_037_2-S_HM_EE,PQC1,DIODE_HALF,Not Used,Left,Diode_CV1,HP 4192A,0.5,100000.0,0.25,,26.6,26.6,Demokritos_VPB47356_037_2-S_HM_E_Left_PQC3_DiodeHalf_CV.xml,Demokritos
47356,2S,WW,2397081,332415,47356_037_2-S_HM_WW,4.642,188.546,2.802,4512000000000.0,230.7,,47356_037_2-S_HM_WW,PQC1,DIODE_HALF,Not Used,Left,Diode_CV1,HP 4192A,0.5,100000.0,0.25,,25.9,25.9,Demokritos_VPB47356_037_2-S_HM_W_Left_PQC3_DiodeHalf_CV.xml,Demokritos
47356,2S,EE,2396821,332438,47356_047_2-S_HM_EE,4.779,181.49,2.885,4603000000000.0,224.0,,47356_047_2-S_HM_EE,PQC1,DIODE_HALF,Not Used,Left,Diode_CV1,HP 4192A,0.5,100000.0,0.25,,24.6,24.6,Demokritos_VPB47356_047_2-S_HM_E_Left_PQC3_DiodeHalf_CV.xml,Demokritos
47356,2S,WW,2397301,332451,47356_047_2-S_HM_WW,4.478,193.302,2.802,4630000000000.0,230.7,,47356_047_2-S_HM_WW,PQC1,DIODE_HALF,Not Used,Left,Diode_CV1,HP 4192A,0.5,100000.0,0.25,,24.3,24.3,Demokritos_VPB47356_047_2-S_HM_W_Left_PQC3_DiodeHalf_CV.xml,Demokritos
47357,2S,EE,2403201,332492,47357_007_2-S_HM_EE,4.506,191.2,2.818,4570000000000.0,229.4,,47357_007_2-S_HM_EE,PQC1,DIODE_HALF,Not Used,Left,Diode_CV1,HP 4192A,0.5,100000.0,0.25,,23.6,23.6,Demokritos_VPB47357_007_2-S_HM_E_Left_PQC3_DiodeHalf_CV.xml,Demokritos
47357,2S,WW,2403441,332495,47357_007_2-S_HM_WW,4.54,189.648,2.846,4673000000000.0,227.1,,47357_007_2-S_HM_WW,PQC1,DIODE_HALF,Not Used,Left,Diode_CV1,HP 4192A,0.5,100000.0,0.25,,23.5,23.5,Demokritos_VPB47357_007_2-S_HM_W_Left_PQC3_DiodeHalf_CV.xml,Demokritos
47357,2S,EE,2403701,332536,47357_015_2-S_HM_EE,4.577,187.07,2.779,4296000000000.0,232.6,,47357_015_2-S_HM_EE,PQC1,DIODE_HALF,Not Used,Left,Diode_CV1,HP 4192A,0.5,100000.0,0.25,,22.7,22.7,Demokritos_VPB47357_015_2-S_HM_E_Left_PQC3_DiodeHalf_CV.xml,Demokritos
47357,2S,WW,2403721,332539,47357_015_2-S_HM_WW,4.615,185.519,2.806,4366000000000.0,230.3,,47357_015_2-S_HM_WW,PQC1,DIODE_HALF,Not Used,Left,Diode_CV1,HP 4192A,0.5,100000.0,0.25,,22.7,22.7,Demokritos_VPB47357_015_2-S_HM_W_Left_PQC3_DiodeHalf_CV.xml,Demokritos
47357,2S,EE,2403761,332558,47357_023_2-S_HM_EE,4.578,191.952,2.844,4686000000000.0,227.3,,47357_023_2-S_HM_EE,PQC1,DIODE_HALF,Not Used,Left,Diode_CV1,HP 4192A,0.5,100000.0,0.25,,26.5,26.5,Demokritos_VPB47357_023_2-S_HM_E_Left_PQC3_DiodeHalf_CV.xml,Demokritos
47357,2S,WW,2404221,332571,47357_023_2-S_HM_WW,4.531,191.689,2.843,4670000000000.0,227.4,,47357_023_2-S_HM_WW,PQC1,DIODE_HALF,Not Used,Left,Diode_CV1,HP 4192A,0.5,100000.0,0.25,,24.8,24.8,Demokritos_VPB47357_023_2-S_HM_W_Left_PQC3_DiodeHalf_CV.xml,Demokritos
47357,2S,EE,2403881,332598,47357_031_2-S_HM_EE,4.463,191.727,2.856,4707000000000.0,226.3,,47357_031_2-S_HM_EE,PQC1,DIODE_HALF,Not Used,Left,Diode_CV1,HP 4192A,0.5,100000.0,0.25,,22.6,22.6,Demokritos_VPB47357_031_2-S_HM_E_Left_PQC3_DiodeHalf_CV.xml,Demokritos
47357,2S,WW,2403941,332611,47357_031_2-S_HM_WW,4.598,194.654,2.836,4752000000000.0,227.9,,47357_031_2-S_HM_WW,PQC1,DIODE_HALF,Not Used,Left,Diode_CV1,HP 4192A,0.5,100000.0,0.25,,29.2,29.2,Demokritos_VPB47357_031_2-S_HM_W_Left_PQC3_DiodeHalf_CV.xml,Demokritos
47357,2S,EE,2404361,332652,47357_038_2-S_HM_EE,4.482,192.614,2.811,4585000000000.0,230.0,,47357_038_2-S_HM_EE,PQC1,DIODE_HALF,Not Used,Left,Diode_CV1,HP 4192A,0.5,100000.0,0.25,,23.9,23.9,Demokritos_VPB47357_038_2-S_HM_E_Left_PQC3_DiodeHalf_CV.xml,Demokritos
47357,2S,WW,2404901,332655,47357_038_2-S_HM_WW,4.46,192.743,2.818,4627000000000.0,229.4,,47357_038_2-S_HM_WW,PQC1,DIODE_HALF,Not Used,Left,Diode_CV1,HP 4192A,0.5,100000.0,0.25,,23.3,23.3,Demokritos_VPB47357_038_2-S_HM_W_Left_PQC3_DiodeHalf_CV.xml,Demokritos
47357,2S,EE,2405081,332678,47357_046_2-S_HM_EE,4.297,199.241,2.818,4863000000000.0,229.4,,47357_046_2-S_HM_EE,PQC1,DIODE_HALF,Not Used,Left,Diode_CV1,HP 4192A,0.5,100000.0,0.25,,22.7,22.7,Demokritos_VPB47357_046_2-S_HM_E_Left_PQC3_DiodeHalf_CV.xml,Demokritos
47357,2S,WW,2405241,332691,47357_046_2-S_HM_WW,4.475,191.315,2.854,4716000000000.0,226.5,,47357_046_2-S_HM_WW,PQC1,DIODE_HALF,Not Used,Left,Diode_CV1,HP 4192A,0.5,100000.0,0.25,,22.7,22.7,Demokritos_VPB47357_046_2-S_HM_W_Left_PQC3_DiodeHalf_CV.xml,Demokritos
47358,2S,EE,2409801,332714,47358_002_2-S_HM_EE,4.393,197.202,2.817,4761000000000.0,229.5,,47358_002_2-S_HM_EE,PQC1,DIODE_HALF,Not Used,Left,Diode_CV1,HP 4192A,0.5,100000.0,0.25,,24.4,24.4,Demokritos_VPB47358_002_2-S_HM_E_Left_PQC3_DiodeHalf_CV.xml,Demokritos
47358,2S,WW,2409861,332717,47358_002_2-S_HM_WW,4.638,186.267,2.88,4713000000000.0,224.4,,47358_002_2-S_HM_WW,PQC1,DIODE_HALF,Not Used,Left,Diode_CV1,HP 4192A,0.5,100000.0,0.25,,24.0,24.0,Demokritos_VPB47358_002_2-S_HM_W_Left_PQC3_DiodeHalf_CV.xml,Demokritos
47358,2S,EE,2410861,332794,47358_014_2-S_HM_EE,4.709,183.468,2.848,4492000000000.0,227.0,,47358_014_2-S_HM_EE,PQC1,DIODE_HALF,Not Used,Left,Diode_CV1,HP 4192A,0.5,100000.0,0.25,,24.0,24.0,Demokritos_VPB47358_014_2-S_HM_E_Left_PQC3_DiodeHalf_CV.xml,Demokritos
47358,2S,WW,2411221,332797,47358_014_2-S_HM_WW,4.514,190.988,2.809,4525000000000.0,230.1,,47358_014_2-S_HM_WW,PQC1,DIODE_HALF,Not Used,Left,Diode_CV1,HP 4192A,0.5,100000.0,0.25,,23.7,23.7,Demokritos_VPB47358_014_2-S_HM_W_Left_PQC3_DiodeHalf_CV.xml,Demokritos
47358,2S,EE,2411501,332834,47358_019_2-S_HM_EE,4.409,195.246,2.845,4768000000000.0,227.2,,47358_019_2-S_HM_EE,PQC1,DIODE_HALF,Not Used,Left,Diode_CV1,HP 4192A,0.5,100000.0,0.25,,23.5,23.5,Demokritos_VPB47358_019_2-S_HM_E_Left_PQC3_DiodeHalf_CV.xml,Demokritos
47358,2S,WW,2411661,332837,47358_019_2-S_HM_WW,4.438,193.737,2.871,4844000000000.0,225.2,,47358_019_2-S_HM_WW,PQC1,DIODE_HALF,Not Used,Left,Diode_CV1,HP 4192A,0.5,100000.0,0.25,,23.3,23.3,Demokritos_VPB47358_019_2-S_HM_W_Left_PQC3_DiodeHalf_CV.xml,Demokritos
47358,2S,EE,2411741,332852,47358_023_2-S_HM_EE,4.9,176.047,2.793,4168000000000.0,231.4,,47358_023_2-S_HM_EE,PQC1,DIODE_HALF,Not Used,Left,Diode_CV1,HP 4192A,0.5,100000.0,0.25,,23.8,23.8,Demokritos_VPB47358_023_2-S_HM_E_Left_PQC3_DiodeHalf_CV.xml,Demokritos
47358,2S,WW,2411841,332855,47358_023_2-S_HM_WW,4.547,189.729,2.851,4653000000000.0,226.7,,47358_023_2-S_HM_WW,PQC1,DIODE_HALF,Not Used,Left,Diode_CV1,HP 4192A,0.5,100000.0,0.25,,23.8,23.8,Demokritos_VPB47358_023_2-S_HM_W_Left_PQC3_DiodeHalf_CV.xml,Demokritos
47358,2S,EE,2411901,332910,47358_035_2-S_HM_EE,4.517,190.729,2.858,4775000000000.0,226.2,,47358_035_2-S_HM_EE,PQC1,DIODE_HALF,Not Used,Left,Diode_CV1,HP 4192A,0.5,100000.0,0.25,,23.6,23.6,Demokritos_VPB47358_035_2-S_HM_E_Left_PQC3_DiodeHalf_CV.xml,Demokritos
47358,2S,WW,2412581,332913,47358_035_2-S_HM_WW,4.597,187.404,2.883,4710000000000.0,224.2,,47358_035_2-S_HM_WW,PQC1,DIODE_HALF,Not Used,Left,Diode_CV1,HP 4192A,0.5,100000.0,0.25,,23.6,23.6,Demokritos_VPB47358_035_2-S_HM_W_Left_PQC3_DiodeHalf_CV.xml,Demokritos
47358,2S,EE,2412721,332950,47358_043_2-S_HM_EE,4.414,198.422,2.798,4724000000000.0,231.0,,47358_043_2-S_HM_EE,PQC1,DIODE_HALF,Not Used,Left,Diode_CV1,HP 4192A,0.5,100000.0,0.25,,26.0,26.0,Demokritos_VPB47358_043_2-S_HM_E_Left_PQC3_DiodeHalf_CV.xml,Demokritos
47358,2S,WW,2413401,332953,47358_043_2-S_HM_WW,4.491,193.696,2.817,4645000000000.0,229.4,,47358_043_2-S_HM_WW,PQC1,DIODE_HALF,Not Used,Left,Diode_CV1,HP 4192A,0.5,100000.0,0.25,,25.0,25.0,Demokritos_VPB47358_043_2-S_HM_W_Left_PQC3_DiodeHalf_CV.xml,Demokritos
47359,2S,EE,2417681,333016,47359_008_2-S_HM_EE,4.611,193.06,2.844,4752000000000.0,227.3,,47359_008_2-S_HM_EE,PQC1,DIODE_HALF,Not Used,Left,Diode_CV1,HP 4192A,0.5,100000.0,0.25,,28.4,28.4,Demokritos_VPB47359_008_2-S_HM_E_Left_PQC3_DiodeHalf_CV.xml,Demokritos
47359,2S,WW,2417161,333019,47359_008_2-S_HM_WW,4.712,187.396,2.835,4554000000000.0,228.0,,47359_008_2-S_HM_WW,PQC1,DIODE_HALF,Not Used,Left,Diode_CV1,HP 4192A,0.5,100000.0,0.25,,27.2,27.2,Demokritos_VPB47359_008_2-S_HM_W_Left_PQC3_DiodeHalf_CV.xml,Demokritos
47359,2S,EE,2418081,333110,47359_019_2-S_HM_EE,4.749,184.677,2.944,4915000000000.0,219.6,,47359_019_2-S_HM_EE,PQC1,DIODE_HALF,Not Used,Left,Diode_CV1,HP 4192A,0.5,100000.0,0.25,,26.2,26.2,Demokritos_VPB47359_019_2-S_HM_E_Left_PQC3_DiodeHalf_CV.xml,Demokritos
47359,2S,WW,2417901,333113,47359_019_2-S_HM_WW,4.528,193.032,2.806,4619000000000.0,230.4,,47359_019_2-S_HM_WW,PQC1,DIODE_HALF,Not Used,Left,Diode_CV1,HP 4192A,0.5,100000.0,0.25,,25.7,25.7,Demokritos_VPB47359_019_2-S_HM_W_Left_PQC3_DiodeHalf_CV.xml,Demokritos
47359,2S,EE,2418301,333118,47359_021_2-S_HM_EE,4.282,202.56,2.82,4878000000000.0,229.2,,47359_021_2-S_HM_EE,PQC1,DIODE_HALF,Not Used,Left,Diode_CV1,HP 4192A,0.5,100000.0,0.25,,24.6,24.6,Demokritos_VPB47359_021_2-S_HM_E_Left_PQC3_DiodeHalf_CV.xml,Demokritos
47359,2S,WW,2418441,333131,47359_021_2-S_HM_WW,4.573,188.926,2.843,4640000000000.0,227.4,,47359_021_2-S_HM_WW,PQC1,DIODE_HALF,Not Used,Left,Diode_CV1,HP 4192A,0.5,100000.0,0.25,,24.0,24.0,Demokritos_VPB47359_021_2-S_HM_W_Left_PQC3_DiodeHalf_CV.xml,Demokritos
47359,2S,EE,2418661,333136,47359_023_2-S_HM_EE,4.384,196.127,2.795,4676000000000.0,231.3,,47359_023_2-S_HM_EE,PQC1,DIODE_HALF,Not Used,Left,Diode_CV1,HP 4192A,0.5,100000.0,0.25,,23.3,23.3,Demokritos_VPB47359_023_2-S_HM_E_Left_PQC3_DiodeHalf_CV.xml,Demokritos
47359,2S,WW,2419061,333139,47359_023_2-S_HM_WW,4.259,196.897,2.794,4653000000000.0,231.3,,47359_023_2-S_HM_WW,PQC1,DIODE_HALF,Not Used,Left,Diode_CV1,HP 4192A,0.5,100000.0,0.25,,19.7,19.7,Demokritos_VPB47359_023_2-S_HM_W_Left_PQC3_DiodeHalf_CV.xml,Demokritos
47359,2S,EE,2419741,333172,47359_033_2-S_HM_EE,4.318,195.687,2.801,4658000000000.0,230.8,,47359_033_2-S_HM_EE,PQC1,DIODE_HALF,Not Used,Left,Diode_CV1,HP 4192A,0.5,100000.0,0.25,,20.8,20.8,Demokritos_VPB47359_033_2-S_HM_E_Left_PQC3_DiodeHalf_CV.xml,Demokritos
47359,2S,WW,2419401,333175,47359_033_2-S_HM_WW,4.437,190.84,2.858,4891000000000.0,226.2,,47359_033_2-S_HM_WW,PQC1,DIODE_HALF,Not Used,Left,Diode_CV1,HP 4192A,0.5,100000.0,0.25,,21.1,21.1,Demokritos_VPB47359_033_2-S_HM_W_Left_PQC3_DiodeHalf_CV.xml,Demokritos
47359,2S,EE,2420081,333212,47359_040_2-S_HM_EE,4.44,191.225,2.836,4643000000000.0,227.9,,47359_040_2-S_HM_EE,PQC1,DIODE_HALF,Not Used,Left,Diode_CV1,HP 4192A,0.5,100000.0,0.25,,21.5,21.5,Demokritos_VPB47359_040_2-S_HM_E_Left_PQC3_DiodeHalf_CV.xml,Demokritos
47359,2S,WW,2420361,333215,47359_040_2-S_HM_WW,4.585,185.431,2.905,4878000000000.0,222.5,,47359_040_2-S_HM_WW,PQC1,DIODE_HALF,Not Used,Left,Diode_CV1,HP 4192A,0.5,100000.0,0.25,,21.7,21.7,Demokritos_VPB47359_040_2-S_HM_W_Left_PQC3_DiodeHalf_CV.xml,Demokritos
47360,2S,EE,2425881,333238,47360_003_2-S_HM_EE,4.365,202.567,2.847,5045000000000.0,227.1,,47360_003_2-S_HM_EE,PQC1,DIODE_HALF,Not Used,Left,Diode_CV1,HP 4192A,0.5,100000.0,0.25,,27.4,27.4,Demokritos_VPB47360_003_2-S_HM_E_Left_PQC3_DiodeHalf_CV.xml,Demokritos
47360,2S,WW,2425901,333251,47360_003_2-S_HM_WW,3.411,256.582,2.816,6229000000000.0,229.5,,47360_003_2-S_HM_WW,PQC1,DIODE_HALF,Not Used,Left,Diode_CV1,HP 4192A,0.5,100000.0,0.25,,25.9,25.9,Demokritos_VPB47360_003_2-S_HM_W_Left_PQC3_DiodeHalf_CV.xml,Demokritos
47360,2S,EE,2425961,333292,47360_011_2-S_HM_EE,4.368,199.121,2.806,4730000000000.0,230.4,,47360_011_2-S_HM_EE,PQC1,DIODE_HALF,Not Used,Left,Diode_CV1,HP 4192A,0.5,100000.0,0.25,,25.0,25.0,Demokritos_VPB47360_011_2-S_HM_E_Left_PQC3_DiodeHalf_CV.xml,Demokritos
47360,2S,WW,2426401,333295,47360_011_2-S_HM_WW,4.015,214.86,2.825,5190000000000.0,228.8,,47360_011_2-S_HM_WW,PQC1,DIODE_HALF,Not Used,Left,Diode_CV1,HP 4192A,0.5,100000.0,0.25,,23.8,23.8,Demokritos_VPB47360_011_2-S_HM_W_Left_PQC3_DiodeHalf_CV.xml,Demokritos
47360,2S,EE,2426901,333354,47360_028_2-S_HM_EE,4.369,195.843,2.801,4604000000000.0,230.8,,47360_028_2-S_HM_EE,PQC1,DIODE_HALF,Not Used,Left,Diode_CV1,HP 4192A,0.5,100000.0,0.25,,22.6,22.6,Demokritos_VPB47360_028_2-S_HM_E_Left_PQC3_DiodeHalf_CV.xml,Demokritos
47360,2S,WW,2426701,333357,47360_028_2-S_HM_WW,2.916,299.098,2.824,7306000000000.0,228.9,,47360_028_2-S_HM_WW,PQC1,DIODE_HALF,Not Used,Left,Diode_CV1,HP 4192A,0.5,100000.0,0.25,,25.4,25.4,Demokritos_VPB47360_028_2-S_HM_W_Left_PQC3_DiodeHalf_CV.xml,Demokritos
47360,2S,EE,2427721,333376,47360_032_2-S_HM_EE,3.933,218.43,2.799,5291000000000.0,230.9,,47360_032_2-S_HM_EE,PQC1,DIODE_HALF,Not Used,Left,Diode_CV1,HP 4192A,0.5,100000.0,0.25,,23.2,23.2,Demokritos_VPB47360_032_2-S_HM_E_Left_PQC3_DiodeHalf_CV.xml,Demokritos
47360,2S,WW,2427341,333379,47360_032_2-S_HM_WW,3.248,263.821,2.82,6415000000000.0,229.2,,47360_032_2-S_HM_WW,PQC1,DIODE_HALF,Not Used,Left,Diode_CV1,HP 4192A,0.5,100000.0,0.25,,22.8,22.8,Demokritos_VPB47360_032_2-S_HM_W_Left_PQC3_DiodeHalf_CV.xml,Demokritos
47360,2S,EE,2427881,333430,47360_038_2-S_HM_EE,4.394,196.737,2.847,4871000000000.0,227.0,,47360_038_2-S_HM_EE,PQC1,DIODE_HALF,Not Used,Left,Diode_CV1,HP 4192A,0.5,100000.0,0.25,,24.1,24.1,Demokritos_VPB47360_038_2-S_HM_E_Left_PQC3_DiodeHalf_CV.xml,Demokritos
47360,2S,WW,2428201,333433,47360_038_2-S_HM_WW,3.34,257.043,2.794,6077000000000.0,231.4,,47360_038_2-S_HM_WW,PQC1,DIODE_HALF,Not Used,Left,Diode_CV1,HP 4192A,0.5,100000.0,0.25,,23.1,23.1,Demokritos_VPB47360_038_2-S_HM_W_Left_PQC3_DiodeHalf_CV.xml,Demokritos
47360,2S,EE,2428281,333492,47360_048_2-S_HM_EE,4.29,199.711,2.774,4641000000000.0,233.0,,47360_048_2-S_HM_EE,PQC1,DIODE_HALF,Not Used,Left,Diode_CV1,HP 4192A,0.5,100000.0,0.25,,22.8,22.8,Demokritos_VPB47360_048_2-S_HM_E_Left_PQC3_DiodeHalf_CV.xml,Demokritos
47360,2S,WW,2428581,333495,47360_048_2-S_HM_WW,3.847,222.549,2.857,5537000000000.0,226.2,,47360_048_2-S_HM_WW,PQC1,DIODE_HALF,Not Used,Left,Diode_CV1,HP 4192A,0.5,100000.0,0.25,,22.7,22.7,Demokritos_VPB47360_048_2-S_HM_W_Left_PQC3_DiodeHalf_CV.xml,Demokritos
47361,2S,EE,2348083,333510,47361_003_2-S_HM_EE,4.224,199.252,2.619,6.123,222.821,,47361_003_2-S_HM_EE,PQC3,DIODE_HALF,Not Used,Left,DiodeCV,PQC_HM_POSITION 3,0.5,,,0.2,20.0,20.0,HPK_47361_003_2-S_HM_E_flute3_L_DiodeCV_18_7_2023_9h38m22s.txt,Perugia
47361,2S,WW,2348977,333513,47361_003_2-S_HM_WW,4.182,200.935,2.618,6.037,222.906,,47361_003_2-S_HM_WW,PQC3,DIODE_HALF,Not Used,Left,DiodeCV,PQC_HM_POSITION 3,0.5,,,0.2,20.0,20.0,HPK_47361_003_2-S_HM_W_flute3_L_DiodeCV_18_7_2023_10h9m15s.txt,Perugia
47361,2S,EE,2348545,333550,47361_008_2-S_HM_EE,4.202,200.044,2.613,6.504,223.332,,47361_008_2-S_HM_EE,PQC3,DIODE_HALF,Not Used,Left,DiodeCV,PQC_HM_POSITION 3,0.5,,,0.2,20.0,20.0,HPK_47361_008_2-S_HM_E_flute3_L_DiodeCV_18_7_2023_13h3m19s.txt,Perugia
47361,2S,WW,2348533,333553,47361_008_2-S_HM_WW,4.245,197.933,2.627,6.105,222.142,,47361_008_2-S_HM_WW,PQC3,DIODE_HALF,Not Used,Left,DiodeCV,PQC_HM_POSITION 3,0.5,,,0.2,20.0,20.0,HPK_47361_008_2-S_HM_W_flute3_L_DiodeCV_18_7_2023_14h8m31s.txt,Perugia
47361,2S,EE,2348623,333590,47361_013_2-S_HM_EE,4.021,208.916,2.615,6.663,223.161,,47361_013_2-S_HM_EE,PQC3,DIODE_HALF,Not Used,Left,DiodeCV,PQC_HM_POSITION 3,0.5,,,0.2,20.0,20.0,HPK_47361_013_2-S_HM_E_flute3_L_DiodeCV_18_7_2023_11h18m46s.txt,Perugia
47361,2S,WW,2348689,333593,47361_013_2-S_HM_WW,4.041,208.19,2.609,6.571,223.675,,47361_013_2-S_HM_WW,PQC3,DIODE_HALF,Not Used,Left,DiodeCV,PQC_HM_POSITION 3,0.5,,,0.2,20.0,20.0,HPK_47361_013_2-S_HM_W_flute3_L_DiodeCV_18_7_2023_11h59m3s.txt,Perugia
47361,2S,EE,2347888,333634,47361_019_2-S_HM_EE,4.224,199.147,2.627,6.494,222.142,,47361_019_2-S_HM_EE,PQC3,DIODE_HALF,Not Used,Left,DiodeCV,PQC_HM_POSITION 3,0.5,,,0.2,20.0,20.0,HPK_47361_019_2-S_HM_E_flute3_L_DiodeCV_18_7_2023_14h42m48s.txt,Perugia
47361,2S,WW,2348548,333637,47361_019_2-S_HM_WW,4.266,197.4,2.636,6.312,221.384,,47361_019_2-S_HM_WW,PQC3,DIODE_HALF,Not Used,Left,DiodeCV,PQC_HM_POSITION 3,0.5,,,0.2,20.0,20.0,HPK_47361_019_2-S_HM_W_flute3_L_DiodeCV_18_7_2023_15h18m23s.txt,Perugia
47361,2S,EE,2348794,333678,47361_025_2-S_HM_EE,4.355,193.047,2.605,6.876,224.018,,47361_025_2-S_HM_EE,PQC3,DIODE_HALF,Not Used,Left,DiodeCV,PQC_HM_POSITION 3,0.5,,,0.2,20.0,20.0,HPK_47361_025_2-S_HM_E_flute3_L_DiodeCV_24_7_2023_10h34m38s.txt,Perugia
47361,2S,WW,2348179,333691,47361_025_2-S_HM_WW,4.355,192.988,2.601,6.586,224.363,,47361_025_2-S_HM_WW,PQC3,DIODE_HALF,Not Used,Left,DiodeCV,PQC_HM_POSITION 3,0.5,,,0.2,20.0,20.0,HPK_47361_025_2-S_HM_W_flute3_L_DiodeCV_24_7_2023_12h12m39s.txt,Perugia
47361,2S,EE,2347795,333732,47361_034_2-S_HM_EE,4.161,201.807,2.634,6.17,221.552,,47361_034_2-S_HM_EE,PQC3,DIODE_HALF,Not Used,Left,DiodeCV,PQC_HM_POSITION 3,0.5,,,0.2,20.0,20.0,HPK_47361_034_2-S_HM_E_flute3_L_DiodeCV_18_7_2023_17h24m48s.txt,Perugia
47361,2S,WW,2347975,333735,47361_034_2-S_HM_WW,4.161,202.205,2.605,6.376,224.018,,47361_034_2-S_HM_WW,PQC3,DIODE_HALF,Not Used,Left,DiodeCV,PQC_HM_POSITION 3,0.5,,,0.2,20.0,20.0,HPK_47361_034_2-S_HM_W_flute3_L_DiodeCV_18_7_2023_17h59m44s.txt,Perugia
47361,2S,EE,2348692,333772,47361_039_2-S_HM_EE,4.14,202.53,2.627,6.368,222.142,,47361_039_2-S_HM_EE,PQC3,DIODE_HALF,Not Used,Left,DiodeCV,PQC_HM_POSITION 3,0.5,,,0.2,20.0,20.0,HPK_47361_039_2-S_HM_E_flute3_L_DiodeCV_24_7_2023_15h5m38s.txt,Perugia
47361,2S,WW,2348800,333775,47361_039_2-S_HM_WW,4.12,204.015,2.607,6.259,223.846,,47361_039_2-S_HM_WW,PQC3,DIODE_HALF,Not Used,Left,DiodeCV,PQC_HM_POSITION 3,0.5,,,0.2,20.0,20.0,HPK_47361_039_2-S_HM_W_flute3_L_DiodeCV_24_7_2023_15h43m40s.txt,Perugia
47361,2S,EE,2348719,333816,47361_046_2-S_HM_EE,4.288,196.411,2.6,6.511,224.449,,47361_046_2-S_HM_EE,PQC3,DIODE_HALF,Not Used,Left,DiodeCV,PQC_HM_POSITION 3,0.5,,,0.2,20.0,20.0,HPK_47361_046_2-S_HM_E_flute3_L_DiodeCV_24_7_2023_13h41m20s.txt,Perugia
47361,2S,WW,2348956,333819,47361_046_2-S_HM_WW,4.224,198.987,2.613,6.227,223.332,,47361_046_2-S_HM_WW,PQC3,DIODE_HALF,Not Used,Left,DiodeCV,PQC_HM_POSITION 3,0.5,,,0.2,20.0,20.0,HPK_47361_046_2-S_HM_W_flute3_L_DiodeCV_24_7_2023_14h17m26s.txt,Perugia
47362,2S,EE,2509727,333838,47362_001_2-S_HM_EE,3.488,240.617,2.595,7.042,224.881,,47362_001_2-S_HM_EE,PQC3,DIODE_HALF,Not Used,Left,DiodeCV,PQC_HM_POSITION 3,0.5,,,0.2,20.0,20.0,HPK_47362_001_2-S_HM_E_flute3_L_DiodeCV_25_7_2023_9h9m55s.txt,Perugia
