Repository: PanosAssiouras/Analysis_DB_data_PQC

File: Flute_1/Diodes/data.csv (part 28 of 33)
batch_number,Type,Orientation,AGGREGATED_COND_DATA_SET_ID,PART_ID,PART_NAME_LABEL,RHO_KOHMCM,VD_V,CMIN_PFRD,NA,D_UM,CMINPLNR_PFRD,PART_NAME_LABEL.1,KIND_OF_HM_FLUTE_ID,KIND_OF_HM_STRUCT_ID,KIND_OF_HM_CONFIG_ID,KIND_OF_HM_SET_ID,PROCEDURE_TYPE,EQUIPMENT,WAITING_TIME_S,AC_FREQ_HZ,AC_AMPL_V,CORR_OPEN_PFRD,TEMP_SET_DEGC,AV_TEMP_DEGC,FILE_NAME,Location
47362,2S,WW,2510522,333851,47362_001_2-S_HM_WW,3.703,226.785,2.595,7.039,224.881,,47362_001_2-S_HM_WW,PQC3,DIODE_HALF,Not Used,Left,DiodeCV,PQC_HM_POSITION 3,0.5,,,0.2,20.0,20.0,HPK_47362_001_2-S_HM_W_flute3_L_DiodeCV_25_7_2023_9h43m54s.txt,Perugia
47362,2S,EE,2509928,333896,47362_008_2-S_HM_EE,3.946,213.175,2.605,6.907,224.018,,47362_008_2-S_HM_EE,PQC3,DIODE_HALF,Not Used,Left,DiodeCV,PQC_HM_POSITION 3,0.5,,,0.2,20.0,20.0,HPK_47362_008_2-S_HM_E_flute3_L_DiodeCV_25_7_2023_14h54m2s.txt,Perugia
47362,2S,WW,2510237,333899,47362_008_2-S_HM_WW,3.909,215.315,2.602,7.226,224.276,,47362_008_2-S_HM_WW,PQC3,DIODE_HALF,Not Used,Left,DiodeCV,PQC_HM_POSITION 3,0.5,,,0.2,20.0,20.0,HPK_47362_008_2-S_HM_W_flute3_L_DiodeCV_25_7_2023_15h31m9s.txt,Perugia
47362,2S,EE,2510276,333950,47362_016_2-S_HM_EE,3.502,240.225,2.6,7.15,224.449,,47362_016_2-S_HM_EE,PQC3,DIODE_HALF,Not Used,Left,DiodeCV,PQC_HM_POSITION 3,0.5,,,0.2,20.0,20.0,HPK_47362_016_2-S_HM_E_flute3_L_DiodeCV_25_7_2023_11h8m27s.txt,Perugia
47362,2S,WW,2510675,333953,47362_016_2-S_HM_WW,2.898,290.368,2.645,7.362,220.63,,47362_016_2-S_HM_WW,PQC3,DIODE_HALF,Not Used,Left,DiodeCV,PQC_HM_POSITION 3,0.5,,,0.2,20.0,20.0,HPK_47362_016_2-S_HM_W_flute3_L_DiodeCV_25_7_2023_11h40m29s.txt,Perugia
47362,2S,EE,2509637,333990,47362_021_2-S_HM_EE,4.1,204.997,2.607,7.138,223.846,,47362_021_2-S_HM_EE,PQC3,DIODE_HALF,Not Used,Left,DiodeCV,PQC_HM_POSITION 3,0.5,,,0.2,20.0,20.0,HPK_47362_021_2-S_HM_E_flute3_L_DiodeCV_25_7_2023_16h14m33s.txt,Perugia
47362,2S,WW,2510495,333993,47362_021_2-S_HM_WW,3.803,220.736,2.604,7.424,224.104,,47362_021_2-S_HM_WW,PQC3,DIODE_HALF,Not Used,Left,DiodeCV,PQC_HM_POSITION 3,0.5,,,0.2,20.0,20.0,HPK_47362_021_2-S_HM_W_flute3_L_DiodeCV_25_7_2023_16h50m0s.txt,Perugia
47362,2S,EE,2509574,334034,47362_028_2-S_HM_EE,4.1,205.317,2.616,6.764,223.076,,47362_028_2-S_HM_EE,PQC3,DIODE_HALF,Not Used,Left,DiodeCV,PQC_HM_POSITION 3,0.5,,,0.2,20.0,20.0,HPK_47362_028_2-S_HM_E_flute3_L_DiodeCV_26_7_2023_9h2m29s.txt,Perugia
47362,2S,WW,2510219,334037,47362_028_2-S_HM_WW,4.1,204.878,2.61,6.826,223.589,,47362_028_2-S_HM_WW,PQC3,DIODE_HALF,Not Used,Left,DiodeCV,PQC_HM_POSITION 3,0.5,,,0.2,20.0,20.0,HPK_47362_028_2-S_HM_W_flute3_L_DiodeCV_26_7_2023_9h36m3s.txt,Perugia
47362,2S,EE,2509631,334074,47362_034_2-S_HM_EE,4.182,201.217,2.596,7.006,224.795,,47362_034_2-S_HM_EE,PQC3,DIODE_HALF,Not Used,Left,DiodeCV,PQC_HM_POSITION 3,0.5,,,0.2,20.0,20.0,HPK_47362_034_2-S_HM_E_flute3_L_DiodeCV_26_7_2023_12h31m20s.txt,Perugia
47362,2S,WW,2509619,334077,47362_034_2-S_HM_WW,4.161,202.302,2.596,7.152,224.795,,47362_034_2-S_HM_WW,PQC3,DIODE_HALF,Not Used,Left,DiodeCV,PQC_HM_POSITION 3,0.5,,,0.2,20.0,20.0,HPK_47362_034_2-S_HM_W_flute3_L_DiodeCV_26_7_2023_14h19m11s.txt,Perugia
47362,2S,EE,2509547,334118,47362_040_2-S_HM_EE,4.266,197.497,2.604,6.914,224.104,,47362_040_2-S_HM_EE,PQC3,DIODE_HALF,Not Used,Left,DiodeCV,PQC_HM_POSITION 3,0.5,,,0.2,20.0,20.0,HPK_47362_040_2-S_HM_E_flute3_L_DiodeCV_26_7_2023_15h6m20s.txt,Perugia
47362,2S,WW,2510030,334131,47362_040_2-S_HM_WW,4.041,207.901,2.606,6.978,223.932,,47362_040_2-S_HM_WW,PQC3,DIODE_HALF,Not Used,Left,DiodeCV,PQC_HM_POSITION 3,0.5,,,0.2,20.0,20.0,HPK_47362_040_2-S_HM_W_flute3_L_DiodeCV_26_7_2023_15h36m7s.txt,Perugia
47362,2S,EE,2510639,334158,47362_047_2-S_HM_EE,4.14,202.552,2.599,6.982,224.535,,47362_047_2-S_HM_EE,PQC3,DIODE_HALF,Not Used,Left,DiodeCV,PQC_HM_POSITION 3,0.5,,,0.2,20.0,20.0,HPK_47362_047_2-S_HM_E_flute3_L_DiodeCV_26_7_2023_16h38m18s.txt,Perugia
47362,2S,WW,2510042,334171,47362_047_2-S_HM_WW,3.034,276.991,2.642,7.523,220.881,,47362_047_2-S_HM_WW,PQC3,DIODE_HALF,Not Used,Left,DiodeCV,PQC_HM_POSITION 3,0.5,,,0.2,20.0,20.0,HPK_47362_047_2-S_HM_W_flute3_L_DiodeCV_26_7_2023_17h13m9s.txt,Perugia
47363,2S,EE,2526124,334198,47363_004_2-S_HM_EE,4.08,206.067,2.611,6.576,223.503,,47363_004_2-S_HM_EE,PQC3,DIODE_HALF,Not Used,Left,DiodeCV,PQC_HM_POSITION 3,0.5,,,0.2,20.0,20.0,HPK_47363_004_2-S_HM_E_flute3_L_DiodeCV_27_7_2023_9h19m9s.txt,Perugia
47363,2S,WW,2524919,334211,47363_004_2-S_HM_WW,4.202,199.702,2.604,6.538,224.104,,47363_004_2-S_HM_WW,PQC3,DIODE_HALF,Not Used,Left,DiodeCV,PQC_HM_POSITION 3,0.5,,,0.2,20.0,20.0,HPK_47363_004_2-S_HM_W_flute3_L_DiodeCV_27_7_2023_9h52m23s.txt,Perugia
47363,2S,EE,2524649,334238,47363_009_2-S_HM_EE,4.041,207.897,2.609,6.655,223.675,,47363_009_2-S_HM_EE,PQC3,DIODE_HALF,Not Used,Left,DiodeCV,PQC_HM_POSITION 3,0.5,,,0.2,20.0,20.0,HPK_47363_009_2-S_HM_E_flute3_L_DiodeCV_27_7_2023_11h3m16s.txt,Perugia
47363,2S,WW,2524556,334251,47363_009_2-S_HM_WW,4.161,201.558,2.605,6.504,224.018,,47363_009_2-S_HM_WW,PQC3,DIODE_HALF,Not Used,Left,DiodeCV,PQC_HM_POSITION 3,0.5,,,0.2,20.0,20.0,HPK_47363_009_2-S_HM_W_flute3_L_DiodeCV_27_7_2023_11h39m32s.txt,Perugia
47363,2S,EE,2525120,334292,47363_016_2-S_HM_EE,4.06,206.615,2.611,6.745,223.503,,47363_016_2-S_HM_EE,PQC3,DIODE_HALF,Not Used,Left,DiodeCV,PQC_HM_POSITION 3,0.5,,,0.2,20.0,20.0,HPK_47363_016_2-S_HM_E_flute3_L_DiodeCV_28_7_2023_8h37m37s.txt,Perugia
47363,2S,WW,2524703,334295,47363_016_2-S_HM_WW,4.08,205.893,2.617,6.468,222.991,,47363_016_2-S_HM_WW,PQC3,DIODE_HALF,Not Used,Left,DiodeCV,PQC_HM_POSITION 3,0.5,,,0.2,20.0,20.0,HPK_47363_016_2-S_HM_W_flute3_L_DiodeCV_28_7_2023_9h9m12s.txt,Perugia
47363,2S,EE,2524793,334332,47363_022_2-S_HM_EE,4.041,208.278,2.607,6.775,223.846,,47363_022_2-S_HM_EE,PQC3,DIODE_HALF,Not Used,Left,DiodeCV,PQC_HM_POSITION 3,0.5,,,0.2,20.0,20.0,HPK_47363_022_2-S_HM_E_flute3_L_DiodeCV_28_7_2023_10h32m23s.txt,Perugia
47363,2S,WW,2525210,334335,47363_022_2-S_HM_WW,4.041,208.097,2.605,6.754,224.018,,47363_022_2-S_HM_WW,PQC3,DIODE_HALF,Not Used,Left,DiodeCV,PQC_HM_POSITION 3,0.5,,,0.2,20.0,20.0,HPK_47363_022_2-S_HM_W_flute3_L_DiodeCV_28_7_2023_11h9m40s.txt,Perugia
47363,2S,EE,2525851,334376,47363_031_2-S_HM_EE,4.021,208.858,2.604,6.714,224.104,,47363_031_2-S_HM_EE,PQC3,DIODE_HALF,Not Used,Left,DiodeCV,PQC_HM_POSITION 3,0.5,,,0.2,20.0,20.0,HPK_47363_031_2-S_HM_E_flute3_L_DiodeCV_7_8_2023_9h42m5s.txt,Perugia
47363,2S,WW,2525680,334379,47363_031_2-S_HM_WW,4.08,205.665,2.611,6.497,223.503,,47363_031_2-S_HM_WW,PQC3,DIODE_HALF,Not Used,Left,DiodeCV,PQC_HM_POSITION 3,0.5,,,0.2,20.0,20.0,HPK_47363_031_2-S_HM_W_flute3_L_DiodeCV_7_8_2023_10h13m4s.txt,Perugia
47363,2S,EE,2525887,334416,47363_037_2-S_HM_EE,3.983,211.233,2.603,6.909,224.19,,47363_037_2-S_HM_EE,PQC3,DIODE_HALF,Not Used,Left,DiodeCV,PQC_HM_POSITION 3,0.5,,,0.2,20.0,20.0,HPK_47363_037_2-S_HM_E_flute3_L_DiodeCV_28_7_2023_11h53m1s.txt,Perugia
47363,2S,WW,2525273,334419,47363_037_2-S_HM_WW,4.06,206.688,2.621,6.29,222.651,,47363_037_2-S_HM_WW,PQC3,DIODE_HALF,Not Used,Left,DiodeCV,PQC_HM_POSITION 3,0.5,,,0.2,20.0,20.0,HPK_47363_037_2-S_HM_W_flute3_L_DiodeCV_28_7_2023_12h27m31s.txt,Perugia
47363,2S,EE,2526031,334452,47363_042_2-S_HM_EE,4.041,207.78,2.61,6.402,223.589,,47363_042_2-S_HM_EE,PQC3,DIODE_HALF,Not Used,Left,DiodeCV,PQC_HM_POSITION 3,0.5,,,0.2,20.0,20.0,HPK_47363_042_2-S_HM_E_flute3_L_DiodeCV_7_8_2023_11h20m49s.txt,Perugia
47363,2S,WW,2525414,334455,47363_042_2-S_HM_WW,4.021,208.54,2.612,6.252,223.418,,47363_042_2-S_HM_WW,PQC3,DIODE_HALF,Not Used,Left,DiodeCV,PQC_HM_POSITION 3,0.5,,,0.2,20.0,20.0,HPK_47363_042_2-S_HM_W_flute3_L_DiodeCV_7_8_2023_11h55m34s.txt,Perugia
47363,2S,EE,2525513,334492,47363_047_2-S_HM_EE,4.06,207.276,2.621,6.364,222.651,,47363_047_2-S_HM_EE,PQC3,DIODE_HALF,Not Used,Left,DiodeCV,PQC_HM_POSITION 3,0.5,,,0.2,20.0,20.0,HPK_47363_047_2-S_HM_E_flute3_L_DiodeCV_7_8_2023_13h55m8s.txt,Perugia
47363,2S,WW,2525450,334495,47363_047_2-S_HM_WW,3.891,215.782,2.602,6.577,224.276,,47363_047_2-S_HM_WW,PQC3,DIODE_HALF,Not Used,Left,DiodeCV,PQC_HM_POSITION 3,0.5,,,0.2,20.0,20.0,HPK_47363_047_2-S_HM_W_flute3_L_DiodeCV_7_8_2023_14h29m40s.txt,Perugia
47364,2S,EE,2567012,334518,47364_005_2-S_HM_EE,4.021,209.447,2.609,7.198,223.675,,47364_005_2-S_HM_EE,PQC3,DIODE_HALF,Not Used,Left,DiodeCV,PQC_HM_POSITION 3,0.5,,,0.2,20.0,20.0,HPK_47364_005_2-S_HM_E_flute3_L_DiodeCV_7_8_2023_15h5m59s.txt,Perugia
47364,2S,WW,2567462,334531,47364_005_2-S_HM_WW,4.041,208.47,2.608,7.102,223.76,,47364_005_2-S_HM_WW,PQC3,DIODE_HALF,Not Used,Left,DiodeCV,PQC_HM_POSITION 3,0.5,,,0.2,20.0,20.0,HPK_47364_005_2-S_HM_W_flute3_L_DiodeCV_7_8_2023_15h38m44s.txt,Perugia
47364,2S,EE,2566661,334576,47364_012_2-S_HM_EE,4.06,206.81,2.611,7.032,223.503,,47364_012_2-S_HM_EE,PQC3,DIODE_HALF,Not Used,Left,DiodeCV,PQC_HM_POSITION 3,0.5,,,0.2,20.0,20.0,HPK_47364_012_2-S_HM_E_flute3_L_DiodeCV_7_8_2023_16h23m36s.txt,Perugia
47364,2S,WW,2567117,334579,47364_012_2-S_HM_WW,4.041,207.531,2.618,6.87,222.906,,47364_012_2-S_HM_WW,PQC3,DIODE_HALF,Not Used,Left,DiodeCV,PQC_HM_POSITION 3,0.5,,,0.2,20.0,20.0,HPK_47364_012_2-S_HM_W_flute3_L_DiodeCV_7_8_2023_16h57m40s.txt,Perugia
47364,2S,EE,2567561,334616,47364_017_2-S_HM_EE,3.09,272.384,2.599,7.235,224.535,,47364_017_2-S_HM_EE,PQC3,DIODE_HALF,Not Used,Left,DiodeCV,PQC_HM_POSITION 3,0.5,,,0.2,20.0,20.0,HPK_47364_017_2-S_HM_E_flute3_L_DiodeCV_8_8_2023_11h13m34s.txt,Perugia
47364,2S,WW,2566592,334619,47364_017_2-S_HM_WW,4.06,206.729,2.612,6.854,223.418,,47364_017_2-S_HM_WW,PQC3,DIODE_HALF,Not Used,Left,DiodeCV,PQC_HM_POSITION 3,0.5,,,0.2,20.0,20.0,HPK_47364_017_2-S_HM_W_flute3_L_DiodeCV_8_8_2023_11h51m49s.txt,Perugia
47364,2S,EE,2566538,334670,47364_023_2-S_HM_EE,4.041,208.234,2.614,6.84,223.247,,47364_023_2-S_HM_EE,PQC3,DIODE_HALF,Not Used,Left,DiodeCV,PQC_HM_POSITION 3,0.5,,,0.2,20.0,20.0,HPK_47364_023_2-S_HM_E_flute3_L_DiodeCV_8_8_2023_9h37m11s.txt,Perugia
47364,2S,WW,2567150,334673,47364_023_2-S_HM_WW,4.041,207.608,2.613,6.829,223.332,,47364_023_2-S_HM_WW,PQC3,DIODE_HALF,Not Used,Left,DiodeCV,PQC_HM_POSITION 3,0.5,,,0.2,20.0,20.0,HPK_47364_023_2-S_HM_W_flute3_L_DiodeCV_8_8_2023_10h9m43s.txt,Perugia
47364,2S,EE,2567594,334710,47364_028_2-S_HM_EE,4.021,209.121,2.618,6.588,222.906,,47364_028_2-S_HM_EE,PQC3,DIODE_HALF,Not Used,Left,DiodeCV,PQC_HM_POSITION 3,0.5,,,0.2,20.0,20.0,HPK_47364_028_2-S_HM_E_flute3_L_DiodeCV_8_8_2023_12h24m53s.txt,Perugia
47364,2S,WW,2567186,334713,47364_028_2-S_HM_WW,4.041,207.686,2.62,6.503,222.736,,47364_028_2-S_HM_WW,PQC3,DIODE_HALF,Not Used,Left,DiodeCV,PQC_HM_POSITION 3,0.5,,,0.2,20.0,20.0,HPK_47364_028_2-S_HM_W_flute3_L_DiodeCV_8_8_2023_12h41m19s.txt,Perugia
47364,2S,EE,2566871,334754,47364_034_2-S_HM_EE,4.06,206.646,2.619,6.688,222.821,,47364_034_2-S_HM_EE,PQC3,DIODE_HALF,Not Used,Left,DiodeCV,PQC_HM_POSITION 3,0.5,,,0.2,20.0,20.0,HPK_47364_034_2-S_HM_E_flute3_L_DiodeCV_8_8_2023_15h6m5s.txt,Perugia
47364,2S,WW,2567630,334757,47364_034_2-S_HM_WW,4.06,207.446,2.624,6.598,222.396,,47364_034_2-S_HM_WW,PQC3,DIODE_HALF,Not Used,Left,DiodeCV,PQC_HM_POSITION 3,0.5,,,0.2,20.0,20.0,HPK_47364_034_2-S_HM_W_flute3_L_DiodeCV_8_8_2023_15h37m15s.txt,Perugia
47364,2S,EE,2566484,334794,47364_039_2-S_HM_EE,4.06,207.353,2.612,6.912,223.418,,47364_039_2-S_HM_EE,PQC3,DIODE_HALF,Not Used,Left,DiodeCV,PQC_HM_POSITION 3,0.5,,,0.2,20.0,20.0,HPK_47364_039_2-S_HM_E_flute3_L_DiodeCV_10_8_2023_12h12m5s.txt,Perugia
47364,2S,WW,2566583,334797,47364_039_2-S_HM_WW,4.021,208.865,2.612,6.926,223.418,,47364_039_2-S_HM_WW,PQC3,DIODE_HALF,Not Used,Left,DiodeCV,PQC_HM_POSITION 3,0.5,,,0.2,20.0,20.0,HPK_47364_039_2-S_HM_W_flute3_L_DiodeCV_10_8_2023_13h17m22s.txt,Perugia
47364,2S,EE,2566979,334834,47364_045_2-S_HM_EE,4.021,209.078,2.612,6.913,223.418,,47364_045_2-S_HM_EE,PQC3,DIODE_HALF,Not Used,Left,DiodeCV,PQC_HM_POSITION 3,0.5,,,0.2,20.0,20.0,HPK_47364_045_2-S_HM_E_flute3_L_DiodeCV_10_8_2023_13h57m46s.txt,Perugia
47364,2S,WW,2567273,334837,47364_045_2-S_HM_WW,4.021,208.712,2.619,6.824,222.821,,47364_045_2-S_HM_WW,PQC3,DIODE_HALF,Not Used,Left,DiodeCV,PQC_HM_POSITION 3,0.5,,,0.2,20.0,20.0,HPK_47364_045_2-S_HM_W_flute3_L_DiodeCV_10_8_2023_14h29m58s.txt,Perugia
47348,PSS,EE,2552541,342070,47348_001_PSS_HM_EE,4.902,174.066,2.768,4011000000000.0,233.5,,47348_001_PSS_HM_EE,PQC1,DIODE_HALF,Not Used,Left,Diode_CV1,HP 4192A,0.5,100000.0,0.25,,22.2,22.2,Demokritos_VPB47348_001_PSS_HM_E_Left_PQC3_DiodeHalf_CV.xml,Demokritos
47348,PSS,WW,2552601,342075,47348_001_PSS_HM_WW,4.861,175.29,2.815,4207000000000.0,229.6,,47348_001_PSS_HM_WW,PQC1,DIODE_HALF,Not Used,Left,Diode_CV1,HP 4192A,0.5,100000.0,0.25,,22.0,22.0,Demokritos_VPB47348_001_PSS_HM_W_Left_PQC3_DiodeHalf_CV.xml,Demokritos
47348,PSS,EE,2552861,342114,47348_005_PSS_HM_EE,4.786,178.658,2.785,4222000000000.0,232.1,,47348_005_PSS_HM_EE,PQC1,DIODE_HALF,Not Used,Left,Diode_CV1,HP 4192A,0.5,100000.0,0.25,,22.5,22.5,Demokritos_VPB47348_005_PSS_HM_E_Left_PQC3_DiodeHalf_CV.xml,Demokritos
47348,PSS,WW,2553021,342119,47348_005_PSS_HM_WW,4.961,171.748,2.832,4191000000000.0,228.2,,47348_005_PSS_HM_WW,PQC1,DIODE_HALF,Not Used,Left,Diode_CV1,HP 4192A,0.5,100000.0,0.25,,22.0,22.0,Demokritos_VPB47348_005_PSS_HM_W_Left_PQC3_DiodeHalf_CV.xml,Demokritos
47348,PSS,EE,2553101,342196,47348_012_PSS_HM_EE,4.781,177.973,2.783,4202000000000.0,232.2,,47348_012_PSS_HM_EE,PQC1,DIODE_HALF,Not Used,Left,Diode_CV1,HP 4192A,0.5,100000.0,0.25,,21.8,21.8,Demokritos_VPB47348_012_PSS_HM_E_Left_PQC3_DiodeHalf_CV.xml,Demokritos
47348,PSS,WW,2553661,342211,47348_012_PSS_HM_WW,4.989,170.331,2.839,4169000000000.0,227.6,,47348_012_PSS_HM_WW,PQC1,DIODE_HALF,Not Used,Left,Diode_CV1,HP 4192A,0.5,100000.0,0.25,,21.6,21.6,Demokritos_VPB47348_012_PSS_HM_W_Left_PQC3_DiodeHalf_CV.xml,Demokritos
47348,PSS,EE,2554041,342234,47348_015_PSS_HM_EE,4.756,178.789,2.787,4223000000000.0,231.9,,47348_015_PSS_HM_EE,PQC1,DIODE_HALF,Not Used,Left,Diode_CV1,HP 4192A,0.5,100000.0,0.25,,21.7,21.7,Demokritos_VPB47348_015_PSS_HM_E_Left_PQC3_DiodeHalf_CV.xml,Demokritos
47348,PSS,WW,2554241,342239,47348_015_PSS_HM_WW,5.016,169.15,2.852,4174000000000.0,226.6,,47348_015_PSS_HM_WW,PQC1,DIODE_HALF,Not Used,Left,Diode_CV1,HP 4192A,0.5,100000.0,0.25,,21.4,21.4,Demokritos_VPB47348_015_PSS_HM_W_Left_PQC3_DiodeHalf_CV.xml,Demokritos
47348,PSS,EE,2554361,342338,47348_024_PSS_HM_EE,5.126,165.664,2.78,3825000000000.0,232.5,,47348_024_PSS_HM_EE,PQC1,DIODE_HALF,Not Used,Left,Diode_CV1,HP 4192A,0.5,100000.0,0.25,,21.5,21.5,Demokritos_VPB47348_024_PSS_HM_E_Left_PQC3_DiodeHalf_CV.xml,Demokritos
47348,PSS,WW,2554421,342353,47348_024_PSS_HM_WW,4.745,180.559,2.807,4331000000000.0,230.3,,47348_024_PSS_HM_WW,PQC1,DIODE_HALF,Not Used,Left,Diode_CV1,HP 4192A,0.5,100000.0,0.25,,22.8,22.8,Demokritos_VPB47348_024_PSS_HM_W_Left_PQC3_DiodeHalf_CV.xml,Demokritos
47348,PSS,EE,2555241,342376,47348_028_PSS_HM_EE,4.763,177.902,2.776,4182000000000.0,232.8,,47348_028_PSS_HM_EE,PQC1,DIODE_HALF,Not Used,Left,Diode_CV1,HP 4192A,0.5,100000.0,0.25,,21.2,21.2,Demokritos_VPB47348_028_PSS_HM_E_Left_PQC3_DiodeHalf_CV.xml,Demokritos
47348,PSS,WW,2555381,342391,47348_028_PSS_HM_WW,5.148,164.496,2.846,4049000000000.0,227.1,,47348_028_PSS_HM_WW,PQC1,DIODE_HALF,Not Used,Left,Diode_CV1,HP 4192A,0.5,100000.0,0.25,,21.1,21.1,Demokritos_VPB47348_028_PSS_HM_W_Left_PQC3_DiodeHalf_CV.xml,Demokritos
47348,PSS,EE,2555661,342474,47348_036_PSS_HM_EE,4.907,174.239,2.789,4107000000000.0,231.7,,47348_036_PSS_HM_EE,PQC1,DIODE_HALF,Not Used,Left,Diode_CV1,HP 4192A,0.5,100000.0,0.25,,22.5,22.5,Demokritos_VPB47348_036_PSS_HM_E_Left_PQC3_DiodeHalf_CV.xml,Demokritos
47348,PSS,WW,2555541,342479,47348_036_PSS_HM_WW,5.079,167.861,2.858,4181000000000.0,226.1,,47348_036_PSS_HM_WW,PQC1,DIODE_HALF,Not Used,Left,Diode_CV1,HP 4192A,0.5,100000.0,0.25,,22.1,22.1,Demokritos_VPB47348_036_PSS_HM_W_Left_PQC3_DiodeHalf_CV.xml,Demokritos
47348,PSS,EE,2555601,342556,47348_043_PSS_HM_EE,4.984,172.982,2.783,4040000000000.0,232.3,,47348_043_PSS_HM_EE,PQC1,DIODE_HALF,Not Used,Left,Diode_CV1,HP 4192A,0.5,100000.0,0.25,,23.7,23.7,Demokritos_VPB47348_043_PSS_HM_E_Left_PQC3_DiodeHalf_CV.xml,Demokritos
47348,PSS,WW,2555881,342571,47348_043_PSS_HM_WW,5.075,168.94,2.845,4167000000000.0,227.2,,47348_043_PSS_HM_WW,PQC1,DIODE_HALF,Not Used,Left,Diode_CV1,HP 4192A,0.5,100000.0,0.25,,22.9,22.9,Demokritos_VPB47348_043_PSS_HM_W_Left_PQC3_DiodeHalf_CV.xml,Demokritos
47349,PSS,EE,2561561,342698,47349_007_PSS_HM_EE,4.657,182.722,2.773,4278000000000.0,233.0,,47349_007_PSS_HM_EE,PQC1,DIODE_HALF,Not Used,Left,Diode_CV1,HP 4192A,0.5,100000.0,0.25,,21.8,21.8,Demokritos_VPB47349_007_PSS_HM_E_Left_PQC3_DiodeHalf_CV.xml,Demokritos
47349,PSS,WW,2561701,342713,47349_007_PSS_HM_WW,4.269,199.451,2.798,4645000000000.0,231.0,,47349_007_PSS_HM_WW,PQC1,DIODE_HALF,Not Used,Left,Diode_CV1,HP 4192A,0.5,100000.0,0.25,,21.9,21.9,Demokritos_VPB47349_007_PSS_HM_W_Left_PQC3_DiodeHalf_CV.xml,Demokritos
47349,PSS,EE,2561941,342796,47349_015_PSS_HM_EE,4.841,176.745,2.78,4136000000000.0,232.5,,47349_015_PSS_HM_EE,PQC1,DIODE_HALF,Not Used,Left,Diode_CV1,HP 4192A,0.5,100000.0,0.25,,22.6,22.6,Demokritos_VPB47349_015_PSS_HM_E_Left_PQC3_DiodeHalf_CV.xml,Demokritos
47349,PSS,WW,2562441,342811,47349_015_PSS_HM_WW,4.929,172.75,2.802,4055000000000.0,230.7,,47349_015_PSS_HM_WW,PQC1,DIODE_HALF,Not Used,Left,Diode_CV1,HP 4192A,0.5,100000.0,0.25,,21.9,21.9,Demokritos_VPB47349_015_PSS_HM_W_Left_PQC3_DiodeHalf_CV.xml,Demokritos
47349,PSS,EE,2562341,342872,47349_021_PSS_HM_EE,4.808,176.742,2.789,4190000000000.0,231.8,,47349_021_PSS_HM_EE,PQC1,DIODE_HALF,Not Used,Left,Diode_CV1,HP 4192A,0.5,100000.0,0.25,,21.6,21.6,Demokritos_VPB47349_021_PSS_HM_E_Left_PQC3_DiodeHalf_CV.xml,Demokritos
47349,PSS,WW,2562701,342877,47349_021_PSS_HM_WW,4.896,173.318,2.792,4026000000000.0,231.5,,47349_021_PSS_HM_WW,PQC1,DIODE_HALF,Not Used,Left,Diode_CV1,HP 4192A,0.5,100000.0,0.25,,21.4,21.4,Demokritos_VPB47349_021_PSS_HM_W_Left_PQC3_DiodeHalf_CV.xml,Demokritos
47349,PSS,EE,2562901,342954,47349_028_PSS_HM_EE,4.21,201.569,2.755,4675000000000.0,234.6,,47349_028_PSS_HM_EE,PQC1,DIODE_HALF,Not Used,Left,Diode_CV1,HP 4192A,0.5,100000.0,0.25,,21.4,21.4,Demokritos_VPB47349_028_PSS_HM_E_Left_PQC3_DiodeHalf_CV.xml,Demokritos
47349,PSS,WW,2563381,342959,47349_028_PSS_HM_WW,4.706,182.053,2.785,4230000000000.0,232.1,,47349_028_PSS_HM_WW,PQC1,DIODE_HALF,Not Used,Left,Diode_CV1,HP 4192A,0.5,100000.0,0.25,,22.8,22.8,Demokritos_VPB47349_028_PSS_HM_W_Left_PQC3_DiodeHalf_CV.xml,Demokritos
47349,PSS,EE,2563881,343014,47349_033_PSS_HM_EE,4.267,199.812,2.761,4661000000000.0,234.1,,47349_033_PSS_HM_EE,PQC1,DIODE_HALF,Not Used,Left,Diode_CV1,HP 4192A,0.5,100000.0,0.25,,22.1,22.1,Demokritos_VPB47349_033_PSS_HM_E_Left_PQC3_DiodeHalf_CV.xml,Demokritos
47349,PSS,WW,2563521,343019,47349_033_PSS_HM_WW,4.527,187.71,2.803,4439000000000.0,230.6,,47349_033_PSS_HM_WW,PQC1,DIODE_HALF,Not Used,Left,Diode_CV1,HP 4192A,0.5,100000.0,0.25,,21.6,21.6,Demokritos_VPB47349_033_PSS_HM_W_Left_PQC3_DiodeHalf_CV.xml,Demokritos
47349,PSS,EE,2564201,343036,47349_035_PSS_HM_EE,4.206,201.34,2.772,4752000000000.0,233.2,,47349_035_PSS_HM_EE,PQC1,DIODE_HALF,Not Used,Left,Diode_CV1,HP 4192A,0.5,100000.0,0.25,,21.1,21.1,Demokritos_VPB47349_035_PSS_HM_E_Left_PQC3_DiodeHalf_CV.xml,Demokritos
47349,PSS,WW,2564461,343051,47349_035_PSS_HM_WW,4.528,186.748,2.82,4475000000000.0,229.2,,47349_035_PSS_HM_WW,PQC1,DIODE_HALF,Not Used,Left,Diode_CV1,HP 4192A,0.5,100000.0,0.25,,20.9,20.9,Demokritos_VPB47349_035_PSS_HM_W_Left_PQC3_DiodeHalf_CV.xml,Demokritos
47349,PSS,EE,2564561,343096,47349_040_PSS_HM_EE,4.263,198.768,2.804,4790000000000.0,230.5,,47349_040_PSS_HM_EE,PQC1,DIODE_HALF,Not Used,Left,Diode_CV1,HP 4192A,0.5,100000.0,0.25,,21.2,21.2,Demokritos_VPB47349_040_PSS_HM_E_Left_PQC3_DiodeHalf_CV.xml,Demokritos
47349,PSS,WW,2565081,343111,47349_040_PSS_HM_WW,4.602,183.882,2.808,4367000000000.0,230.2,,47349_040_PSS_HM_WW,PQC1,DIODE_HALF,Not Used,Left,Diode_CV1,HP 4192A,0.5,100000.0,0.25,,21.0,21.0,Demokritos_VPB47349_040_PSS_HM_W_Left_PQC3_DiodeHalf_CV.xml,Demokritos
47349,PSS,EE,2565641,343172,47349_046_PSS_HM_EE,4.173,202.362,2.743,4646000000000.0,235.6,,47349_046_PSS_HM_EE,PQC1,DIODE_HALF,Not Used,Left,Diode_CV1,HP 4192A,0.5,100000.0,0.25,,20.7,20.7,Demokritos_VPB47349_046_PSS_HM_E_Left_PQC3_DiodeHalf_CV.xml,Demokritos
47349,PSS,WW,2565341,343177,47349_046_PSS_HM_WW,4.663,183.723,2.78,4263000000000.0,232.5,,47349_046_PSS_HM_WW,PQC1,DIODE_HALF,Not Used,Left,Diode_CV1,HP 4192A,0.5,100000.0,0.25,,22.8,22.8,Demokritos_VPB47349_046_PSS_HM_W_Left_PQC3_DiodeHalf_CV.xml,Demokritos
48205,PSS,EE,2617297,343216,48205_001_PSS_HM_EE,4.224,199.457,2.63,6.265,221.889,,48205_001_PSS_HM_EE,PQC3,DIODE_HALF,Not Used,Left,DiodeCV,PQC_HM_POSITION 3,0.5,,,0.2,20.0,20.0,HPK_48205_001_PSS_HM_E_flute3_L_DiodeCV_20_9_2023_10h8m19s.txt,Perugia
48205,PSS,WW,2615193,343231,48205_001_PSS_HM_WW,4.14,202.733,2.606,6.579,223.932,,48205_001_PSS_HM_WW,PQC3,DIODE_HALF,Not Used,Left,DiodeCV,PQC_HM_POSITION 3,0.5,,,0.2,20.0,20.0,HPK_48205_001_PSS_HM_W_flute3_L_DiodeCV_20_9_2023_10h42m41s.txt,Perugia
48205,PSS,EE,2617849,343292,48205_008_PSS_HM_EE,4.182,200.611,2.62,6.325,222.736,,48205_008_PSS_HM_EE,PQC3,DIODE_HALF,Not Used,Left,DiodeCV,PQC_HM_POSITION 3,0.5,,,0.2,20.0,20.0,HPK_48205_008_PSS_HM_E_flute3_L_DiodeCV_20_9_2023_11h45m11s.txt,Perugia
48205,PSS,WW,2617786,343297,48205_008_PSS_HM_WW,4.266,196.955,2.611,6.557,223.503,,48205_008_PSS_HM_WW,PQC3,DIODE_HALF,Not Used,Left,DiodeCV,PQC_HM_POSITION 3,0.5,,,0.2,20.0,20.0,HPK_48205_008_PSS_HM_W_flute3_L_DiodeCV_20_9_2023_12h17m48s.txt,Perugia
48205,PSS,EE,2617633,343358,48205_014_PSS_HM_EE,4.202,200.393,2.631,6.315,221.804,,48205_014_PSS_HM_EE,PQC3,DIODE_HALF,Not Used,Left,DiodeCV,PQC_HM_POSITION 3,0.5,,,0.2,20.0,20.0,HPK_48205_014_PSS_HM_E_flute3_L_DiodeCV_21_9_2023_9h28m25s.txt,Perugia
48205,PSS,WW,2615226,343373,48205_014_PSS_HM_WW,4.224,198.566,2.614,6.583,223.247,,48205_014_PSS_HM_WW,PQC3,DIODE_HALF,Not Used,Left,DiodeCV,PQC_HM_POSITION 3,0.5,,,0.2,20.0,20.0,HPK_48205_014_PSS_HM_W_flute3_L_DiodeCV_21_9_2023_10h3m27s.txt,Perugia
48205,PSS,EE,2617306,343418,48205_019_PSS_HM_EE,4.161,202.243,2.638,6.46,221.216,,48205_019_PSS_HM_EE,PQC3,DIODE_HALF,Not Used,Left,DiodeCV,PQC_HM_POSITION 3,0.5,,,0.2,20.0,20.0,HPK_48205_019_PSS_HM_E_flute3_L_DiodeCV_20_9_2023_13h8m17s.txt,Perugia
48205,PSS,WW,2617336,343433,48205_019_PSS_HM_WW,4.161,202.05,2.613,6.73,223.332,,48205_019_PSS_HM_WW,PQC3,DIODE_HALF,Not Used,Left,DiodeCV,PQC_HM_POSITION 3,0.5,,,0.2,20.0,20.0,HPK_48205_019_PSS_HM_W_flute3_L_DiodeCV_20_9_2023_13h45m49s.txt,Perugia
48205,PSS,EE,2616943,343494,48205_026_PSS_HM_EE,4.14,202.874,2.626,6.037,222.227,,48205_026_PSS_HM_EE,PQC3,DIODE_HALF,Not Used,Left,DiodeCV,PQC_HM_POSITION 3,0.5,,,0.2,20.0,20.0,HPK_48205_026_PSS_HM_E_flute3_L_DiodeCV_21_9_2023_11h14m57s.txt,Perugia
48205,PSS,WW,2617612,343499,48205_026_PSS_HM_WW,4.14,203.294,2.615,6.186,223.161,,48205_026_PSS_HM_WW,PQC3,DIODE_HALF,Not Used,Left,DiodeCV,PQC_HM_POSITION 3,0.5,,,0.2,20.0,20.0,HPK_48205_026_PSS_HM_W_flute3_L_DiodeCV_21_9_2023_11h54m20s.txt,Perugia
48205,PSS,EE,2617675,343570,48205_032_PSS_HM_EE,4.12,204.358,2.63,6.101,221.889,,48205_032_PSS_HM_EE,PQC3,DIODE_HALF,Not Used,Left,DiodeCV,PQC_HM_POSITION 3,0.5,,,0.2,20.0,20.0,HPK_48205_032_PSS_HM_E_flute3_L_DiodeCV_20_9_2023_16h47m23s.txt,Perugia
48205,PSS,WW,2617090,343575,48205_032_PSS_HM_WW,4.182,201.484,2.609,6.367,223.675,,48205_032_PSS_HM_WW,PQC3,DIODE_HALF,Not Used,Left,DiodeCV,PQC_HM_POSITION 3,0.5,,,0.2,20.0,20.0,HPK_48205_032_PSS_HM_W_flute3_L_DiodeCV_20_9_2023_17h23m21s.txt,Perugia
48205,PSS,EE,2617654,343636,48205_038_PSS_HM_EE,3.838,218.516,2.599,6.815,224.535,,48205_038_PSS_HM_EE,PQC3,DIODE_HALF,Not Used,Left,DiodeCV,PQC_HM_POSITION 3,0.5,,,0.2,20.0,20.0,HPK_48205_038_PSS_HM_E_flute3_L_DiodeCV_21_9_2023_14h3m35s.txt,Perugia
48205,PSS,WW,2617129,343651,48205_038_PSS_HM_WW,2.97,282.511,2.651,7.1,220.131,,48205_038_PSS_HM_WW,PQC3,DIODE_HALF,Not Used,Left,DiodeCV,PQC_HM_POSITION 3,0.5,,,0.2,20.0,20.0,HPK_48205_038_PSS_HM_W_flute3_L_DiodeCV_21_9_2023_14h58m29s.txt,Perugia
48205,PSS,EE,2617489,343712,48205_044_PSS_HM_EE,4.14,202.791,2.634,6.204,221.552,,48205_044_PSS_HM_EE,PQC3,DIODE_HALF,Not Used,Left,DiodeCV,PQC_HM_POSITION 3,0.5,,,0.2,20.0,20.0,HPK_48205_044_PSS_HM_E_flute3_L_DiodeCV_21_9_2023_16h4m40s.txt,Perugia
48205,PSS,WW,2617960,343717,48205_044_PSS_HM_WW,4.182,201.451,2.619,6.468,222.821,,48205_044_PSS_HM_WW,PQC3,DIODE_HALF,Not Used,Left,DiodeCV,PQC_HM_POSITION 3,0.5,,,0.2,20.0,20.0,HPK_48205_044_PSS_HM_W_flute3_L_DiodeCV_22_9_2023_9h11m27s.txt,Perugia
48206,PSS,EE,2618437,343794,48206_003_PSS_HM_EE,3.983,211.2,2.602,6.509,224.276,,48206_003_PSS_HM_EE,PQC3,DIODE_HALF,Not Used,Left,DiodeCV,PQC_HM_POSITION 3,0.5,,,0.2,20.0,20.0,HPK_48206_003_PSS_HM_E_flute3_L_DiodeCV_22_9_2023_9h54m1s.txt,Perugia
48206,PSS,WW,2617990,343799,48206_003_PSS_HM_WW,3.965,212.292,2.631,6.204,221.804,,48206_003_PSS_HM_WW,PQC3,DIODE_HALF,Not Used,Left,DiodeCV,PQC_HM_POSITION 3,0.5,,,0.2,20.0,20.0,HPK_48206_003_PSS_HM_W_flute3_L_DiodeCV_22_9_2023_10h30m50s.txt,Perugia
48206,PSS,EE,2619046,343870,48206_009_PSS_HM_EE,3.855,218.103,2.604,6.779,224.104,,48206_009_PSS_HM_EE,PQC3,DIODE_HALF,Not Used,Left,DiodeCV,PQC_HM_POSITION 3,0.5,,,0.2,20.0,20.0,HPK_48206_009_PSS_HM_E_flute3_L_DiodeCV_22_9_2023_11h36m47s.txt,Perugia
48206,PSS,WW,2618176,343875,48206_009_PSS_HM_WW,3.803,220.681,2.618,6.572,222.906,,48206_009_PSS_HM_WW,PQC3,DIODE_HALF,Not Used,Left,DiodeCV,PQC_HM_POSITION 3,0.5,,,0.2,20.0,20.0,HPK_48206_009_PSS_HM_W_flute3_L_DiodeCV_22_9_2023_12h11m37s.txt,Perugia
48206,PSS,EE,2618530,343930,48206_014_PSS_HM_EE,3.928,213.569,2.597,6.625,224.708,,48206_014_PSS_HM_EE,PQC3,DIODE_HALF,Not Used,Left,DiodeCV,PQC_HM_POSITION 3,0.5,,,0.2,20.0,20.0,HPK_48206_014_PSS_HM_E_flute3_L_DiodeCV_22_9_2023_14h4m27s.txt,Perugia
48206,PSS,WW,2618542,343935,48206_014_PSS_HM_WW,3.873,216.78,2.603,6.623,224.19,,48206_014_PSS_HM_WW,PQC3,DIODE_HALF,Not Used,Left,DiodeCV,PQC_HM_POSITION 3,0.5,,,0.2,20.0,20.0,HPK_48206_014_PSS_HM_W_flute3_L_DiodeCV_22_9_2023_14h36m48s.txt,Perugia
48206,PSS,EE,2619064,343996,48206_020_PSS_HM_EE,3.403,246.977,2.592,6.91,225.142,,48206_020_PSS_HM_EE,PQC3,DIODE_HALF,Not Used,Left,DiodeCV,PQC_HM_POSITION 3,0.5,,,0.2,20.0,20.0,HPK_48206_020_PSS_HM_E_flute3_L_DiodeCV_22_9_2023_15h39m57s.txt,Perugia
48206,PSS,WW,2618629,344011,48206_020_PSS_HM_WW,3.928,214.016,2.596,6.825,224.795,,48206_020_PSS_HM_WW,PQC3,DIODE_HALF,Not Used,Left,DiodeCV,PQC_HM_POSITION 3,0.5,,,0.2,20.0,20.0,HPK_48206_020_PSS_HM_W_flute3_L_DiodeCV_22_9_2023_16h13m18s.txt,Perugia
48206,PSS,EE,2618518,344056,48206_025_PSS_HM_EE,3.136,267.532,2.607,7.747,223.846,,48206_025_PSS_HM_EE,PQC3,DIODE_HALF,Not Used,Left,DiodeCV,PQC_HM_POSITION 3,0.5,,,0.2,20.0,20.0,HPK_48206_025_PSS_HM_E_flute3_L_DiodeCV_25_9_2023_9h27m50s.txt,Perugia
48206,PSS,WW,2618815,344071,48206_025_PSS_HM_WW,3.362,249.635,2.596,7.58,224.795,,48206_025_PSS_HM_WW,PQC3,DIODE_HALF,Not Used,Left,DiodeCV,PQC_HM_POSITION 3,0.5,,,0.2,20.0,20.0,HPK_48206_025_PSS_HM_W_flute3_L_DiodeCV_25_9_2023_10h2m40s.txt,Perugia
48206,PSS,EE,2618794,344132,48206_031_PSS_HM_EE,3.686,227.781,2.611,6.601,223.503,,48206_031_PSS_HM_EE,PQC3,DIODE_HALF,Not Used,Left,DiodeCV,PQC_HM_POSITION 3,0.5,,,0.2,20.0,20.0,HPK_48206_031_PSS_HM_E_flute3_L_DiodeCV_25_9_2023_11h7m38s.txt,Perugia
48206,PSS,WW,2618233,344137,48206_031_PSS_HM_WW,3.654,229.61,2.64,6.343,221.048,,48206_031_PSS_HM_WW,PQC3,DIODE_HALF,Not Used,Left,DiodeCV,PQC_HM_POSITION 3,0.5,,,0.2,20.0,20.0,HPK_48206_031_PSS_HM_W_flute3_L_DiodeCV_25_9_2023_14h22m4s.txt,Perugia
48206,PSS,EE,2618548,344252,48206_042_PSS_HM_EE,3.873,217.196,2.601,7.116,224.363,,48206_042_PSS_HM_EE,PQC3,DIODE_HALF,Not Used,Left,DiodeCV,PQC_HM_POSITION 3,0.5,,,0.2,20.0,20.0,HPK_48206_042_PSS_HM_E_flute3_L_DiodeCV_25_9_2023_14h45m48s.txt,Perugia
48206,PSS,WW,2619085,344257,48206_042_PSS_HM_WW,3.577,234.711,2.613,6.907,223.332,,48206_042_PSS_HM_WW,PQC3,DIODE_HALF,Not Used,Left,DiodeCV,PQC_HM_POSITION 3,0.5,,,0.2,20.0,20.0,HPK_48206_042_PSS_HM_W_flute3_L_DiodeCV_25_9_2023_15h54m6s.txt,Perugia
48206,PSS,EE,2618122,344334,48206_049_PSS_HM_EE,3.719,225.718,2.611,6.831,223.503,,48206_049_PSS_HM_EE,PQC3,DIODE_HALF,Not Used,Left,DiodeCV,PQC_HM_POSITION 3,0.5,,,0.2,20.0,20.0,HPK_48206_049_PSS_HM_E_flute3_L_DiodeCV_25_9_2023_16h42m35s.txt,Perugia
48206,PSS,WW,2618941,344339,48206_049_PSS_HM_WW,3.719,226.065,2.62,6.653,222.736,,48206_049_PSS_HM_WW,PQC3,DIODE_HALF,Not Used,Left,DiodeCV,PQC_HM_POSITION 3,0.5,,,0.2,20.0,20.0,HPK_48206_049_PSS_HM_W_flute3_L_DiodeCV_25_9_2023_17h15m14s.txt,Perugia
47365,2S,EE,2441054,344350,47365_002_2-S_HM_EE,4.546,198.407,2.159,2.755,299.89,640000000000.0,47365_002_2-S_HM_EE,PQC3,DIODE_HALF,Not Used,Right,DiodeCV,PQC_HM_POSITION 1,3.0,10000.0,0.25,,20.0,20.101,Test_HPK_VPB47365_002_2-S_HM_EE_East_South_PQC3_DiodeCV_DiodeHalf_CV_Run01_09_07_2023_12_41_13_PM.txt,Brown
47365,2S,WW,2440445,344353,47365_002_2-S_HM_WW,4.554,198.07,2.152,2.734,300.801,640000000000.0,47365_002_2-S_HM_WW,PQC3,DIODE_HALF,Not Used,Right,DiodeCV,PQC_HM_POSITION 2,3.0,10000.0,0.25,,20.0,20.144,Test_HPK_VPB47365_002_2-S_HM_WW_West_North_PQC3_DiodeCV_DiodeHalf_CV_Run01_09_07_2023_01_22_05_PM.txt,Brown
47365,2S,EE,2440340,344372,47365_006_2-S_HM_EE,4.567,197.503,2.18,2.678,297.046,640000000000.0,47365_006_2-S_HM_EE,PQC3,DIODE_HALF,Not Used,Right,DiodeCV,PQC_HM_POSITION 1,3.0,10000.0,0.25,,20.0,20.07,Test_HPK_VPB47365_006_2-S_HM_EE_East_South_PQC3_DiodeCV_DiodeHalf_CV_Run01_09_06_2023_06_10_00_PM.txt,Brown
47365,2S,WW,2440043,344375,47365_006_2-S_HM_WW,4.525,199.359,2.157,2.746,300.196,640000000000.0,47365_006_2-S_HM_WW,PQC3,DIODE_HALF,Not Used,Right,DiodeCV,PQC_HM_POSITION 2,3.0,10000.0,0.25,,20.0,20.097,Test_HPK_VPB47365_006_2-S_HM_WW_West_North_PQC3_DiodeCV_DiodeHalf_CV_Run01_09_06_2023_07_02_04_PM.txt,Brown
47365,2S,EE,2441111,344430,47365_014_2-S_HM_EE,4.577,197.091,2.174,2.698,297.795,640000000000.0,47365_014_2-S_HM_EE,PQC3,DIODE_HALF,Not Used,Right,DiodeCV,PQC_HM_POSITION 3,3.0,10000.0,0.25,,20.0,20.189,Test_HPK_VPB47365_014_2-S_HM_EE_East_South_PQC3_DiodeCV_DiodeHalf_CV_Run01_09_07_2023_02_02_57_PM.txt,Brown
47365,2S,WW,2441279,344433,47365_014_2-S_HM_WW,4.547,198.393,2.197,2.633,294.669,640000000000.0,47365_014_2-S_HM_WW,PQC3,DIODE_HALF,Not Used,Left,DiodeCV,PQC_HM_POSITION 4,3.0,10000.0,0.25,,20.0,20.284,Test_HPK_VPB47365_014_2-S_HM_WW_West_South_PQC3_DiodeCV_DiodeHalf_CV_Run01_09_07_2023_04_45_29_PM.txt,Brown
47365,2S,EE,2440640,344452,47365_017_2-S_HM_EE,4.566,197.552,2.184,2.762,296.419,640000000000.0,47365_017_2-S_HM_EE,PQC3,DIODE_HALF,Not Used,Right,DiodeCV,PQC_HM_POSITION 3,3.0,10000.0,0.25,,20.0,20.144,Test_HPK_VPB47365_017_2-S_HM_EE_East_South_PQC3_DiodeCV_DiodeHalf_CV_Run01_09_06_2023_07_54_00_PM.txt,Brown
47365,2S,WW,2441378,344455,47365_017_2-S_HM_WW,4.572,197.288,2.158,2.565,300.085,640000000000.0,47365_017_2-S_HM_WW,PQC3,DIODE_HALF,Not Used,Right,DiodeCV,PQC_HM_POSITION 4,3.0,10000.0,0.25,,20.0,20.126,Test_HPK_VPB47365_017_2-S_HM_WW_West_North_PQC3_DiodeCV_DiodeHalf_CV_Run01_09_06_2023_08_45_53_PM.txt,Brown
47365,2S,EE,2441228,344510,47365_027_2-S_HM_EE,3.811,236.662,5.722,35.007,113.148,640000000000.0,47365_027_2-S_HM_EE,PQC3,DIODE_HALF,Not Used,Right,DiodeCV,PQC_HM_POSITION 1,3.0,10000.0,0.25,,20.0,20.135,Test_HPK_VPB47365_027_2-S_HM_EE_East_South_PQC3_DiodeCV_DiodeHalf_CV_Run01_09_11_2023_03_53_28_PM.txt,Brown
47365,2S,EE,2440355,344532,47365_032_2-S_HM_EE,4.502,200.359,2.405,3.467,269.25,640000000000.0,47365_032_2-S_HM_EE,PQC3,DIODE_HALF,Not Used,Right,DiodeCV,PQC_HM_POSITION 1,3.0,10000.0,0.25,,20.0,20.07,Test_HPK_VPB47365_032_2-S_HM_EE_East_South_PQC3_DiodeCV_DiodeHalf_CV_Run04_09_11_2023_11_58_56_AM.txt,Brown
47365,2S,WW,2440715,344535,47365_032_2-S_HM_WW,4.846,186.149,2.194,2.598,295.135,640000000000.0,47365_032_2-S_HM_WW,PQC3,DIODE_HALF,Not Used,Right,DiodeCV,PQC_HM_POSITION 2,3.0,10000.0,0.25,,20.0,20.089,Test_HPK_VPB47365_032_2-S_HM_WW_West_North_PQC3_DiodeCV_DiodeHalf_CV_Run03_09_11_2023_12_08_25_PM.txt,Brown
47365,2S,EE,2440988,344590,47365_041_2-S_HM_EE,8.019,112.492,6.943,16.066,93.257,640000000000.0,47365_041_2-S_HM_EE,PQC3,DIODE_HALF,Not Used,Right,DiodeCV,PQC_HM_POSITION 3,3.0,10000.0,0.25,,20.0,20.187,Test_HPK_VPB47365_041_2-S_HM_EE_East_South_PQC3_DiodeCV_DiodeHalf_CV_Run01_09_11_2023_04_06_37_PM.txt,Brown
47365,2S,EE,2441222,344612,47365_044_2-S_HM_EE,4.613,195.554,2.198,2.858,294.547,640000000000.0,47365_044_2-S_HM_EE,PQC3,DIODE_HALF,Not Used,Right,DiodeCV,PQC_HM_POSITION 3,3.0,10000.0,0.25,,20.0,20.097,Test_HPK_VPB47365_044_2-S_HM_EE_East_South_PQC3_DiodeCV_DiodeHalf_CV_Run04_09_11_2023_12_17_54_PM.txt,Brown
47365,2S,WW,2440280,344615,47365_044_2-S_HM_WW,4.681,192.704,2.181,2.798,296.861,640000000000.0,47365_044_2-S_HM_WW,PQC3,DIODE_HALF,Not Used,Right,DiodeCV,PQC_HM_POSITION 4,3.0,10000.0,0.25,,20.0,20.107,Test_HPK_VPB47365_044_2-S_HM_WW_West_North_PQC3_DiodeCV_DiodeHalf_CV_Run04_09_11_2023_12_27_22_PM.txt,Brown
47366,2S,EE,2439915,344656,47366_001_2-S_HM_EE,4.61,195.671,2.367,3.556,273.507,640000000000.0,47366_001_2-S_HM_EE,PQC3,DIODE_HALF,Not Used,Right,DiodeCV,PQC_HM_POSITION 1,3.0,10000.0,0.25,,20.0,20.138,Test_HPK_VPB47366_001_2-S_HM_EE_East_South_PQC3_DiodeCV_DiodeHalf_CV_Run01_09_12_2023_05_52_32_PM.txt,Brown
47366,2S,WW,2442136,344659,47366_001_2-S_HM_WW,4.604,195.908,2.178,2.834,297.228,640000000000.0,47366_001_2-S_HM_WW,PQC3,DIODE_HALF,Not Used,Right,DiodeCV,PQC_HM_POSITION 2,3.0,10000.0,0.25,,20.0,20.127,Test_HPK_VPB47366_001_2-S_HM_WW_West_North_PQC3_DiodeCV_DiodeHalf_CV_Run01_09_12_2023_06_01_54_PM.txt,Brown
47366,2S,WW,2442382,344691,47366_004_2-S_HM_WW,4.7,191.932,2.199,2.868,294.384,640000000000.0,47366_004_2-S_HM_WW,PQC3,DIODE_HALF,Not Used,Right,DiodeCV,PQC_HM_POSITION 2,3.0,10000.0,0.25,,20.0,20.116,Test_HPK_VPB47366_004_2-S_HM_WW_West_North_PQC3_DiodeCV_DiodeHalf_CV_Run01_09_12_2023_02_29_46_PM.txt,Brown
47366,2S,EE,2441884,344736,47366_011_2-S_HM_EE,4.592,196.418,2.161,2.806,299.565,640000000000.0,47366_011_2-S_HM_EE,PQC3,DIODE_HALF,Not Used,Right,DiodeCV,PQC_HM_POSITION 3,3.0,10000.0,0.25,,20.0,20.148,Test_HPK_VPB47366_011_2-S_HM_EE_East_South_PQC3_DiodeCV_DiodeHalf_CV_Run01_09_12_2023_06_21_34_PM.txt,Brown
47366,2S,EE,2439756,344816,47366_022_2-S_HM_EE,4.627,194.93,2.171,2.839,298.193,640000000000.0,47366_022_2-S_HM_EE,PQC3,DIODE_HALF,Not Used,Right,DiodeCV,PQC_HM_POSITION 1,3.0,10000.0,0.25,,20.0,20.147,Test_HPK_VPB47366_022_2-S_HM_EE_East_South_PQC3_DiodeCV_DiodeHalf_CV_Run02_09_13_2023_03_30_03_PM.txt,Brown
47366,2S,WW,2441818,344819,47366_022_2-S_HM_WW,4.559,197.863,2.18,2.338,296.985,640000000000.0,47366_022_2-S_HM_WW,PQC3,DIODE_HALF,Not Used,Right,DiodeCV,PQC_HM_POSITION 2,3.0,10000.0,0.25,,20.0,20.161,Test_HPK_VPB47366_022_2-S_HM_WW_West_North_PQC3_DiodeCV_DiodeHalf_CV_Run01_09_13_2023_03_49_44_PM.txt,Brown
47366,2S,EE,2439939,344838,47366_026_2-S_HM_EE,4.583,196.815,2.161,2.808,299.626,640000000000.0,47366_026_2-S_HM_EE,PQC3,DIODE_HALF,Not Used,Right,DiodeCV,PQC_HM_POSITION 1,3.0,10000.0,0.25,,20.0,20.082,Test_HPK_VPB47366_026_2-S_HM_EE_East_South_PQC3_DiodeCV_DiodeHalf_CV_Run01_09_13_2023_11_07_10_AM.txt,Brown
47366,2S,WW,2439900,344851,47366_026_2-S_HM_WW,4.57,197.367,2.166,2.831,298.89,640000000000.0,47366_026_2-S_HM_WW,PQC3,DIODE_HALF,Not Used,Right,DiodeCV,PQC_HM_POSITION 2,3.0,10000.0,0.25,,20.0,20.1,Test_HPK_VPB47366_026_2-S_HM_WW_West_North_PQC3_DiodeCV_DiodeHalf_CV_Run01_09_13_2023_11_26_52_AM.txt,Brown
47366,2S,EE,2442475,344896,47366_034_2-S_HM_EE,4.554,198.088,2.141,2.734,302.427,640000000000.0,47366_034_2-S_HM_EE,PQC3,DIODE_HALF,Not Used,Right,DiodeCV,PQC_HM_POSITION 3,3.0,10000.0,0.25,,20.0,20.184,Test_HPK_VPB47366_034_2-S_HM_EE_East_South_PQC3_DiodeCV_DiodeHalf_CV_Run01_09_13_2023_04_09_25_PM.txt,Brown
47366,2S,WW,2442511,344899,47366_034_2-S_HM_WW,4.529,199.182,2.149,2.787,301.226,640000000000.0,47366_034_2-S_HM_WW,PQC3,DIODE_HALF,Not Used,Right,DiodeCV,PQC_HM_POSITION 4,3.0,10000.0,0.25,,20.0,20.169,Test_HPK_VPB47366_034_2-S_HM_WW_West_North_PQC3_DiodeCV_DiodeHalf_CV_Run01_09_13_2023_04_29_06_PM.txt,Brown
47366,2S,EE,2439837,344918,47366_037_2-S_HM_EE,4.573,197.255,2.169,2.785,298.538,640000000000.0,47366_037_2-S_HM_EE,PQC3,DIODE_HALF,Not Used,Right,DiodeCV,PQC_HM_POSITION 3,3.0,10000.0,0.25,,20.0,20.127,Test_HPK_VPB47366_037_2-S_HM_EE_East_South_PQC3_DiodeCV_DiodeHalf_CV_Run01_09_13_2023_11_46_33_AM.txt,Brown
47366,2S,WW,2441917,344931,47366_037_2-S_HM_WW,4.543,198.563,2.156,2.673,300.336,640000000000.0,47366_037_2-S_HM_WW,PQC3,DIODE_HALF,Not Used,Right,DiodeCV,PQC_HM_POSITION 4,3.0,10000.0,0.25,,20.0,20.117,Test_HPK_VPB47366_037_2-S_HM_WW_West_North_PQC3_DiodeCV_DiodeHalf_CV_Run01_09_13_2023_12_06_15_PM.txt,Brown
47367,2S,EE,2568927,345038,47367_003_2-S_HM_EE,3.208,262.275,2.607,7.287,223.846,,47367_003_2-S_HM_EE,PQC3,DIODE_HALF,Not Used,Left,DiodeCV,PQC_HM_POSITION 3,0.5,,,0.2,20.0,20.0,HPK_47367_003_2-S_HM_E_flute3_L_DiodeCV_4_9_2023_9h13m22s.txt,Perugia
47367,2S,WW,2568468,345051,47367_003_2-S_HM_WW,4.202,199.864,2.651,6.132,220.131,,47367_003_2-S_HM_WW,PQC3,DIODE_HALF,Not Used,Left,DiodeCV,PQC_HM_POSITION 3,0.5,,,0.2,20.0,20.0,HPK_47367_003_2-S_HM_W_flute3_L_DiodeCV_4_9_2023_9h49m10s.txt,Perugia
47367,2S,EE,2568519,345078,47367_008_2-S_HM_EE,3.283,256.058,2.653,7.346,219.965,,47367_008_2-S_HM_EE,PQC3,DIODE_HALF,Not Used,Left,DiodeCV,PQC_HM_POSITION 3,0.5,,,0.2,20.0,20.0,HPK_47367_008_2-S_HM_E_flute3_L_DiodeCV_4_9_2023_10h51m32s.txt,Perugia
47367,2S,WW,2566364,345091,47367_008_2-S_HM_WW,4.31,195.468,2.63,6.249,221.889,,47367_008_2-S_HM_WW,PQC3,DIODE_HALF,Not Used,Left,DiodeCV,PQC_HM_POSITION 3,0.5,,,0.2,20.0,20.0,HPK_47367_008_2-S_HM_W_flute3_L_DiodeCV_4_9_2023_11h29m49s.txt,Perugia
47367,2S,EE,2568984,345132,47367_015_2-S_HM_EE,2.82,298.204,2.652,7.282,220.048,,47367_015_2-S_HM_EE,PQC3,DIODE_HALF,Not Used,Left,DiodeCV,PQC_HM_POSITION 3,0.5,,,0.2,20.0,20.0,HPK_47367_015_2-S_HM_E_flute3_L_DiodeCV_4_9_2023_12h11m34s.txt,Perugia
47367,2S,WW,2569002,345135,47367_015_2-S_HM_WW,4.31,195.225,2.636,6.192,221.384,,47367_015_2-S_HM_WW,PQC3,DIODE_HALF,Not Used,Left,DiodeCV,PQC_HM_POSITION 3,0.5,,,0.2,20.0,20.0,HPK_47367_015_2-S_HM_W_flute3_L_DiodeCV_4_9_2023_14h21m36s.txt,Perugia
47367,2S,EE,2568987,345172,47367_020_2-S_HM_EE,2.206,381.333,2.652,7.262,220.048,,47367_020_2-S_HM_EE,PQC3,DIODE_HALF,Not Used,Left,DiodeCV,PQC_HM_POSITION 3,0.5,,,0.2,20.0,20.0,HPK_47367_020_2-S_HM_E_flute3_L_DiodeCV_4_9_2023_15h3m45s.txt,Perugia
47367,2S,WW,2569035,345175,47367_020_2-S_HM_WW,4.245,197.996,2.639,6.221,221.132,,47367_020_2-S_HM_WW,PQC3,DIODE_HALF,Not Used,Left,DiodeCV,PQC_HM_POSITION 3,0.5,,,0.2,20.0,20.0,HPK_47367_020_2-S_HM_W_flute3_L_DiodeCV_4_9_2023_15h36m38s.txt,Perugia
47367,2S,EE,2568309,345216,47367_026_2-S_HM_EE,3.577,234.731,2.65,7.251,220.214,,47367_026_2-S_HM_EE,PQC3,DIODE_HALF,Not Used,Left,DiodeCV,PQC_HM_POSITION 3,0.5,,,0.2,20.0,20.0,HPK_47367_026_2-S_HM_E_flute3_L_DiodeCV_5_9_2023_10h0m16s.txt,Perugia
47367,2S,WW,2568774,345219,47367_026_2-S_HM_WW,4.288,196.392,2.634,5.972,221.552,,47367_026_2-S_HM_WW,PQC3,DIODE_HALF,Not Used,Left,DiodeCV,PQC_HM_POSITION 3,0.5,,,0.2,20.0,20.0,HPK_47367_026_2-S_HM_W_flute3_L_DiodeCV_5_9_2023_10h30m11s.txt,Perugia
47367,2S,EE,2566424,345256,47367_031_2-S_HM_EE,3.592,234.234,2.598,6.64,224.622,,47367_031_2-S_HM_EE,PQC3,DIODE_HALF,Not Used,Left,DiodeCV,PQC_HM_POSITION 3,0.5,,,0.2,20.0,20.0,HPK_47367_031_2-S_HM_E_flute3_L_DiodeCV_4_9_2023_16h10m33s.txt,Perugia
47367,2S,WW,2568963,345259,47367_031_2-S_HM_WW,4.332,194.118,2.65,6.009,220.214,,47367_031_2-S_HM_WW,PQC3,DIODE_HALF,Not Used,Left,DiodeCV,PQC_HM_POSITION 3,0.5,,,0.2,20.0,20.0,HPK_47367_031_2-S_HM_W_flute3_L_DiodeCV_4_9_2023_16h44m13s.txt,Perugia
47367,2S,EE,2568558,345310,47367_037_2-S_HM_EE,4.041,207.817,2.614,7.098,223.247,,47367_037_2-S_HM_EE,PQC3,DIODE_HALF,Not Used,Left,DiodeCV,PQC_HM_POSITION 3,0.5,,,0.2,20.0,20.0,HPK_47367_037_2-S_HM_E_flute3_L_DiodeCV_5_9_2023_11h39m31s.txt,Perugia
47367,2S,WW,2568903,345313,47367_037_2-S_HM_WW,4.266,196.521,2.654,6.072,219.882,,47367_037_2-S_HM_WW,PQC3,DIODE_HALF,Not Used,Left,DiodeCV,PQC_HM_POSITION 3,0.5,,,0.2,20.0,20.0,HPK_47367_037_2-S_HM_W_flute3_L_DiodeCV_5_9_2023_12h13m18s.txt,Perugia
47367,2S,EE,2568693,345350,47367_043_2-S_HM_EE,3.577,235.343,2.617,7.448,222.991,,47367_043_2-S_HM_EE,PQC3,DIODE_HALF,Not Used,Left,DiodeCV,PQC_HM_POSITION 3,0.5,,,0.2,20.0,20.0,HPK_47367_043_2-S_HM_E_flute3_L_DiodeCV_5_9_2023_14h21m59s.txt,Perugia
