Repository: PanosAssiouras/Analysis_DB_data_PQC

File: Flute_1/Diodes/data.csv (part 29 of 33)
batch_number,Type,Orientation,AGGREGATED_COND_DATA_SET_ID,PART_ID,PART_NAME_LABEL,RHO_KOHMCM,VD_V,CMIN_PFRD,NA,D_UM,CMINPLNR_PFRD,PART_NAME_LABEL.1,KIND_OF_HM_FLUTE_ID,KIND_OF_HM_STRUCT_ID,KIND_OF_HM_CONFIG_ID,KIND_OF_HM_SET_ID,PROCEDURE_TYPE,EQUIPMENT,WAITING_TIME_S,AC_FREQ_HZ,AC_AMPL_V,CORR_OPEN_PFRD,TEMP_SET_DEGC,AV_TEMP_DEGC,FILE_NAME,Location
47367,2S,WW,2566301,345353,47367_043_2-S_HM_WW,4.08,206.326,2.641,6.126,220.964,,47367_043_2-S_HM_WW,PQC3,DIODE_HALF,Not Used,Left,DiodeCV,PQC_HM_POSITION 3,0.5,,,0.2,20.0,20.0,HPK_47367_043_2-S_HM_W_flute3_L_DiodeCV_5_9_2023_14h58m3s.txt,Perugia
47368,2S,EE,2574412,345394,47368_003_2-S_HM_EE,4.1,205.109,2.616,6.681,223.076,,47368_003_2-S_HM_EE,PQC3,DIODE_HALF,Not Used,Left,DiodeCV,PQC_HM_POSITION 3,0.5,,,0.2,20.0,20.0,HPK_47368_003_2-S_HM_E_flute3_L_DiodeCV_5_9_2023_15h45m36s.txt,Perugia
47368,2S,WW,2574148,345397,47368_003_2-S_HM_WW,4.245,198.077,2.647,6.33,220.464,,47368_003_2-S_HM_WW,PQC3,DIODE_HALF,Not Used,Left,DiodeCV,PQC_HM_POSITION 3,0.5,,,0.2,20.0,20.0,HPK_47368_003_2-S_HM_W_flute3_L_DiodeCV_5_9_2023_16h24m24s.txt,Perugia
47368,2S,EE,2573238,345434,47368_008_2-S_HM_EE,4.14,203.021,2.608,6.913,223.76,,47368_008_2-S_HM_EE,PQC3,DIODE_HALF,Not Used,Left,DiodeCV,PQC_HM_POSITION 3,0.5,,,0.2,20.0,20.0,HPK_47368_008_2-S_HM_E_flute3_L_DiodeCV_6_9_2023_12h17m0s.txt,Perugia
47368,2S,WW,2574082,345437,47368_008_2-S_HM_WW,4.182,201.394,2.633,6.192,221.636,,47368_008_2-S_HM_WW,PQC3,DIODE_HALF,Not Used,Left,DiodeCV,PQC_HM_POSITION 3,0.5,,,0.2,20.0,20.0,HPK_47368_008_2-S_HM_W_flute3_L_DiodeCV_6_9_2023_14h28m13s.txt,Perugia
47368,2S,EE,2574781,345478,47368_014_2-S_HM_EE,4.161,201.9,2.604,6.988,224.104,,47368_014_2-S_HM_EE,PQC3,DIODE_HALF,Not Used,Left,DiodeCV,PQC_HM_POSITION 3,0.5,,,0.2,20.0,20.0,HPK_47368_014_2-S_HM_E_flute3_L_DiodeCV_6_9_2023_8h52m16s.txt,Perugia
47368,2S,WW,2574775,345491,47368_014_2-S_HM_WW,4.266,197.473,2.656,6.389,219.717,,47368_014_2-S_HM_WW,PQC3,DIODE_HALF,Not Used,Left,DiodeCV,PQC_HM_POSITION 3,0.5,,,0.2,20.0,20.0,HPK_47368_014_2-S_HM_W_flute3_L_DiodeCV_6_9_2023_9h23m40s.txt,Perugia
47368,2S,EE,2574754,345532,47368_020_2-S_HM_EE,4.182,201.179,2.617,6.956,222.991,,47368_020_2-S_HM_EE,PQC3,DIODE_HALF,Not Used,Left,DiodeCV,PQC_HM_POSITION 3,0.5,,,0.2,20.0,20.0,HPK_47368_020_2-S_HM_E_flute3_L_DiodeCV_6_9_2023_15h2m25s.txt,Perugia
47368,2S,WW,2574481,345535,47368_020_2-S_HM_WW,4.245,197.64,2.659,6.168,219.469,,47368_020_2-S_HM_WW,PQC3,DIODE_HALF,Not Used,Left,DiodeCV,PQC_HM_POSITION 3,0.5,,,0.2,20.0,20.0,HPK_47368_020_2-S_HM_W_flute3_L_DiodeCV_6_9_2023_15h36m3s.txt,Perugia
47368,2S,EE,2574019,345576,47368_029_2-S_HM_EE,4.161,201.977,2.61,6.521,223.589,,47368_029_2-S_HM_EE,PQC3,DIODE_HALF,Not Used,Left,DiodeCV,PQC_HM_POSITION 3,0.5,,,0.2,20.0,20.0,HPK_47368_029_2-S_HM_E_flute3_L_DiodeCV_6_9_2023_10h37m45s.txt,Perugia
47368,2S,WW,2573716,345579,47368_029_2-S_HM_WW,4.224,199.327,2.691,5.54,216.859,,47368_029_2-S_HM_WW,PQC3,DIODE_HALF,Not Used,Left,DiodeCV,PQC_HM_POSITION 3,0.5,,,0.2,20.0,20.0,HPK_47368_029_2-S_HM_W_flute3_L_DiodeCV_6_9_2023_11h13m40s.txt,Perugia
47368,2S,EE,2573944,345630,47368_035_2-S_HM_EE,4.202,200.402,2.61,6.377,223.589,,47368_035_2-S_HM_EE,PQC3,DIODE_HALF,Not Used,Left,DiodeCV,PQC_HM_POSITION 3,0.5,,,0.2,20.0,20.0,HPK_47368_035_2-S_HM_E_flute3_L_DiodeCV_6_9_2023_16h9m49s.txt,Perugia
47368,2S,WW,2574313,345633,47368_035_2-S_HM_WW,4.266,196.873,2.769,5.358,210.75,,47368_035_2-S_HM_WW,PQC3,DIODE_HALF,Not Used,Left,DiodeCV,PQC_HM_POSITION 3,0.5,,,0.2,20.0,20.0,HPK_47368_035_2-S_HM_W_flute3_L_DiodeCV_6_9_2023_16h43m48s.txt,Perugia
47368,2S,EE,2573947,345670,47368_040_2-S_HM_EE,4.202,200.012,2.617,6.612,222.991,,47368_040_2-S_HM_EE,PQC3,DIODE_HALF,Not Used,Left,DiodeCV,PQC_HM_POSITION 3,0.5,,,0.2,20.0,20.0,HPK_47368_040_2-S_HM_E_flute3_L_DiodeCV_7_9_2023_8h42m33s.txt,Perugia
47368,2S,WW,2574115,345673,47368_040_2-S_HM_WW,4.245,197.765,2.66,5.766,219.386,,47368_040_2-S_HM_WW,PQC3,DIODE_HALF,Not Used,Left,DiodeCV,PQC_HM_POSITION 3,0.5,,,0.2,20.0,20.0,HPK_47368_040_2-S_HM_W_flute3_L_DiodeCV_7_9_2023_9h20m18s.txt,Perugia
47368,2S,EE,2574358,345714,47368_047_2-S_HM_EE,4.161,201.84,2.606,6.728,223.932,,47368_047_2-S_HM_EE,PQC3,DIODE_HALF,Not Used,Left,DiodeCV,PQC_HM_POSITION 3,0.5,,,0.2,20.0,20.0,HPK_47368_047_2-S_HM_E_flute3_L_DiodeCV_7_9_2023_10h28m27s.txt,Perugia
47368,2S,WW,2574514,345717,47368_047_2-S_HM_WW,4.202,199.524,2.642,6.205,220.881,,47368_047_2-S_HM_WW,PQC3,DIODE_HALF,Not Used,Left,DiodeCV,PQC_HM_POSITION 3,0.5,,,0.2,20.0,20.0,HPK_47368_047_2-S_HM_W_flute3_L_DiodeCV_7_9_2023_11h4m15s.txt,Perugia
47369,2S,EE,2541621,345758,47369_004_2-S_HM_EE,5.042,172.745,2.794,4078000000000.0,231.4,,47369_004_2-S_HM_EE,PQC1,DIODE_HALF,Not Used,Left,Diode_CV1,HP 4192A,0.5,100000.0,0.25,,25.2,25.2,Demokritos_VPB47369_004_2-S_HM_E_Left_PQC3_DiodeHalf_CV.xml,Demokritos
47369,2S,WW,2542021,345771,47369_004_2-S_HM_WW,4.88,177.151,2.841,4345000000000.0,227.5,,47369_004_2-S_HM_WW,PQC1,DIODE_HALF,Not Used,Left,Diode_CV1,HP 4192A,0.5,100000.0,0.25,,24.1,24.1,Demokritos_VPB47369_004_2-S_HM_W_Left_PQC3_DiodeHalf_CV.xml,Demokritos
47369,2S,EE,2542541,345816,47369_014_2-S_HM_EE,4.99,175.149,2.902,4467000000000.0,222.7,,47369_014_2-S_HM_EE,PQC1,DIODE_HALF,Not Used,Left,Diode_CV1,HP 4192A,0.5,100000.0,0.25,,25.7,25.7,Demokritos_VPB47369_014_2-S_HM_E_Left_PQC3_DiodeHalf_CV.xml,Demokritos
47369,2S,WW,2542901,345819,47369_014_2-S_HM_WW,4.72,184.136,2.783,4349000000000.0,232.2,,47369_014_2-S_HM_WW,PQC1,DIODE_HALF,Not Used,Left,Diode_CV1,HP 4192A,0.5,100000.0,0.25,,24.9,24.9,Demokritos_VPB47369_014_2-S_HM_W_Left_PQC3_DiodeHalf_CV.xml,Demokritos
47369,2S,EE,2543181,345870,47369_020_2-S_HM_EE,4.551,189.423,2.81,4589000000000.0,230.0,,47369_020_2-S_HM_EE,PQC1,DIODE_HALF,Not Used,Left,Diode_CV1,HP 4192A,0.5,100000.0,0.25,,23.7,23.7,Demokritos_VPB47369_020_2-S_HM_E_Left_PQC3_DiodeHalf_CV.xml,Demokritos
47369,2S,WW,2543341,345873,47369_020_2-S_HM_WW,4.641,185.246,2.803,4412000000000.0,230.6,,47369_020_2-S_HM_WW,PQC1,DIODE_HALF,Not Used,Left,Diode_CV1,HP 4192A,0.5,100000.0,0.25,,23.3,23.3,Demokritos_VPB47369_020_2-S_HM_W_Left_PQC3_DiodeHalf_CV.xml,Demokritos
47369,2S,EE,2542701,345932,47369_029_2-S_HM_EE,4.712,182.067,2.96,4938000000000.0,218.3,,47369_029_2-S_HM_EE,PQC1,DIODE_HALF,Not Used,Left,Diode_CV1,HP 4192A,0.5,100000.0,0.25,,23.0,23.0,Demokritos_VPB47369_029_2-S_HM_E_Left_PQC3_DiodeHalf_CV.xml,Demokritos
47369,2S,WW,2542761,345935,47369_029_2-S_HM_WW,5.296,161.878,2.895,4121000000000.0,223.3,,47369_029_2-S_HM_WW,PQC1,DIODE_HALF,Not Used,Left,Diode_CV1,HP 4192A,0.5,100000.0,0.25,,22.9,22.9,Demokritos_VPB47369_029_2-S_HM_W_Left_PQC3_DiodeHalf_CV.xml,Demokritos
47369,2S,EE,2543741,345954,47369_032_2-S_HM_EE,4.739,182.281,2.818,4421000000000.0,229.4,,47369_032_2-S_HM_EE,PQC1,DIODE_HALF,Not Used,Left,Diode_CV1,HP 4192A,0.5,100000.0,0.25,,24.0,24.0,Demokritos_VPB47369_032_2-S_HM_E_Left_PQC3_DiodeHalf_CV.xml,Demokritos
47369,2S,WW,2543981,345957,47369_032_2-S_HM_WW,4.712,183.33,2.807,4392000000000.0,230.3,,47369_032_2-S_HM_WW,PQC1,DIODE_HALF,Not Used,Left,Diode_CV1,HP 4192A,0.5,100000.0,0.25,,24.0,24.0,Demokritos_VPB47369_032_2-S_HM_W_Left_PQC3_DiodeHalf_CV.xml,Demokritos
47369,2S,EE,2544321,346012,47369_039_2-S_HM_EE,4.593,186.667,2.795,4422000000000.0,231.2,,47369_039_2-S_HM_EE,PQC1,DIODE_HALF,Not Used,Left,Diode_CV1,HP 4192A,0.5,100000.0,0.25,,22.9,22.9,Demokritos_VPB47369_039_2-S_HM_E_Left_PQC3_DiodeHalf_CV.xml,Demokritos
47369,2S,WW,2544621,346015,47369_039_2-S_HM_WW,4.888,175.385,2.849,4333000000000.0,226.9,,47369_039_2-S_HM_WW,PQC1,DIODE_HALF,Not Used,Left,Diode_CV1,HP 4192A,0.5,100000.0,0.25,,22.9,22.9,Demokritos_VPB47369_039_2-S_HM_W_Left_PQC3_DiodeHalf_CV.xml,Demokritos
47369,2S,EE,2544421,346074,47369_047_2-S_HM_EE,4.635,187.021,2.792,4397000000000.0,231.5,,47369_047_2-S_HM_EE,PQC1,DIODE_HALF,Not Used,Left,Diode_CV1,HP 4192A,0.5,100000.0,0.25,,24.5,24.5,Demokritos_VPB47369_047_2-S_HM_E_Left_PQC3_DiodeHalf_CV.xml,Demokritos
47369,2S,WW,2545021,346077,47369_047_2-S_HM_WW,4.667,183.72,2.828,4494000000000.0,228.6,,47369_047_2-S_HM_WW,PQC1,DIODE_HALF,Not Used,Left,Diode_CV1,HP 4192A,0.5,100000.0,0.25,,22.9,22.9,Demokritos_VPB47369_047_2-S_HM_W_Left_PQC3_DiodeHalf_CV.xml,Demokritos
47370,2S,EE,2531381,346092,47370_003_2-S_HM_EE,4.683,181.559,2.799,4278000000000.0,230.9,,47370_003_2-S_HM_EE,PQC1,DIODE_HALF,Not Used,Left,Diode_CV1,HP 4192A,0.5,100000.0,0.25,,21.7,21.7,Demokritos_VPB47370_003_2-S_HM_E_Left_PQC3_DiodeHalf_CV.xml,Demokritos
47370,2S,WW,2531441,346095,47370_003_2-S_HM_WW,5.146,164.775,3.004,4573000000000.0,215.2,,47370_003_2-S_HM_WW,PQC1,DIODE_HALF,Not Used,Left,Diode_CV1,HP 4192A,0.5,100000.0,0.25,,21.3,21.3,Demokritos_VPB47370_003_2-S_HM_W_Left_PQC3_DiodeHalf_CV.xml,Demokritos
47370,2S,EE,2531541,346154,47370_019_2-S_HM_EE,4.627,184.406,2.775,4238000000000.0,232.9,,47370_019_2-S_HM_EE,PQC1,DIODE_HALF,Not Used,Left,Diode_CV1,HP 4192A,0.5,100000.0,0.25,,22.2,22.2,Demokritos_VPB47370_019_2-S_HM_E_Left_PQC3_DiodeHalf_CV.xml,Demokritos
47370,2S,WW,2531681,346157,47370_019_2-S_HM_WW,5.304,161.518,3.027,4552000000000.0,213.5,,47370_019_2-S_HM_WW,PQC1,DIODE_HALF,Not Used,Left,Diode_CV1,HP 4192A,0.5,100000.0,0.25,,22.8,22.8,Demokritos_VPB47370_019_2-S_HM_W_Left_PQC3_DiodeHalf_CV.xml,Demokritos
47370,2S,EE,2531861,346176,47370_023_2-S_HM_EE,4.413,192.01,2.773,4414000000000.0,233.1,,47370_023_2-S_HM_EE,PQC1,DIODE_HALF,Not Used,Left,Diode_CV1,HP 4192A,0.5,100000.0,0.25,,21.2,21.2,Demokritos_VPB47370_023_2-S_HM_E_Left_PQC3_DiodeHalf_CV.xml,Demokritos
47370,2S,WW,2532001,346179,47370_023_2-S_HM_WW,5.132,164.997,3.08,4848000000000.0,209.8,,47370_023_2-S_HM_WW,PQC1,DIODE_HALF,Not Used,Left,Diode_CV1,HP 4192A,0.5,100000.0,0.25,,21.1,21.1,Demokritos_VPB47370_023_2-S_HM_W_Left_PQC3_DiodeHalf_CV.xml,Demokritos
47370,2S,EE,2532181,346252,47370_037_2-S_HM_EE,4.577,186.693,2.764,4241000000000.0,233.9,,47370_037_2-S_HM_EE,PQC1,DIODE_HALF,Not Used,Left,Diode_CV1,HP 4192A,0.5,100000.0,0.25,,22.4,22.4,Demokritos_VPB47370_037_2-S_HM_E_Left_PQC3_DiodeHalf_CV.xml,Demokritos
47370,2S,WW,2532881,346255,47370_037_2-S_HM_WW,5.252,162.341,3.009,4490000000000.0,214.8,,47370_037_2-S_HM_WW,PQC1,DIODE_HALF,Not Used,Left,Diode_CV1,HP 4192A,0.5,100000.0,0.25,,22.1,22.1,Demokritos_VPB47370_037_2-S_HM_W_Left_PQC3_DiodeHalf_CV.xml,Demokritos
47370,2S,EE,2533141,346274,47370_040_2-S_HM_EE,4.711,179.731,2.772,4131000000000.0,233.2,,47370_040_2-S_HM_EE,PQC1,DIODE_HALF,Not Used,Left,Diode_CV1,HP 4192A,0.5,100000.0,0.25,,21.1,21.1,Demokritos_VPB47370_040_2-S_HM_E_Left_PQC3_DiodeHalf_CV.xml,Demokritos
47370,2S,WW,2533181,346277,47370_040_2-S_HM_WW,4.926,171.789,2.928,4488000000000.0,220.8,,47370_040_2-S_HM_WW,PQC1,DIODE_HALF,Not Used,Left,Diode_CV1,HP 4192A,0.5,100000.0,0.25,,21.0,21.0,Demokritos_VPB47370_040_2-S_HM_W_Left_PQC3_DiodeHalf_CV.xml,Demokritos
47375,2S,EE,2443922,347412,47375_001_2-S_HM_EE,4.369,206.439,2.176,2.25,297.584,640000000000.0,47375_001_2-S_HM_EE,PQC3,DIODE_HALF,Not Used,Right,DiodeCV,PQC_HM_POSITION 1,3.0,10000.0,0.25,,20.0,20.155,Test_HPK_VPB47375_001_2-S_HM_EE_East_South_PQC3_DiodeCV_DiodeHalf_CV_Run01_09_14_2023_04_05_10_PM.txt,Brown
47375,2S,WW,2443529,347415,47375_001_2-S_HM_WW,4.786,188.469,2.426,2.928,266.919,640000000000.0,47375_001_2-S_HM_WW,PQC3,DIODE_HALF,Not Used,Right,DiodeCV,PQC_HM_POSITION 2,3.0,10000.0,0.25,,20.0,20.163,Test_HPK_VPB47375_001_2-S_HM_WW_West_North_PQC3_DiodeCV_DiodeHalf_CV_Run01_09_14_2023_04_14_31_PM.txt,Brown
47375,2S,WW,2442821,347437,47375_004_2-S_HM_WW,4.542,198.586,2.443,3.54,265.008,640000000000.0,47375_004_2-S_HM_WW,PQC3,DIODE_HALF,Not Used,Right,DiodeCV,PQC_HM_POSITION 2,3.0,10000.0,0.25,,20.0,20.118,Test_HPK_VPB47375_004_2-S_HM_WW_West_North_PQC3_DiodeCV_DiodeHalf_CV_Run01_09_14_2023_11_35_06_AM.txt,Brown
47375,2S,EE,2444072,347492,47375_012_2-S_HM_EE,4.549,198.302,2.161,2.435,299.614,640000000000.0,47375_012_2-S_HM_EE,PQC3,DIODE_HALF,Not Used,Right,DiodeCV,PQC_HM_POSITION 3,3.0,10000.0,0.25,,20.0,20.185,Test_HPK_VPB47375_012_2-S_HM_EE_East_South_PQC3_DiodeCV_DiodeHalf_CV_Run01_09_14_2023_04_23_53_PM.txt,Brown
47375,2S,WW,2442857,347495,47375_012_2-S_HM_WW,4.541,198.648,2.155,2.738,300.47,640000000000.0,47375_012_2-S_HM_WW,PQC3,DIODE_HALF,Not Used,Right,DiodeCV,PQC_HM_POSITION 4,3.0,10000.0,0.25,,20.0,20.188,Test_HPK_VPB47375_012_2-S_HM_WW_West_North_PQC3_DiodeCV_DiodeHalf_CV_Run01_09_14_2023_04_33_15_PM.txt,Brown
47375,2S,WW,2443604,347517,47375_015_2-S_HM_WW,4.437,203.316,2.166,2.359,298.853,640000000000.0,47375_015_2-S_HM_WW,PQC3,DIODE_HALF,Not Used,Right,DiodeCV,PQC_HM_POSITION 4,3.0,10000.0,0.25,,20.0,20.131,Test_HPK_VPB47375_015_2-S_HM_WW_West_North_PQC3_DiodeCV_DiodeHalf_CV_Run01_09_14_2023_12_11_24_PM.txt,Brown
47375,2S,WW,2443049,347575,47375_022_2-S_HM_WW,4.595,196.313,6.011,35.303,107.709,640000000000.0,47375_022_2-S_HM_WW,PQC3,DIODE_HALF,Not Used,Right,DiodeCV,PQC_HM_POSITION 2,3.0,10000.0,0.25,,20.0,20.161,Test_HPK_VPB47375_022_2-S_HM_WW_West_North_PQC3_DiodeCV_DiodeHalf_CV_Run01_09_15_2023_03_06_44_PM.txt,Brown
47375,2S,EE,2444135,347594,47375_025_2-S_HM_EE,3.78,238.655,2.142,2.809,302.219,640000000000.0,47375_025_2-S_HM_EE,PQC3,DIODE_HALF,Not Used,Right,DiodeCV,PQC_HM_POSITION 1,3.0,10000.0,0.25,,20.0,20.05,Test_HPK_VPB47375_025_2-S_HM_EE_East_South_PQC3_DiodeCV_DiodeHalf_CV_Run01_09_15_2023_11_24_06_AM.txt,Brown
47375,2S,WW,2443970,347597,47375_025_2-S_HM_WW,4.575,197.172,2.183,2.408,296.526,640000000000.0,47375_025_2-S_HM_WW,PQC3,DIODE_HALF,Not Used,Right,DiodeCV,PQC_HM_POSITION 2,3.0,10000.0,0.25,,20.0,20.046,Test_HPK_VPB47375_025_2-S_HM_WW_West_North_PQC3_DiodeCV_DiodeHalf_CV_Run01_09_15_2023_11_33_35_AM.txt,Brown
47375,2S,EE,2443283,347652,47375_034_2-S_HM_EE,4.608,195.738,2.136,2.628,303.116,640000000000.0,47375_034_2-S_HM_EE,PQC3,DIODE_HALF,Not Used,Right,DiodeCV,PQC_HM_POSITION 3,3.0,10000.0,0.25,,20.0,20.18,Test_HPK_VPB47375_034_2-S_HM_EE_East_South_PQC3_DiodeCV_DiodeHalf_CV_Run01_09_15_2023_03_16_06_PM.txt,Brown
47375,2S,WW,2443991,347655,47375_034_2-S_HM_WW,4.577,197.098,2.125,2.677,304.67,640000000000.0,47375_034_2-S_HM_WW,PQC3,DIODE_HALF,Not Used,Right,DiodeCV,PQC_HM_POSITION 4,3.0,10000.0,0.25,,20.0,20.163,Test_HPK_VPB47375_034_2-S_HM_WW_West_North_PQC3_DiodeCV_DiodeHalf_CV_Run01_09_15_2023_03_25_29_PM.txt,Brown
47375,2S,EE,2444270,347674,47375_039_2-S_HM_EE,4.634,194.639,2.179,2.76,297.119,640000000000.0,47375_039_2-S_HM_EE,PQC3,DIODE_HALF,Not Used,Right,DiodeCV,PQC_HM_POSITION 3,3.0,10000.0,0.25,,20.0,20.059,Test_HPK_VPB47375_039_2-S_HM_EE_East_South_PQC3_DiodeCV_DiodeHalf_CV_Run01_09_15_2023_11_43_03_AM.txt,Brown
47375,2S,WW,2443622,347677,47375_039_2-S_HM_WW,4.466,201.97,2.136,2.819,303.132,640000000000.0,47375_039_2-S_HM_WW,PQC3,DIODE_HALF,Not Used,Right,DiodeCV,PQC_HM_POSITION 4,3.0,10000.0,0.25,,20.0,20.073,Test_HPK_VPB47375_039_2-S_HM_WW_West_North_PQC3_DiodeCV_DiodeHalf_CV_Run01_09_15_2023_11_52_32_AM.txt,Brown
47376,2S,EE,2444991,347736,47376_001_2-S_HM_EE,4.534,198.941,2.154,2.777,300.634,640000000000.0,47376_001_2-S_HM_EE,PQC3,DIODE_HALF,Not Used,Right,DiodeCV,PQC_HM_POSITION 1,3.0,10000.0,0.25,,20.0,20.183,Test_HPK_VPB47376_001_2-S_HM_EE_East_South_PQC3_DiodeCV_DiodeHalf_CV_Run02_09_18_2023_03_59_51_PM.txt,Brown
47376,2S,WW,2444751,347739,47376_001_2-S_HM_WW,4.003,225.314,2.176,3.11,297.504,640000000000.0,47376_001_2-S_HM_WW,PQC3,DIODE_HALF,Not Used,Right,DiodeCV,PQC_HM_POSITION 2,3.0,10000.0,0.25,,20.0,20.182,Test_HPK_VPB47376_001_2-S_HM_WW_West_North_PQC3_DiodeCV_DiodeHalf_CV_Run02_09_18_2023_04_09_13_PM.txt,Brown
47376,2S,EE,2444454,347758,47376_004_2-S_HM_EE,4.558,197.879,2.165,2.812,299.073,640000000000.0,47376_004_2-S_HM_EE,PQC3,DIODE_HALF,Not Used,Right,DiodeCV,PQC_HM_POSITION 1,3.0,10000.0,0.25,,20.0,20.139,Test_HPK_VPB47376_004_2-S_HM_EE_East_South_PQC3_DiodeCV_DiodeHalf_CV_Run02_09_18_2023_11_52_50_AM.txt,Brown
47376,2S,WW,2445585,347771,47376_004_2-S_HM_WW,4.367,206.557,2.167,2.424,298.761,640000000000.0,47376_004_2-S_HM_WW,PQC3,DIODE_HALF,Not Used,Right,DiodeCV,PQC_HM_POSITION 2,3.0,10000.0,0.25,,20.0,20.153,Test_HPK_VPB47376_004_2-S_HM_WW_West_North_PQC3_DiodeCV_DiodeHalf_CV_Run01_09_18_2023_11_21_01_AM.txt,Brown
47376,2S,EE,2444682,347816,47376_012_2-S_HM_EE,4.586,196.678,2.156,2.743,300.247,640000000000.0,47376_012_2-S_HM_EE,PQC3,DIODE_HALF,Not Used,Right,DiodeCV,PQC_HM_POSITION 3,3.0,10000.0,0.25,,20.0,20.201,Test_HPK_VPB47376_012_2-S_HM_EE_East_South_PQC3_DiodeCV_DiodeHalf_CV_Run02_09_18_2023_04_18_37_PM.txt,Brown
47376,2S,WW,2445363,347819,47376_012_2-S_HM_WW,3.801,237.3,2.185,3.417,296.309,640000000000.0,47376_012_2-S_HM_WW,PQC3,DIODE_HALF,Not Used,Right,DiodeCV,PQC_HM_POSITION 4,3.0,10000.0,0.25,,20.0,20.208,Test_HPK_VPB47376_012_2-S_HM_WW_West_North_PQC3_DiodeCV_DiodeHalf_CV_Run02_09_18_2023_04_27_59_PM.txt,Brown
47376,2S,EE,2444994,347838,47376_015_2-S_HM_EE,4.955,182.053,2.281,2.923,283.834,640000000000.0,47376_015_2-S_HM_EE,PQC3,DIODE_HALF,Not Used,Right,DiodeCV,PQC_HM_POSITION 3,3.0,10000.0,0.25,,20.0,20.147,Test_HPK_VPB47376_015_2-S_HM_EE_East_South_PQC3_DiodeCV_DiodeHalf_CV_Run01_09_18_2023_11_30_29_AM.txt,Brown
47376,2S,WW,2444505,347851,47376_015_2-S_HM_WW,3.895,231.591,2.165,3.168,299.022,640000000000.0,47376_015_2-S_HM_WW,PQC3,DIODE_HALF,Not Used,Right,DiodeCV,PQC_HM_POSITION 4,3.0,10000.0,0.25,,20.0,20.154,Test_HPK_VPB47376_015_2-S_HM_WW_West_North_PQC3_DiodeCV_DiodeHalf_CV_Run01_09_18_2023_11_39_58_AM.txt,Brown
47376,2S,EE,2445717,347896,47376_022_2-S_HM_EE,4.569,197.43,2.331,3.549,277.786,640000000000.0,47376_022_2-S_HM_EE,PQC3,DIODE_HALF,Not Used,Right,DiodeCV,PQC_HM_POSITION 1,3.0,10000.0,0.25,,20.0,20.12,Test_HPK_VPB47376_022_2-S_HM_EE_East_South_PQC3_DiodeCV_DiodeHalf_CV_Run01_09_19_2023_02_25_48_PM.txt,Brown
47376,2S,WW,2445294,347899,47376_022_2-S_HM_WW,4.72,191.089,2.454,3.182,263.885,640000000000.0,47376_022_2-S_HM_WW,PQC3,DIODE_HALF,Not Used,Right,DiodeCV,PQC_HM_POSITION 2,3.0,10000.0,0.25,,20.0,20.116,Test_HPK_VPB47376_022_2-S_HM_WW_West_North_PQC3_DiodeCV_DiodeHalf_CV_Run01_09_19_2023_02_35_09_PM.txt,Brown
47376,2S,EE,2445462,347918,47376_025_2-S_HM_EE,4.569,197.423,2.15,2.684,301.212,640000000000.0,47376_025_2-S_HM_EE,PQC3,DIODE_HALF,Not Used,Right,DiodeCV,PQC_HM_POSITION 1,3.0,10000.0,0.25,,20.0,20.094,Test_HPK_VPB47376_025_2-S_HM_EE_East_South_PQC3_DiodeCV_DiodeHalf_CV_Run01_09_19_2023_10_41_01_AM.txt,Brown
47376,2S,WW,2445378,347931,47376_025_2-S_HM_WW,4.541,198.628,2.166,2.713,298.893,640000000000.0,47376_025_2-S_HM_WW,PQC3,DIODE_HALF,Not Used,Right,DiodeCV,PQC_HM_POSITION 2,3.0,10000.0,0.25,,20.0,20.086,Test_HPK_VPB47376_025_2-S_HM_WW_West_North_PQC3_DiodeCV_DiodeHalf_CV_Run01_09_19_2023_10_50_22_AM.txt,Brown
47376,2S,EE,2445225,347976,47376_032_2-S_HM_EE,4.548,198.328,2.149,2.764,301.333,640000000000.0,47376_032_2-S_HM_EE,PQC3,DIODE_HALF,Not Used,Right,DiodeCV,PQC_HM_POSITION 3,3.0,10000.0,0.25,,20.0,20.114,Test_HPK_VPB47376_032_2-S_HM_EE_East_South_PQC3_DiodeCV_DiodeHalf_CV_Run01_09_19_2023_02_44_31_PM.txt,Brown
47376,2S,WW,2445690,347979,47376_032_2-S_HM_WW,3.866,233.311,2.164,3.248,299.172,640000000000.0,47376_032_2-S_HM_WW,PQC3,DIODE_HALF,Not Used,Right,DiodeCV,PQC_HM_POSITION 4,3.0,10000.0,0.25,,20.0,20.091,Test_HPK_VPB47376_032_2-S_HM_WW_West_North_PQC3_DiodeCV_DiodeHalf_CV_Run02_09_19_2023_04_30_04_PM.txt,Brown
47376,2S,EE,2444328,347998,47376_035_2-S_HM_EE,4.543,198.549,2.179,2.901,297.202,640000000000.0,47376_035_2-S_HM_EE,PQC3,DIODE_HALF,Not Used,Right,DiodeCV,PQC_HM_POSITION 3,3.0,10000.0,0.25,,20.0,20.102,Test_HPK_VPB47376_035_2-S_HM_EE_East_South_PQC3_DiodeCV_DiodeHalf_CV_Run01_09_19_2023_10_59_44_AM.txt,Brown
47376,2S,WW,2444967,348011,47376_035_2-S_HM_WW,4.354,207.17,2.157,2.463,300.146,640000000000.0,47376_035_2-S_HM_WW,PQC3,DIODE_HALF,Not Used,Right,DiodeCV,PQC_HM_POSITION 4,3.0,10000.0,0.25,,20.0,20.115,Test_HPK_VPB47376_035_2-S_HM_WW_West_North_PQC3_DiodeCV_DiodeHalf_CV_Run01_09_19_2023_11_09_07_AM.txt,Brown
47377,2S,EE,2575796,348118,47377_003_2-S_HM_EE,4.161,201.974,2.616,6.768,223.076,,47377_003_2-S_HM_EE,PQC3,DIODE_HALF,Not Used,Left,DiodeCV,PQC_HM_POSITION 3,0.5,,,0.2,20.0,20.0,HPK_47377_003_2-S_HM_E_flute3_L_DiodeCV_18_9_2023_9h41m16s.txt,Perugia
47377,2S,WW,2576561,348131,47377_003_2-S_HM_WW,4.161,201.74,2.612,6.642,223.418,,47377_003_2-S_HM_WW,PQC3,DIODE_HALF,Not Used,Left,DiodeCV,PQC_HM_POSITION 3,0.5,,,0.2,20.0,20.0,HPK_47377_003_2-S_HM_W_flute3_L_DiodeCV_18_9_2023_10h43m8s.txt,Perugia
47377,2S,EE,2576105,348158,47377_008_2-S_HM_EE,4.14,202.531,2.609,6.995,223.675,,47377_008_2-S_HM_EE,PQC3,DIODE_HALF,Not Used,Left,DiodeCV,PQC_HM_POSITION 3,0.5,,,0.2,20.0,20.0,HPK_47377_008_2-S_HM_E_flute3_L_DiodeCV_18_9_2023_11h59m42s.txt,Perugia
47377,2S,WW,2576132,348171,47377_008_2-S_HM_WW,4.161,202.492,2.6,6.879,224.449,,47377_008_2-S_HM_WW,PQC3,DIODE_HALF,Not Used,Left,DiodeCV,PQC_HM_POSITION 3,0.5,,,0.2,20.0,20.0,HPK_47377_008_2-S_HM_W_flute3_L_DiodeCV_18_9_2023_12h32m42s.txt,Perugia
47377,2S,EE,2575499,348212,47377_014_2-S_HM_EE,4.182,201.364,2.622,6.787,222.566,,47377_014_2-S_HM_EE,PQC3,DIODE_HALF,Not Used,Left,DiodeCV,PQC_HM_POSITION 3,0.5,,,0.2,20.0,20.0,HPK_47377_014_2-S_HM_E_flute3_L_DiodeCV_18_9_2023_14h13m26s.txt,Perugia
47377,2S,WW,2575319,348215,47377_014_2-S_HM_WW,4.161,202.308,2.609,6.894,223.675,,47377_014_2-S_HM_WW,PQC3,DIODE_HALF,Not Used,Left,DiodeCV,PQC_HM_POSITION 3,0.5,,,0.2,20.0,20.0,HPK_47377_014_2-S_HM_W_flute3_L_DiodeCV_18_9_2023_14h48m43s.txt,Perugia
47377,2S,EE,2575724,348252,47377_019_2-S_HM_EE,4.12,203.855,2.612,6.955,223.418,,47377_019_2-S_HM_EE,PQC3,DIODE_HALF,Not Used,Left,DiodeCV,PQC_HM_POSITION 3,0.5,,,0.2,20.0,20.0,HPK_47377_019_2-S_HM_E_flute3_L_DiodeCV_18_9_2023_15h56m26s.txt,Perugia
47377,2S,WW,2576567,348255,47377_019_2-S_HM_WW,3.786,222.155,2.596,7.35,224.795,,47377_019_2-S_HM_WW,PQC3,DIODE_HALF,Not Used,Left,DiodeCV,PQC_HM_POSITION 3,0.5,,,0.2,20.0,20.0,HPK_47377_019_2-S_HM_W_flute3_L_DiodeCV_18_9_2023_16h30m40s.txt,Perugia
47377,2S,EE,2576549,348296,47377_027_2-S_HM_EE,4.182,201.181,2.626,6.327,222.227,,47377_027_2-S_HM_EE,PQC3,DIODE_HALF,Not Used,Left,DiodeCV,PQC_HM_POSITION 3,0.5,,,0.2,20.0,20.0,HPK_47377_027_2-S_HM_E_flute3_L_DiodeCV_19_9_2023_9h39m49s.txt,Perugia
47377,2S,WW,2575865,348299,47377_027_2-S_HM_WW,4.202,200.406,2.612,6.414,223.418,,47377_027_2-S_HM_WW,PQC3,DIODE_HALF,Not Used,Left,DiodeCV,PQC_HM_POSITION 3,0.5,,,0.2,20.0,20.0,HPK_47377_027_2-S_HM_W_flute3_L_DiodeCV_19_9_2023_10h11m51s.txt,Perugia
47377,2S,EE,2576333,348336,47377_032_2-S_HM_EE,3.592,234.275,2.602,7.144,224.276,,47377_032_2-S_HM_EE,PQC3,DIODE_HALF,Not Used,Left,DiodeCV,PQC_HM_POSITION 3,0.5,,,0.2,20.0,20.0,HPK_47377_032_2-S_HM_E_flute3_L_DiodeCV_19_9_2023_13h20m35s.txt,Perugia
47377,2S,WW,2575862,348339,47377_032_2-S_HM_WW,3.82,219.516,2.599,7.174,224.535,,47377_032_2-S_HM_WW,PQC3,DIODE_HALF,Not Used,Left,DiodeCV,PQC_HM_POSITION 3,0.5,,,0.2,20.0,20.0,HPK_47377_032_2-S_HM_W_flute3_L_DiodeCV_19_9_2023_14h19m29s.txt,Perugia
47377,2S,EE,2576108,348390,47377_039_2-S_HM_EE,4.14,203.302,2.619,6.856,222.821,,47377_039_2-S_HM_EE,PQC3,DIODE_HALF,Not Used,Left,DiodeCV,PQC_HM_POSITION 3,0.5,,,0.2,20.0,20.0,HPK_47377_039_2-S_HM_E_flute3_L_DiodeCV_19_9_2023_11h36m2s.txt,Perugia
47377,2S,WW,2576207,348393,47377_039_2-S_HM_WW,4.182,201.433,2.615,6.665,223.161,,47377_039_2-S_HM_WW,PQC3,DIODE_HALF,Not Used,Left,DiodeCV,PQC_HM_POSITION 3,0.5,,,0.2,20.0,20.0,HPK_47377_039_2-S_HM_W_flute3_L_DiodeCV_19_9_2023_12h4m48s.txt,Perugia
47377,2S,EE,2575655,348430,47377_045_2-S_HM_EE,4.14,203.34,2.612,6.973,223.418,,47377_045_2-S_HM_EE,PQC3,DIODE_HALF,Not Used,Left,DiodeCV,PQC_HM_POSITION 3,0.5,,,0.2,20.0,20.0,HPK_47377_045_2-S_HM_E_flute3_L_DiodeCV_19_9_2023_14h53m14s.txt,Perugia
47377,2S,WW,2575769,348433,47377_045_2-S_HM_WW,4.161,201.868,2.61,6.765,223.589,,47377_045_2-S_HM_WW,PQC3,DIODE_HALF,Not Used,Left,DiodeCV,PQC_HM_POSITION 3,0.5,,,0.2,20.0,20.0,HPK_47377_045_2-S_HM_W_flute3_L_DiodeCV_20_9_2023_9h20m57s.txt,Perugia
47990,2S,EE,2577322,348470,47990_003_2-S_HM_EE,3.27,257.367,2.606,7.778,223.932,,47990_003_2-S_HM_EE,PQC3,DIODE_HALF,Not Used,Left,DiodeCV,PQC_HM_POSITION 3,0.5,,,0.2,20.0,20.0,HPK_47990_003_2-S_HM_E_flute3_L_DiodeCV_7_9_2023_11h55m3s.txt,Perugia
47990,2S,WW,2577151,348473,47990_003_2-S_HM_WW,3.965,211.929,2.6,7.388,224.449,,47990_003_2-S_HM_WW,PQC3,DIODE_HALF,Not Used,Left,DiodeCV,PQC_HM_POSITION 3,0.5,,,0.2,20.0,20.0,HPK_47990_003_2-S_HM_W_flute3_L_DiodeCV_8_9_2023_9h20m38s.txt,Perugia
47990,2S,EE,2577142,348510,47990_009_2-S_HM_EE,2.792,300.777,2.642,7.897,220.881,,47990_009_2-S_HM_EE,PQC3,DIODE_HALF,Not Used,Left,DiodeCV,PQC_HM_POSITION 3,0.5,,,0.2,20.0,20.0,HPK_47990_009_2-S_HM_E_flute3_L_DiodeCV_11_9_2023_9h36m18s.txt,Perugia
47990,2S,WW,2577274,348513,47990_009_2-S_HM_WW,3.928,214.128,2.603,7.535,224.19,,47990_009_2-S_HM_WW,PQC3,DIODE_HALF,Not Used,Left,DiodeCV,PQC_HM_POSITION 3,0.5,,,0.2,20.0,20.0,HPK_47990_009_2-S_HM_W_flute3_L_DiodeCV_11_9_2023_10h19m32s.txt,Perugia
47990,2S,EE,2577622,348550,47990_015_2-S_HM_EE,2.888,290.521,2.643,8.057,220.797,,47990_015_2-S_HM_EE,PQC3,DIODE_HALF,Not Used,Left,DiodeCV,PQC_HM_POSITION 3,0.5,,,0.2,20.0,20.0,HPK_47990_015_2-S_HM_E_flute3_L_DiodeCV_8_9_2023_10h9m47s.txt,Perugia
47990,2S,WW,2577049,348553,47990_015_2-S_HM_WW,3.233,259.631,2.599,7.778,224.535,,47990_015_2-S_HM_WW,PQC3,DIODE_HALF,Not Used,Left,DiodeCV,PQC_HM_POSITION 3,0.5,,,0.2,20.0,20.0,HPK_47990_015_2-S_HM_W_flute3_L_DiodeCV_8_9_2023_10h49m54s.txt,Perugia
47990,2S,EE,2577643,348594,47990_022_2-S_HM_EE,3.113,269.768,2.643,7.971,220.797,,47990_022_2-S_HM_EE,PQC3,DIODE_HALF,Not Used,Left,DiodeCV,PQC_HM_POSITION 3,0.5,,,0.2,20.0,20.0,HPK_47990_022_2-S_HM_E_flute3_L_DiodeCV_15_9_2023_11h4m40s.txt,Perugia
47990,2S,WW,2576908,348597,47990_022_2-S_HM_WW,3.148,266.686,2.641,7.914,220.964,,47990_022_2-S_HM_WW,PQC3,DIODE_HALF,Not Used,Left,DiodeCV,PQC_HM_POSITION 3,0.5,,,0.2,20.0,20.0,HPK_47990_022_2-S_HM_W_flute3_L_DiodeCV_15_9_2023_11h39m40s.txt,Perugia
47990,2S,EE,2577349,348634,47990_030_2-S_HM_EE,3.196,262.553,2.612,8.046,223.418,,47990_030_2-S_HM_EE,PQC3,DIODE_HALF,Not Used,Left,DiodeCV,PQC_HM_POSITION 3,0.5,,,0.2,20.0,20.0,HPK_47990_030_2-S_HM_E_flute3_L_DiodeCV_15_9_2023_9h3m34s.txt,Perugia
47990,2S,WW,2577577,348637,47990_030_2-S_HM_WW,3.786,221.849,2.604,7.709,224.104,,47990_030_2-S_HM_WW,PQC3,DIODE_HALF,Not Used,Left,DiodeCV,PQC_HM_POSITION 3,0.5,,,0.2,20.0,20.0,HPK_47990_030_2-S_HM_W_flute3_L_DiodeCV_15_9_2023_10h0m30s.txt,Perugia
47990,2S,EE,2577397,348678,47990_040_2-S_HM_EE,2.888,291.256,2.612,8.031,223.418,,47990_040_2-S_HM_EE,PQC3,DIODE_HALF,Not Used,Left,DiodeCV,PQC_HM_POSITION 3,0.5,,,0.2,20.0,20.0,HPK_47990_040_2-S_HM_E_flute3_L_DiodeCV_15_9_2023_12h23m38s.txt,Perugia
47990,2S,WW,2577385,348691,47990_040_2-S_HM_WW,3.592,234.393,2.661,7.972,219.304,,47990_040_2-S_HM_WW,PQC3,DIODE_HALF,Not Used,Left,DiodeCV,PQC_HM_POSITION 3,0.5,,,0.2,20.0,20.0,HPK_47990_040_2-S_HM_W_flute3_L_DiodeCV_15_9_2023_14h4m37s.txt,Perugia
47990,2S,EE,2576923,348718,47990_046_2-S_HM_EE,3.172,265.41,2.598,7.86,224.622,,47990_046_2-S_HM_EE,PQC3,DIODE_HALF,Not Used,Left,DiodeCV,PQC_HM_POSITION 3,0.5,,,0.2,20.0,20.0,HPK_47990_046_2-S_HM_E_flute3_L_DiodeCV_15_9_2023_14h45m8s.txt,Perugia
47990,2S,WW,2576950,348731,47990_046_2-S_HM_WW,3.752,223.873,2.597,7.498,224.708,,47990_046_2-S_HM_WW,PQC3,DIODE_HALF,Not Used,Left,DiodeCV,PQC_HM_POSITION 3,0.5,,,0.2,20.0,20.0,HPK_47990_046_2-S_HM_W_flute3_L_DiodeCV_15_9_2023_15h17m58s.txt,Perugia
47991,2S,EE,2788195,357310,47991_001_2-S_HM_EE,4.306,209.463,2.094,2.66,309.188,640000000000.0,47991_001_2-S_HM_EE,PQC3,DIODE_HALF,Not Used,Right,DiodeCV,PQC_HM_POSITION 1,3.0,10000.0,0.25,,20.0,20.01,Test_HPK_VPB47991_001_2-S_HM_EE_East_South_PQC3_DiodeCV_DiodeHalf_CV_Run01_09_28_2023_12_04_30_PM.txt,Brown
47991,2S,WW,2788186,357313,47991_001_2-S_HM_WW,4.208,214.382,2.119,2.564,305.491,640000000000.0,47991_001_2-S_HM_WW,PQC3,DIODE_HALF,Not Used,Right,DiodeCV,PQC_HM_POSITION 2,3.0,10000.0,0.25,,20.0,20.013,Test_HPK_VPB47991_001_2-S_HM_WW_West_North_PQC3_DiodeCV_DiodeHalf_CV_Run01_09_28_2023_12_45_30_PM.txt,Brown
47991,2S,EE,2787541,357332,47991_004_2-S_HM_EE,4.303,209.632,2.082,2.64,310.98,640000000000.0,47991_004_2-S_HM_EE,PQC3,DIODE_HALF,Not Used,Right,DiodeCV,PQC_HM_POSITION 1,3.0,10000.0,0.25,,20.0,20.007,Test_HPK_VPB47991_004_2-S_HM_EE_East_South_PQC3_DiodeCV_DiodeHalf_CV_Run01_09_27_2023_02_01_50_PM.txt,Brown
47991,2S,WW,2788432,357335,47991_004_2-S_HM_WW,3.737,241.378,2.062,2.894,314.019,640000000000.0,47991_004_2-S_HM_WW,PQC3,DIODE_HALF,Not Used,Right,DiodeCV,PQC_HM_POSITION 2,3.0,10000.0,0.25,,20.0,20.03,Test_HPK_VPB47991_004_2-S_HM_WW_West_North_PQC3_DiodeCV_DiodeHalf_CV_Run02_09_28_2023_10_52_39_AM.txt,Brown
47991,2S,EE,2787271,357390,47991_011_2-S_HM_EE,4.273,211.104,2.086,2.677,310.404,640000000000.0,47991_011_2-S_HM_EE,PQC3,DIODE_HALF,Not Used,Right,DiodeCV,PQC_HM_POSITION 3,3.0,10000.0,0.25,,20.0,20.049,Test_HPK_VPB47991_011_2-S_HM_EE_East_South_PQC3_DiodeCV_DiodeHalf_CV_Run01_09_28_2023_01_26_28_PM.txt,Brown
47991,2S,WW,2788240,357393,47991_011_2-S_HM_WW,4.065,221.899,2.122,2.749,305.058,640000000000.0,47991_011_2-S_HM_WW,PQC3,DIODE_HALF,Not Used,Right,DiodeCV,PQC_HM_POSITION 4,3.0,10000.0,0.25,,20.0,20.032,Test_HPK_VPB47991_011_2-S_HM_WW_West_North_PQC3_DiodeCV_DiodeHalf_CV_Run01_09_28_2023_02_07_29_PM.txt,Brown
47991,2S,EE,2787706,357412,47991_014_2-S_HM_EE,4.288,210.378,2.088,2.649,310.057,640000000000.0,47991_014_2-S_HM_EE,PQC3,DIODE_HALF,Not Used,Right,DiodeCV,PQC_HM_POSITION 3,3.0,10000.0,0.25,,20.0,20.02,Test_HPK_VPB47991_014_2-S_HM_EE_East_South_PQC3_DiodeCV_DiodeHalf_CV_Run01_09_27_2023_03_46_19_PM.txt,Brown
47991,2S,WW,2787508,357415,47991_014_2-S_HM_WW,3.978,226.772,2.127,2.991,304.431,640000000000.0,47991_014_2-S_HM_WW,PQC3,DIODE_HALF,Not Used,Right,DiodeCV,PQC_HM_POSITION 4,3.0,10000.0,0.25,,20.0,20.011,Test_HPK_VPB47991_014_2-S_HM_WW_West_North_PQC3_DiodeCV_DiodeHalf_CV_Run01_09_27_2023_04_38_26_PM.txt,Brown
47991,2S,EE,2787436,357470,47991_023_2-S_HM_EE,4.328,208.435,2.098,2.663,308.629,640000000000.0,47991_023_2-S_HM_EE,PQC3,DIODE_HALF,Not Used,Right,DiodeCV,PQC_HM_POSITION 1,3.0,10000.0,0.25,,20.0,20.02,Test_HPK_VPB47991_023_2-S_HM_EE_East_South_PQC3_DiodeCV_DiodeHalf_CV_Run01_09_28_2023_03_05_01_PM.txt,Brown
47991,2S,WW,2788210,357473,47991_023_2-S_HM_WW,3.707,243.351,2.077,2.967,311.804,640000000000.0,47991_023_2-S_HM_WW,PQC3,DIODE_HALF,Not Used,Right,DiodeCV,PQC_HM_POSITION 2,3.0,10000.0,0.25,,20.0,20.053,Test_HPK_VPB47991_023_2-S_HM_WW_West_North_PQC3_DiodeCV_DiodeHalf_CV_Run01_09_28_2023_03_45_59_PM.txt,Brown
47991,2S,EE,2787724,357492,47991_027_2-S_HM_EE,4.319,208.838,2.109,2.742,307.008,640000000000.0,47991_027_2-S_HM_EE,PQC3,DIODE_HALF,Not Used,Right,DiodeCV,PQC_HM_POSITION 1,3.0,10000.0,0.25,,20.0,20.036,Test_HPK_VPB47991_027_2-S_HM_EE_East_South_PQC3_DiodeCV_DiodeHalf_CV_Run01_09_28_2023_06_15_37_PM.txt,Brown
47991,2S,WW,2787325,357495,47991_027_2-S_HM_WW,3.936,229.188,2.117,2.956,305.817,640000000000.0,47991_027_2-S_HM_WW,PQC3,DIODE_HALF,Not Used,Right,DiodeCV,PQC_HM_POSITION 2,3.0,10000.0,0.25,,20.0,20.055,Test_HPK_VPB47991_027_2-S_HM_WW_West_North_PQC3_DiodeCV_DiodeHalf_CV_Run01_09_28_2023_07_07_42_PM.txt,Brown
47991,2S,EE,2787319,357550,47991_035_2-S_HM_EE,4.549,198.295,2.091,2.592,309.61,640000000000.0,47991_035_2-S_HM_EE,PQC3,DIODE_HALF,Not Used,Right,DiodeCV,PQC_HM_POSITION 3,3.0,10000.0,0.25,,20.0,20.088,Test_HPK_VPB47991_035_2-S_HM_EE_East_South_PQC3_DiodeCV_DiodeHalf_CV_Run01_09_28_2023_04_27_09_PM.txt,Brown
47991,2S,WW,2787415,357553,47991_035_2-S_HM_WW,4.344,207.652,2.124,2.637,304.88,640000000000.0,47991_035_2-S_HM_WW,PQC3,DIODE_HALF,Not Used,Right,DiodeCV,PQC_HM_POSITION 4,3.0,10000.0,0.25,,20.0,20.064,Test_HPK_VPB47991_035_2-S_HM_WW_West_North_PQC3_DiodeCV_DiodeHalf_CV_Run01_09_28_2023_05_08_04_PM.txt,Brown
47991,2S,EE,2788012,357572,47991_038_2-S_HM_EE,4.53,199.119,2.092,2.571,309.546,640000000000.0,47991_038_2-S_HM_EE,PQC3,DIODE_HALF,Not Used,Right,DiodeCV,PQC_HM_POSITION 3,3.0,10000.0,0.25,,20.0,20.088,Test_HPK_VPB47991_038_2-S_HM_EE_East_South_PQC3_DiodeCV_DiodeHalf_CV_Run01_09_28_2023_07_59_50_PM.txt,Brown
47991,2S,WW,2787709,357575,47991_038_2-S_HM_WW,4.341,207.783,2.122,2.581,305.051,640000000000.0,47991_038_2-S_HM_WW,PQC3,DIODE_HALF,Not Used,Right,DiodeCV,PQC_HM_POSITION 4,3.0,10000.0,0.25,,20.0,20.057,Test_HPK_VPB47991_038_2-S_HM_WW_West_North_PQC3_DiodeCV_DiodeHalf_CV_Run01_09_28_2023_08_52_30_PM.txt,Brown
47992,2S,EE,2785424,357638,47992_001_2-S_HM_EE,4.53,199.117,2.145,2.725,301.892,640000000000.0,47992_001_2-S_HM_EE,PQC3,DIODE_HALF,Not Used,Right,DiodeCV,PQC_HM_POSITION 1,3.0,10000.0,0.25,0.194,20.0,20.009,Test_HPK_VPB47992_001_2-S_HM_EE_East_South_PQC3_DiodeCV_DiodeHalf_CV_Run01_09_29_2023_11_59_12_AM.txt,Brown
47992,2S,WW,2785598,357651,47992_001_2-S_HM_WW,4.517,199.712,2.137,2.481,303.034,640000000000.0,47992_001_2-S_HM_WW,PQC3,DIODE_HALF,Not Used,Right,DiodeCV,PQC_HM_POSITION 2,3.0,10000.0,0.25,0.207,20.0,20.023,Test_HPK_VPB47992_001_2-S_HM_WW_West_North_PQC3_DiodeCV_DiodeHalf_CV_Run01_09_29_2023_12_40_13_PM.txt,Brown
47992,2S,EE,2786763,357670,47992_005_2-S_HM_EE,4.559,197.867,2.131,2.721,303.893,640000000000.0,47992_005_2-S_HM_EE,PQC3,DIODE_HALF,Not Used,Right,DiodeCV,PQC_HM_POSITION 1,3.0,10000.0,0.25,0.195,20.0,20.009,Test_HPK_VPB47992_005_2-S_HM_EE_East_South_PQC3_DiodeCV_DiodeHalf_CV_Run01_09_29_2023_06_57_50_PM.txt,Brown
47992,2S,WW,2785604,357673,47992_005_2-S_HM_WW,4.797,188.041,2.162,2.119,299.408,640000000000.0,47992_005_2-S_HM_WW,PQC3,DIODE_HALF,Not Used,Right,DiodeCV,PQC_HM_POSITION 2,3.0,10000.0,0.25,0.21,20.0,20.061,Test_HPK_VPB47992_005_2-S_HM_WW_West_North_PQC3_DiodeCV_DiodeHalf_CV_Run03_10_02_2023_03_34_02_PM.txt,Brown
47992,2S,EE,2786244,357718,47992_014_2-S_HM_EE,4.586,196.71,2.138,2.754,302.842,640000000000.0,47992_014_2-S_HM_EE,PQC3,DIODE_HALF,Not Used,Right,DiodeCV,PQC_HM_POSITION 3,3.0,10000.0,0.25,0.232,20.0,20.06,Test_HPK_VPB47992_014_2-S_HM_EE_East_South_PQC3_DiodeCV_DiodeHalf_CV_Run01_09_29_2023_01_21_10_PM.txt,Brown
47992,2S,WW,2787078,357731,47992_014_2-S_HM_WW,4.565,197.598,2.14,2.669,302.541,640000000000.0,47992_014_2-S_HM_WW,PQC3,DIODE_HALF,Not Used,Right,DiodeCV,PQC_HM_POSITION 4,3.0,10000.0,0.25,0.246,20.0,20.051,Test_HPK_VPB47992_014_2-S_HM_WW_West_North_PQC3_DiodeCV_DiodeHalf_CV_Run01_09_29_2023_02_02_06_PM.txt,Brown
47992,2S,EE,2786787,357750,47992_017_2-S_HM_EE,2.839,317.708,4.353,32.144,148.742,640000000000.0,47992_017_2-S_HM_EE,PQC3,DIODE_HALF,Not Used,Right,DiodeCV,PQC_HM_POSITION 3,3.0,10000.0,0.25,0.235,20.0,20.085,Test_HPK_VPB47992_017_2-S_HM_EE_East_South_PQC3_DiodeCV_DiodeHalf_CV_Run03_10_02_2023_03_54_45_PM.txt,Brown
47992,2S,WW,2785568,357753,47992_017_2-S_HM_WW,4.058,222.31,4.829,33.558,134.08,640000000000.0,47992_017_2-S_HM_WW,PQC3,DIODE_HALF,Not Used,Right,DiodeCV,PQC_HM_POSITION 4,3.0,10000.0,0.25,0.249,20.0,20.08,Test_HPK_VPB47992_017_2-S_HM_WW_West_North_PQC3_DiodeCV_DiodeHalf_CV_Run02_10_02_2023_04_13_15_PM.txt,Brown
47992,2S,EE,2785430,357798,47992_026_2-S_HM_EE,4.531,199.096,2.145,2.816,301.799,640000000000.0,47992_026_2-S_HM_EE,PQC3,DIODE_HALF,Not Used,Right,DiodeCV,PQC_HM_POSITION 1,3.0,10000.0,0.25,0.191,20.0,20.04,Test_HPK_VPB47992_026_2-S_HM_EE_East_South_PQC3_DiodeCV_DiodeHalf_CV_Run01_09_29_2023_03_03_44_PM.txt,Brown
47992,2S,WW,2786589,357811,47992_026_2-S_HM_WW,4.537,198.811,2.122,2.753,305.18,640000000000.0,47992_026_2-S_HM_WW,PQC3,DIODE_HALF,Not Used,Right,DiodeCV,PQC_HM_POSITION 2,3.0,10000.0,0.25,0.205,20.0,20.068,Test_HPK_VPB47992_026_2-S_HM_WW_West_North_PQC3_DiodeCV_DiodeHalf_CV_Run01_09_29_2023_03_44_48_PM.txt,Brown
47992,2S,EE,2786109,357830,47992_030_2-S_HM_EE,4.569,197.403,2.132,2.734,303.741,640000000000.0,47992_030_2-S_HM_EE,PQC3,DIODE_HALF,Not Used,Right,DiodeCV,PQC_HM_POSITION 1,3.0,10000.0,0.25,0.209,20.0,20.138,Test_HPK_VPB47992_030_2-S_HM_EE_East_South_PQC3_DiodeCV_DiodeHalf_CV_Run01_11_09_2023_04_28_31_PM.txt,Brown
47992,2S,WW,2786901,357833,47992_030_2-S_HM_WW,4.619,195.289,2.125,2.778,304.694,640000000000.0,47992_030_2-S_HM_WW,PQC3,DIODE_HALF,Not Used,Right,DiodeCV,PQC_HM_POSITION 2,3.0,10000.0,0.25,0.22,20.0,20.197,Test_HPK_VPB47992_030_2-S_HM_WW_West_North_PQC3_DiodeCV_DiodeHalf_CV_Run01_11_09_2023_05_20_32_PM.txt,Brown
47992,2S,EE,2785388,357878,47992_039_2-S_HM_EE,4.548,198.336,2.141,2.788,302.44,640000000000.0,47992_039_2-S_HM_EE,PQC3,DIODE_HALF,Not Used,Right,DiodeCV,PQC_HM_POSITION 3,3.0,10000.0,0.25,0.234,20.0,20.104,Test_HPK_VPB47992_039_2-S_HM_EE_East_South_PQC3_DiodeCV_DiodeHalf_CV_Run01_09_29_2023_04_25_48_PM.txt,Brown
47992,2S,WW,2786484,357891,47992_039_2-S_HM_WW,4.555,198.042,2.122,2.704,305.154,640000000000.0,47992_039_2-S_HM_WW,PQC3,DIODE_HALF,Not Used,Right,DiodeCV,PQC_HM_POSITION 4,3.0,10000.0,0.25,0.245,20.0,20.091,Test_HPK_VPB47992_039_2-S_HM_WW_West_North_PQC3_DiodeCV_DiodeHalf_CV_Run01_09_29_2023_05_06_48_PM.txt,Brown
47992,2S,EE,2786733,357910,47992_045_2-S_HM_EE,4.535,198.919,2.141,2.789,302.345,640000000000.0,47992_045_2-S_HM_EE,PQC3,DIODE_HALF,Not Used,Right,DiodeCV,PQC_HM_POSITION 3,3.0,10000.0,0.25,0.245,20.0,20.239,Test_HPK_VPB47992_045_2-S_HM_EE_East_South_PQC3_DiodeCV_DiodeHalf_CV_Run01_11_09_2023_06_13_22_PM.txt,Brown
47992,2S,WW,2785529,357913,47992_045_2-S_HM_WW,4.527,199.247,2.127,2.707,304.404,640000000000.0,47992_045_2-S_HM_WW,PQC3,DIODE_HALF,Not Used,Right,DiodeCV,PQC_HM_POSITION 4,3.0,10000.0,0.25,0.257,20.0,20.214,Test_HPK_VPB47992_045_2-S_HM_WW_West_North_PQC3_DiodeCV_DiodeHalf_CV_Run01_11_09_2023_07_05_16_PM.txt,Brown
48216,2S,EE,2789285,359372,48216_002_2-S_HM_EE,4.014,224.723,2.089,2.893,309.891,640000000000.0,48216_002_2-S_HM_EE,PQC3,DIODE_HALF,Not Used,Right,DiodeCV,PQC_HM_POSITION 1,3.0,10000.0,0.25,0.205,20.0,20.165,Test_HPK_VPB48216_002_2-S_HM_EE_East_South_PQC3_DiodeCV_DiodeHalf_CV_Run01_11_13_2023_01_30_34_PM.txt,Brown
48216,2S,WW,2790056,359375,48216_002_2-S_HM_WW,3.868,233.224,2.121,2.94,305.229,640000000000.0,48216_002_2-S_HM_WW,PQC3,DIODE_HALF,Not Used,Right,DiodeCV,PQC_HM_POSITION 2,3.0,10000.0,0.25,0.22,20.0,20.213,Test_HPK_VPB48216_002_2-S_HM_WW_West_North_PQC3_DiodeCV_DiodeHalf_CV_Run01_11_13_2023_02_11_17_PM.txt,Brown
48216,2S,EE,2788874,359394,48216_005_2-S_HM_EE,4.042,223.152,2.099,2.863,308.394,640000000000.0,48216_005_2-S_HM_EE,PQC3,DIODE_HALF,Not Used,Right,DiodeCV,PQC_HM_POSITION 1,3.0,10000.0,0.25,0.207,20.0,20.168,Test_HPK_VPB48216_005_2-S_HM_EE_East_South_PQC3_DiodeCV_DiodeHalf_CV_Run01_11_10_2023_04_54_09_PM.txt,Brown
48216,2S,WW,2789327,359397,48216_005_2-S_HM_WW,4.049,222.755,2.126,2.903,304.546,640000000000.0,48216_005_2-S_HM_WW,PQC3,DIODE_HALF,Not Used,Right,DiodeCV,PQC_HM_POSITION 2,3.0,10000.0,0.25,0.22,20.0,20.205,Test_HPK_VPB48216_005_2-S_HM_WW_West_North_PQC3_DiodeCV_DiodeHalf_CV_Run01_11_10_2023_05_46_06_PM.txt,Brown
48216,2S,EE,2789816,359452,48216_013_2-S_HM_EE,4.068,221.74,2.109,2.846,306.97,640000000000.0,48216_013_2-S_HM_EE,PQC3,DIODE_HALF,Not Used,Right,DiodeCV,PQC_HM_POSITION 3,3.0,10000.0,0.25,0.245,20.0,20.255,Test_HPK_VPB48216_013_2-S_HM_EE_East_South_PQC3_DiodeCV_DiodeHalf_CV_Run01_11_13_2023_02_52_05_PM.txt,Brown
48216,2S,WW,2789645,359455,48216_013_2-S_HM_WW,3.988,226.195,2.139,2.81,302.714,640000000000.0,48216_013_2-S_HM_WW,PQC3,DIODE_HALF,Not Used,Right,DiodeCV,PQC_HM_POSITION 4,3.0,10000.0,0.25,0.257,20.0,20.121,Test_HPK_VPB48216_013_2-S_HM_WW_West_North_PQC3_DiodeCV_DiodeHalf_CV_Run01_11_13_2023_03_32_53_PM.txt,Brown
48216,2S,EE,2789477,359474,48216_016_2-S_HM_EE,4.074,221.415,2.108,2.851,307.118,640000000000.0,48216_016_2-S_HM_EE,PQC3,DIODE_HALF,Not Used,Right,DiodeCV,PQC_HM_POSITION 3,3.0,10000.0,0.25,0.246,20.0,20.242,Test_HPK_VPB48216_016_2-S_HM_EE_East_South_PQC3_DiodeCV_DiodeHalf_CV_Run01_11_10_2023_06_37_59_PM.txt,Brown
48216,2S,WW,2788901,359477,48216_016_2-S_HM_WW,3.753,240.325,2.143,3.212,302.138,640000000000.0,48216_016_2-S_HM_WW,PQC3,DIODE_HALF,Not Used,Right,DiodeCV,PQC_HM_POSITION 4,3.0,10000.0,0.25,0.258,20.0,20.219,Test_HPK_VPB48216_016_2-S_HM_WW_West_North_PQC3_DiodeCV_DiodeHalf_CV_Run01_11_10_2023_07_30_03_PM.txt,Brown
48216,2S,EE,2789489,359532,48216_023_2-S_HM_EE,4.039,223.304,2.097,2.847,308.711,640000000000.0,48216_023_2-S_HM_EE,PQC3,DIODE_HALF,Not Used,Right,DiodeCV,PQC_HM_POSITION 1,3.0,10000.0,0.25,0.208,20.0,20.077,Test_HPK_VPB48216_023_2-S_HM_EE_East_South_PQC3_DiodeCV_DiodeHalf_CV_Run01_11_14_2023_12_42_13_PM.txt,Brown
