Repository: PanosAssiouras/Analysis_DB_data_PQC

File: Flute_1/Diodes/data.csv (part 30 of 33)
batch_number,Type,Orientation,AGGREGATED_COND_DATA_SET_ID,PART_ID,PART_NAME_LABEL,RHO_KOHMCM,VD_V,CMIN_PFRD,NA,D_UM,CMINPLNR_PFRD,PART_NAME_LABEL.1,KIND_OF_HM_FLUTE_ID,KIND_OF_HM_STRUCT_ID,KIND_OF_HM_CONFIG_ID,KIND_OF_HM_SET_ID,PROCEDURE_TYPE,EQUIPMENT,WAITING_TIME_S,AC_FREQ_HZ,AC_AMPL_V,CORR_OPEN_PFRD,TEMP_SET_DEGC,AV_TEMP_DEGC,FILE_NAME,Location
48216,2S,WW,2789030,359535,48216_023_2-S_HM_WW,4.056,222.395,2.129,2.735,304.099,640000000000.0,48216_023_2-S_HM_WW,PQC3,DIODE_HALF,Not Used,Right,DiodeCV,PQC_HM_POSITION 2,3.0,10000.0,0.25,0.222,20.0,20.119,Test_HPK_VPB48216_023_2-S_HM_WW_West_North_PQC3_DiodeCV_DiodeHalf_CV_Run01_11_14_2023_01_23_03_PM.txt,Brown
48216,2S,EE,2790203,359554,48216_027_2-S_HM_EE,4.104,219.786,2.001,2.65,323.622,640000000000.0,48216_027_2-S_HM_EE,PQC3,DIODE_HALF,Not Used,Right,DiodeCV,PQC_HM_POSITION 1,3.0,10000.0,0.25,0.21,20.0,20.068,Test_HPK_VPB48216_027_2-S_HM_EE_East_South_PQC3_DiodeCV_DiodeHalf_CV_Run01_11_13_2023_06_41_35_PM.txt,Brown
48216,2S,WW,2789213,359557,48216_027_2-S_HM_WW,4.082,220.985,2.126,2.912,304.552,640000000000.0,48216_027_2-S_HM_WW,PQC3,DIODE_HALF,Not Used,Right,DiodeCV,PQC_HM_POSITION 2,3.0,10000.0,0.25,0.219,20.0,20.128,Test_HPK_VPB48216_027_2-S_HM_WW_West_North_PQC3_DiodeCV_DiodeHalf_CV_Run03_11_14_2023_10_46_24_AM.txt,Brown
48216,2S,EE,2788961,359612,48216_034_2-S_HM_EE,4.07,221.633,2.093,2.825,309.285,640000000000.0,48216_034_2-S_HM_EE,PQC3,DIODE_HALF,Not Used,Right,DiodeCV,PQC_HM_POSITION 3,3.0,10000.0,0.25,0.247,20.0,20.151,Test_HPK_VPB48216_034_2-S_HM_EE_East_South_PQC3_DiodeCV_DiodeHalf_CV_Run01_11_14_2023_02_03_47_PM.txt,Brown
48216,2S,WW,2789003,359615,48216_034_2-S_HM_WW,4.044,223.066,2.122,2.945,305.053,640000000000.0,48216_034_2-S_HM_WW,PQC3,DIODE_HALF,Not Used,Right,DiodeCV,PQC_HM_POSITION 4,3.0,10000.0,0.25,0.26,20.0,20.135,Test_HPK_VPB48216_034_2-S_HM_WW_West_North_PQC3_DiodeCV_DiodeHalf_CV_Run01_11_14_2023_02_44_31_PM.txt,Brown
48216,2S,EE,2788862,359634,48216_038_2-S_HM_EE,4.092,220.448,2.102,2.848,308.084,640000000000.0,48216_038_2-S_HM_EE,PQC3,DIODE_HALF,Not Used,Right,DiodeCV,PQC_HM_POSITION 3,3.0,10000.0,0.25,0.247,20.0,20.148,Test_HPK_VPB48216_038_2-S_HM_EE_East_South_PQC3_DiodeCV_DiodeHalf_CV_Run01_11_13_2023_08_25_43_PM.txt,Brown
48216,2S,WW,2789951,359637,48216_038_2-S_HM_WW,4.083,220.906,2.128,2.936,304.271,640000000000.0,48216_038_2-S_HM_WW,PQC3,DIODE_HALF,Not Used,Right,DiodeCV,PQC_HM_POSITION 4,3.0,10000.0,0.25,0.26,20.0,20.125,Test_HPK_VPB48216_038_2-S_HM_WW_West_North_PQC3_DiodeCV_DiodeHalf_CV_Run01_11_13_2023_09_17_43_PM.txt,Brown
48217,2S,EE,2791097,359696,48217_001_2-S_HM_EE,4.174,216.107,2.1,2.697,308.298,640000000000.0,48217_001_2-S_HM_EE,PQC3,DIODE_HALF,Not Used,Right,DiodeCV,PQC_HM_POSITION 1,3.0,10000.0,0.25,0.209,20.0,20.063,Test_HPK_VPB48217_001_2-S_HM_EE_East_South_PQC3_DiodeCV_DiodeHalf_CV_Run01_11_15_2023_01_04_42_PM.txt,Brown
48217,2S,WW,2791388,359699,48217_001_2-S_HM_WW,4.105,219.762,2.108,2.901,307.13,640000000000.0,48217_001_2-S_HM_WW,PQC3,DIODE_HALF,Not Used,Right,DiodeCV,PQC_HM_POSITION 2,3.0,10000.0,0.25,0.222,20.0,20.108,Test_HPK_VPB48217_001_2-S_HM_WW_West_North_PQC3_DiodeCV_DiodeHalf_CV_Run01_11_15_2023_01_45_33_PM.txt,Brown
48217,2S,EE,2790587,359718,48217_004_2-S_HM_EE,4.108,219.576,2.103,2.83,307.892,640000000000.0,48217_004_2-S_HM_EE,PQC3,DIODE_HALF,Not Used,Right,DiodeCV,PQC_HM_POSITION 1,3.0,10000.0,0.25,0.205,20.0,20.089,Test_HPK_VPB48217_004_2-S_HM_EE_East_South_PQC3_DiodeCV_DiodeHalf_CV_Run01_11_14_2023_05_39_36_PM.txt,Brown
48217,2S,WW,2790860,359731,48217_004_2-S_HM_WW,4.115,219.186,2.115,2.899,306.099,640000000000.0,48217_004_2-S_HM_WW,PQC3,DIODE_HALF,Not Used,Right,DiodeCV,PQC_HM_POSITION 2,3.0,10000.0,0.25,0.22,20.0,20.124,Test_HPK_VPB48217_004_2-S_HM_WW_West_North_PQC3_DiodeCV_DiodeHalf_CV_Run01_11_14_2023_06_31_29_PM.txt,Brown
48217,2S,EE,2790764,359776,48217_011_2-S_HM_EE,4.115,219.216,2.109,2.847,307.031,640000000000.0,48217_011_2-S_HM_EE,PQC3,DIODE_HALF,Not Used,Right,DiodeCV,PQC_HM_POSITION 3,3.0,10000.0,0.25,0.248,20.0,20.146,Test_HPK_VPB48217_011_2-S_HM_EE_East_South_PQC3_DiodeCV_DiodeHalf_CV_Run01_11_15_2023_02_26_16_PM.txt,Brown
48217,2S,WW,2790590,359779,48217_011_2-S_HM_WW,4.075,221.346,2.12,2.933,305.341,640000000000.0,48217_011_2-S_HM_WW,PQC3,DIODE_HALF,Not Used,Right,DiodeCV,PQC_HM_POSITION 4,3.0,10000.0,0.25,0.26,20.0,20.126,Test_HPK_VPB48217_011_2-S_HM_WW_West_North_PQC3_DiodeCV_DiodeHalf_CV_Run01_11_15_2023_03_07_02_PM.txt,Brown
48217,2S,EE,2791682,359798,48217_015_2-S_HM_EE,4.129,218.459,2.109,2.836,307.006,640000000000.0,48217_015_2-S_HM_EE,PQC3,DIODE_HALF,Not Used,Right,DiodeCV,PQC_HM_POSITION 3,3.0,10000.0,0.25,0.246,20.0,20.158,Test_HPK_VPB48217_015_2-S_HM_EE_East_South_PQC3_DiodeCV_DiodeHalf_CV_Run01_11_14_2023_07_23_26_PM.txt,Brown
48217,2S,WW,2790659,359811,48217_015_2-S_HM_WW,4.08,221.076,2.115,2.894,306.079,640000000000.0,48217_015_2-S_HM_WW,PQC3,DIODE_HALF,Not Used,Right,DiodeCV,PQC_HM_POSITION 4,3.0,10000.0,0.25,0.26,20.0,20.124,Test_HPK_VPB48217_015_2-S_HM_WW_West_North_PQC3_DiodeCV_DiodeHalf_CV_Run01_11_14_2023_08_15_21_PM.txt,Brown
48217,2S,EE,2791748,359856,48217_022_2-S_HM_EE,4.081,221.021,2.111,2.878,306.709,640000000000.0,48217_022_2-S_HM_EE,PQC3,DIODE_HALF,Not Used,Right,DiodeCV,PQC_HM_POSITION 1,3.0,10000.0,0.25,0.209,20.0,20.052,Test_HPK_VPB48217_022_2-S_HM_EE_East_South_PQC3_DiodeCV_DiodeHalf_CV_Run01_11_16_2023_11_27_14_AM.txt,Brown
48217,2S,WW,2791487,359859,48217_022_2-S_HM_WW,4.035,223.562,2.115,2.963,306.113,640000000000.0,48217_022_2-S_HM_WW,PQC3,DIODE_HALF,Not Used,Right,DiodeCV,PQC_HM_POSITION 2,3.0,10000.0,0.25,0.223,20.0,20.095,Test_HPK_VPB48217_022_2-S_HM_WW_West_North_PQC3_DiodeCV_DiodeHalf_CV_Run01_11_16_2023_12_08_03_PM.txt,Brown
48217,2S,EE,2788798,359878,48217_025_2-S_HM_EE,4.065,221.915,2.111,2.921,306.665,640000000000.0,48217_025_2-S_HM_EE,PQC3,DIODE_HALF,Not Used,Right,DiodeCV,PQC_HM_POSITION 1,3.0,10000.0,0.25,0.208,20.0,20.094,Test_HPK_VPB48217_025_2-S_HM_EE_East_South_PQC3_DiodeCV_DiodeHalf_CV_Run01_11_15_2023_04_55_02_PM.txt,Brown
48217,2S,WW,2790521,359891,48217_025_2-S_HM_WW,4.052,222.634,2.128,2.968,304.224,640000000000.0,48217_025_2-S_HM_WW,PQC3,DIODE_HALF,Not Used,Right,DiodeCV,PQC_HM_POSITION 2,3.0,10000.0,0.25,0.221,20.0,20.114,Test_HPK_VPB48217_025_2-S_HM_WW_West_North_PQC3_DiodeCV_DiodeHalf_CV_Run01_11_15_2023_05_46_50_PM.txt,Brown
48217,2S,EE,2791193,359936,48217_033_2-S_HM_EE,4.047,222.915,2.08,2.807,311.232,640000000000.0,48217_033_2-S_HM_EE,PQC3,DIODE_HALF,Not Used,Right,DiodeCV,PQC_HM_POSITION 3,3.0,10000.0,0.25,0.247,20.0,20.126,Test_HPK_VPB48217_033_2-S_HM_EE_East_South_PQC3_DiodeCV_DiodeHalf_CV_Run01_11_16_2023_12_48_54_PM.txt,Brown
48217,2S,WW,2791118,359939,48217_033_2-S_HM_WW,4.042,223.184,2.112,2.947,306.622,640000000000.0,48217_033_2-S_HM_WW,PQC3,DIODE_HALF,Not Used,Right,DiodeCV,PQC_HM_POSITION 4,3.0,10000.0,0.25,0.26,20.0,20.1,Test_HPK_VPB48217_033_2-S_HM_WW_West_North_PQC3_DiodeCV_DiodeHalf_CV_Run01_11_16_2023_01_29_41_PM.txt,Brown
48217,2S,EE,2790461,359958,48217_037_2-S_HM_EE,4.043,223.132,2.119,2.973,305.522,640000000000.0,48217_037_2-S_HM_EE,PQC3,DIODE_HALF,Not Used,Right,DiodeCV,PQC_HM_POSITION 3,3.0,10000.0,0.25,0.247,20.0,20.143,Test_HPK_VPB48217_037_2-S_HM_EE_East_South_PQC3_DiodeCV_DiodeHalf_CV_Run01_11_15_2023_06_28_55_PM.txt,Brown
48217,2S,WW,2788765,359971,48217_037_2-S_HM_WW,4.038,223.38,2.098,2.932,308.626,640000000000.0,48217_037_2-S_HM_WW,PQC3,DIODE_HALF,Not Used,Right,DiodeCV,PQC_HM_POSITION 4,3.0,10000.0,0.25,0.26,20.0,20.115,Test_HPK_VPB48217_037_2-S_HM_WW_West_North_PQC3_DiodeCV_DiodeHalf_CV_Run01_11_15_2023_07_20_42_PM.txt,Brown
48220,2S,EE,2632390,360750,48220_003_2-S_HM_EE,4.749,177.31,2.618,5.4,222.906,,48220_003_2-S_HM_EE,PQC3,DIODE_HALF,Not Used,Left,DiodeCV,PQC_HM_POSITION 3,0.5,,,0.2,20.0,20.0,HPK_48220_003_2-S_HM_E_flute3_L_DiodeCV_27_9_2023_15h44m41s.txt,Perugia
48220,2S,WW,2632891,360753,48220_003_2-S_HM_WW,4.722,177.893,2.622,5.498,222.566,,48220_003_2-S_HM_WW,PQC3,DIODE_HALF,Not Used,Left,DiodeCV,PQC_HM_POSITION 3,0.5,,,0.2,20.0,20.0,HPK_48220_003_2-S_HM_W_flute3_L_DiodeCV_27_9_2023_16h14m0s.txt,Perugia
48220,2S,EE,2632417,360794,48220_009_2-S_HM_EE,4.803,174.985,2.625,5.465,222.311,,48220_009_2-S_HM_EE,PQC3,DIODE_HALF,Not Used,Left,DiodeCV,PQC_HM_POSITION 3,0.5,,,0.2,20.0,20.0,HPK_48220_009_2-S_HM_E_flute3_L_DiodeCV_28_9_2023_11h22m54s.txt,Perugia
48220,2S,WW,2633104,360797,48220_009_2-S_HM_WW,4.858,172.834,2.609,5.582,223.675,,48220_009_2-S_HM_WW,PQC3,DIODE_HALF,Not Used,Left,DiodeCV,PQC_HM_POSITION 3,0.5,,,0.2,20.0,20.0,HPK_48220_009_2-S_HM_W_flute3_L_DiodeCV_28_9_2023_12h26m55s.txt,Perugia
48220,2S,EE,2632474,360838,48220_015_2-S_HM_EE,4.695,178.535,2.61,5.548,223.589,,48220_015_2-S_HM_EE,PQC3,DIODE_HALF,Not Used,Left,DiodeCV,PQC_HM_POSITION 3,0.5,,,0.2,20.0,20.0,HPK_48220_015_2-S_HM_E_flute3_L_DiodeCV_28_9_2023_9h29m21s.txt,Perugia
48220,2S,WW,2632600,360851,48220_015_2-S_HM_WW,4.749,176.745,2.617,5.585,222.991,,48220_015_2-S_HM_WW,PQC3,DIODE_HALF,Not Used,Left,DiodeCV,PQC_HM_POSITION 3,0.5,,,0.2,20.0,20.0,HPK_48220_015_2-S_HM_W_flute3_L_DiodeCV_28_9_2023_10h3m55s.txt,Perugia
48220,2S,EE,2632732,360878,48220_020_2-S_HM_EE,4.803,174.675,2.631,5.457,221.804,,48220_020_2-S_HM_EE,PQC3,DIODE_HALF,Not Used,Left,DiodeCV,PQC_HM_POSITION 3,0.5,,,0.2,20.0,20.0,HPK_48220_020_2-S_HM_E_flute3_L_DiodeCV_28_9_2023_15h58m1s.txt,Perugia
48220,2S,WW,2632930,360891,48220_020_2-S_HM_WW,4.618,181.688,2.615,5.573,223.161,,48220_020_2-S_HM_WW,PQC3,DIODE_HALF,Not Used,Left,DiodeCV,PQC_HM_POSITION 3,0.5,,,0.2,20.0,20.0,HPK_48220_020_2-S_HM_W_flute3_L_DiodeCV_28_9_2023_16h32m28s.txt,Perugia
48220,2S,EE,2632837,360932,48220_028_2-S_HM_EE,5.458,153.554,2.625,4.869,222.311,,48220_028_2-S_HM_EE,PQC3,DIODE_HALF,Not Used,Left,DiodeCV,PQC_HM_POSITION 3,0.5,,,0.2,20.0,20.0,HPK_48220_028_2-S_HM_E_flute3_L_DiodeCV_28_9_2023_14h15m30s.txt,Perugia
48220,2S,WW,2632885,360935,48220_028_2-S_HM_WW,5.493,153.113,2.629,4.719,221.973,,48220_028_2-S_HM_WW,PQC3,DIODE_HALF,Not Used,Left,DiodeCV,PQC_HM_POSITION 3,0.5,,,0.2,20.0,20.0,HPK_48220_028_2-S_HM_W_flute3_L_DiodeCV_28_9_2023_14h48m53s.txt,Perugia
48220,2S,EE,2633326,360976,48220_034_2-S_HM_EE,5.458,154.352,2.625,4.867,222.311,,48220_034_2-S_HM_EE,PQC3,DIODE_HALF,Not Used,Left,DiodeCV,PQC_HM_POSITION 3,0.5,,,0.2,20.0,20.0,HPK_48220_034_2-S_HM_E_flute3_L_DiodeCV_29_9_2023_10h38m55s.txt,Perugia
48220,2S,WW,2633359,360979,48220_034_2-S_HM_WW,5.493,153.318,2.626,4.809,222.227,,48220_034_2-S_HM_WW,PQC3,DIODE_HALF,Not Used,Left,DiodeCV,PQC_HM_POSITION 3,0.5,,,0.2,20.0,20.0,HPK_48220_034_2-S_HM_W_flute3_L_DiodeCV_29_9_2023_11h14m48s.txt,Perugia
48220,2S,EE,2632831,361016,48220_040_2-S_HM_EE,5.458,154.184,2.606,4.87,223.932,,48220_040_2-S_HM_EE,PQC3,DIODE_HALF,Not Used,Left,DiodeCV,PQC_HM_POSITION 3,0.5,,,0.2,20.0,20.0,HPK_48220_040_2-S_HM_E_flute3_L_DiodeCV_29_9_2023_8h53m15s.txt,Perugia
48220,2S,EE,2633299,361016,48220_040_2-S_HM_EE,5.566,151.347,2.618,4.803,222.906,,48220_040_2-S_HM_EE,PQC3,DIODE_HALF,Not Used,Left,DiodeCV,PQC_HM_POSITION 3,0.5,,,0.2,20.0,20.0,HPK_48220_040_2-S_HM_E_flute3_L_DiodeCV_29_9_2023_9h29m54s.txt,Perugia
48220,2S,EE,2632909,361070,48220_047_2-S_HM_EE,5.422,155.348,2.622,4.915,222.566,,48220_047_2-S_HM_EE,PQC3,DIODE_HALF,Not Used,Left,DiodeCV,PQC_HM_POSITION 3,0.5,,,0.2,20.0,20.0,HPK_48220_047_2-S_HM_E_flute3_L_DiodeCV_29_9_2023_11h49m28s.txt,Perugia
48220,2S,WW,2633443,361073,48220_047_2-S_HM_WW,5.458,154.23,2.618,4.877,222.906,,48220_047_2-S_HM_WW,PQC3,DIODE_HALF,Not Used,Left,DiodeCV,PQC_HM_POSITION 3,0.5,,,0.2,20.0,20.0,HPK_48220_047_2-S_HM_W_flute3_L_DiodeCV_29_9_2023_12h27m3s.txt,Perugia
48221,2S,EE,2631722,361110,48221_004_2-S_HM_EE,3.473,242.38,2.608,6.129,223.76,,48221_004_2-S_HM_EE,PQC3,DIODE_HALF,Not Used,Left,DiodeCV,PQC_HM_POSITION 3,0.5,,,0.2,20.0,20.0,HPK_48221_004_2-S_HM_E_flute3_L_DiodeCV_26_9_2023_9h53m28s.txt,Perugia
48221,2S,WW,2631096,361113,48221_004_2-S_HM_WW,3.233,259.82,2.601,6.445,224.363,,48221_004_2-S_HM_WW,PQC3,DIODE_HALF,Not Used,Left,DiodeCV,PQC_HM_POSITION 3,0.5,,,0.2,20.0,20.0,HPK_48221_004_2-S_HM_W_flute3_L_DiodeCV_26_9_2023_10h28m25s.txt,Perugia
48221,2S,EE,2631833,361150,48221_011_2-S_HM_EE,4.182,201.046,2.604,6.272,224.104,,48221_011_2-S_HM_EE,PQC3,DIODE_HALF,Not Used,Left,DiodeCV,PQC_HM_POSITION 3,0.5,,,0.2,20.0,20.0,HPK_48221_011_2-S_HM_E_flute3_L_DiodeCV_26_9_2023_11h49m8s.txt,Perugia
48221,2S,WW,2630919,361153,48221_011_2-S_HM_WW,4.669,180.128,2.608,6.197,223.76,,48221_011_2-S_HM_WW,PQC3,DIODE_HALF,Not Used,Left,DiodeCV,PQC_HM_POSITION 3,0.5,,,0.2,20.0,20.0,HPK_48221_011_2-S_HM_W_flute3_L_DiodeCV_26_9_2023_12h26m34s.txt,Perugia
48221,2S,EE,2631533,361190,48221_016_2-S_HM_EE,3.417,246.098,2.602,5.793,224.276,,48221_016_2-S_HM_EE,PQC3,DIODE_HALF,Not Used,Left,DiodeCV,PQC_HM_POSITION 3,0.5,,,0.2,20.0,20.0,HPK_48221_016_2-S_HM_E_flute3_L_DiodeCV_26_9_2023_14h27m1s.txt,Perugia
48221,2S,WW,2631863,361193,48221_016_2-S_HM_WW,4.355,193.389,2.608,5.729,223.76,,48221_016_2-S_HM_WW,PQC3,DIODE_HALF,Not Used,Left,DiodeCV,PQC_HM_POSITION 3,0.5,,,0.2,20.0,20.0,HPK_48221_016_2-S_HM_W_flute3_L_DiodeCV_26_9_2023_15h0m5s.txt,Perugia
48221,2S,EE,2631225,361230,48221_023_2-S_HM_EE,3.208,262.265,2.648,6.574,220.38,,48221_023_2-S_HM_EE,PQC3,DIODE_HALF,Not Used,Left,DiodeCV,PQC_HM_POSITION 3,0.5,,,0.2,20.0,20.0,HPK_48221_023_2-S_HM_E_flute3_L_DiodeCV_26_9_2023_16h2m45s.txt,Perugia
48221,2S,WW,2631117,361233,48221_023_2-S_HM_WW,3.22,260.865,2.655,6.475,219.799,,48221_023_2-S_HM_WW,PQC3,DIODE_HALF,Not Used,Left,DiodeCV,PQC_HM_POSITION 3,0.5,,,0.2,20.0,20.0,HPK_48221_023_2-S_HM_W_flute3_L_DiodeCV_26_9_2023_16h41m19s.txt,Perugia
48221,2S,EE,2631123,361256,48221_029_2-S_HM_EE,4.722,178.221,2.605,5.884,224.018,,48221_029_2-S_HM_EE,PQC3,DIODE_HALF,Not Used,Left,DiodeCV,PQC_HM_POSITION 3,0.5,,,0.2,20.0,20.0,HPK_48221_029_2-S_HM_E_flute3_L_DiodeCV_26_9_2023_17h22m5s.txt,Perugia
48221,2S,WW,2631432,361259,48221_029_2-S_HM_WW,3.561,236.396,2.603,6.689,224.19,,48221_029_2-S_HM_WW,PQC3,DIODE_HALF,Not Used,Left,DiodeCV,PQC_HM_POSITION 3,0.5,,,0.2,20.0,20.0,HPK_48221_029_2-S_HM_W_flute3_L_DiodeCV_27_9_2023_8h59m47s.txt,Perugia
48221,2S,EE,2631051,361314,48221_039_2-S_HM_EE,3.488,240.888,2.6,5.727,224.449,,48221_039_2-S_HM_EE,PQC3,DIODE_HALF,Not Used,Left,DiodeCV,PQC_HM_POSITION 3,0.5,,,0.2,20.0,20.0,HPK_48221_039_2-S_HM_E_flute3_L_DiodeCV_27_9_2023_10h5m59s.txt,Perugia
48221,2S,WW,2631370,361317,48221_039_2-S_HM_WW,4.021,209.015,2.6,5.741,224.449,,48221_039_2-S_HM_WW,PQC3,DIODE_HALF,Not Used,Left,DiodeCV,PQC_HM_POSITION 3,0.5,,,0.2,20.0,20.0,HPK_48221_039_2-S_HM_W_flute3_L_DiodeCV_27_9_2023_10h41m24s.txt,Perugia
48221,2S,EE,2630997,361354,48221_044_2-S_HM_EE,3.703,227.244,2.604,5.862,224.104,,48221_044_2-S_HM_EE,PQC3,DIODE_HALF,Not Used,Left,DiodeCV,PQC_HM_POSITION 3,0.5,,,0.2,20.0,20.0,HPK_48221_044_2-S_HM_E_flute3_L_DiodeCV_27_9_2023_13h56m39s.txt,Perugia
48221,2S,WW,2631087,361357,48221_044_2-S_HM_WW,3.517,238.512,2.648,6.003,220.38,,48221_044_2-S_HM_WW,PQC3,DIODE_HALF,Not Used,Left,DiodeCV,PQC_HM_POSITION 3,0.5,,,0.2,20.0,20.0,HPK_48221_044_2-S_HM_W_flute3_L_DiodeCV_27_9_2023_14h29m54s.txt,Perugia
48221,2S,EE,2631216,361394,48221_049_2-S_HM_EE,3.752,223.816,2.603,5.733,224.19,,48221_049_2-S_HM_EE,PQC3,DIODE_HALF,Not Used,Left,DiodeCV,PQC_HM_POSITION 3,0.5,,,0.2,20.0,20.0,HPK_48221_049_2-S_HM_E_flute3_L_DiodeCV_27_9_2023_11h18m17s.txt,Perugia
48221,2S,WW,2631311,361397,48221_049_2-S_HM_WW,3.838,219.443,2.602,5.731,224.276,,48221_049_2-S_HM_WW,PQC3,DIODE_HALF,Not Used,Left,DiodeCV,PQC_HM_POSITION 3,0.5,,,0.2,20.0,20.0,HPK_48221_049_2-S_HM_W_flute3_L_DiodeCV_27_9_2023_11h52m49s.txt,Perugia
48222,2S,EE,2629942,361412,48222_003_2-S_HM_EE,4.06,207.432,2.594,6.618,224.968,,48222_003_2-S_HM_EE,PQC3,DIODE_HALF,Not Used,Left,DiodeCV,PQC_HM_POSITION 3,0.5,,,0.2,20.0,20.0,HPK_48222_003_2-S_HM_E_flute3_L_DiodeCV_29_9_2023_15h43m53s.txt,Perugia
48222,2S,WW,2629642,361415,48222_003_2-S_HM_WW,3.965,211.681,2.591,6.872,225.229,,48222_003_2-S_HM_WW,PQC3,DIODE_HALF,Not Used,Left,DiodeCV,PQC_HM_POSITION 3,0.5,,,0.2,20.0,20.0,HPK_48222_003_2-S_HM_W_flute3_L_DiodeCV_29_9_2023_16h41m25s.txt,Perugia
48222,2S,EE,2628828,361456,48222_011_2-S_HM_EE,3.654,229.655,2.595,7.307,224.881,,48222_011_2-S_HM_EE,PQC3,DIODE_HALF,Not Used,Left,DiodeCV,PQC_HM_POSITION 3,0.5,,,0.2,20.0,20.0,HPK_48222_011_2-S_HM_E_flute3_L_DiodeCV_29_9_2023_14h23m37s.txt,Perugia
48222,2S,WW,2629711,361459,48222_011_2-S_HM_WW,3.403,246.712,2.639,7.216,221.132,,48222_011_2-S_HM_WW,PQC3,DIODE_HALF,Not Used,Left,DiodeCV,PQC_HM_POSITION 3,0.5,,,0.2,20.0,20.0,HPK_48222_011_2-S_HM_W_flute3_L_DiodeCV_29_9_2023_14h59m14s.txt,Perugia
48222,2S,EE,2629345,361496,48222_016_2-S_HM_EE,3.403,247.139,2.646,7.594,220.547,,48222_016_2-S_HM_EE,PQC3,DIODE_HALF,Not Used,Left,DiodeCV,PQC_HM_POSITION 3,0.5,,,0.2,20.0,20.0,HPK_48222_016_2-S_HM_E_flute3_L_DiodeCV_2_10_2023_10h39m23s.txt,Perugia
48222,2S,WW,2630008,361499,48222_016_2-S_HM_WW,3.786,222.426,2.604,7.328,224.104,,48222_016_2-S_HM_WW,PQC3,DIODE_HALF,Not Used,Left,DiodeCV,PQC_HM_POSITION 3,0.5,,,0.2,20.0,20.0,HPK_48222_016_2-S_HM_W_flute3_L_DiodeCV_2_10_2023_11h41m4s.txt,Perugia
48222,2S,EE,2629249,361550,48222_023_2-S_HM_EE,2.991,280.598,2.647,7.962,220.464,,48222_023_2-S_HM_EE,PQC3,DIODE_HALF,Not Used,Left,DiodeCV,PQC_HM_POSITION 3,0.5,,,0.2,20.0,20.0,HPK_48222_023_2-S_HM_E_flute3_L_DiodeCV_2_10_2023_8h58m45s.txt,Perugia
48222,2S,WW,2628780,361553,48222_023_2-S_HM_WW,3.309,253.908,2.637,7.397,221.3,,48222_023_2-S_HM_WW,PQC3,DIODE_HALF,Not Used,Left,DiodeCV,PQC_HM_POSITION 3,0.5,,,0.2,20.0,20.0,HPK_48222_023_2-S_HM_W_flute3_L_DiodeCV_2_10_2023_9h55m58s.txt,Perugia
48222,2S,EE,2630383,361590,48222_031_2-S_HM_EE,3.769,223.34,2.598,7.078,224.622,,48222_031_2-S_HM_EE,PQC3,DIODE_HALF,Not Used,Left,DiodeCV,PQC_HM_POSITION 3,0.5,,,0.2,20.0,20.0,HPK_48222_031_2-S_HM_E_flute3_L_DiodeCV_2_10_2023_12h17m33s.txt,Perugia
48222,2S,WW,2628750,361593,48222_031_2-S_HM_WW,3.531,237.919,2.591,6.989,225.229,,48222_031_2-S_HM_WW,PQC3,DIODE_HALF,Not Used,Left,DiodeCV,PQC_HM_POSITION 3,0.5,,,0.2,20.0,20.0,HPK_48222_031_2-S_HM_W_flute3_L_DiodeCV_2_10_2023_14h42m8s.txt,Perugia
48222,2S,EE,2628816,361630,48222_037_2-S_HM_EE,3.375,249.386,2.647,7.366,220.464,,48222_037_2-S_HM_EE,PQC3,DIODE_HALF,Not Used,Left,DiodeCV,PQC_HM_POSITION 3,0.5,,,0.2,20.0,20.0,HPK_48222_037_2-S_HM_E_flute3_L_DiodeCV_2_10_2023_15h21m11s.txt,Perugia
48222,2S,WW,2629978,361633,48222_037_2-S_HM_WW,3.502,239.976,2.644,7.157,220.714,,48222_037_2-S_HM_WW,PQC3,DIODE_HALF,Not Used,Left,DiodeCV,PQC_HM_POSITION 3,0.5,,,0.2,20.0,20.0,HPK_48222_037_2-S_HM_W_flute3_L_DiodeCV_2_10_2023_15h53m50s.txt,Perugia
48222,2S,EE,2629783,361670,48222_042_2-S_HM_EE,3.283,255.59,2.64,7.599,221.048,,48222_042_2-S_HM_EE,PQC3,DIODE_HALF,Not Used,Left,DiodeCV,PQC_HM_POSITION 3,0.5,,,0.2,20.0,20.0,HPK_48222_042_2-S_HM_E_flute3_L_DiodeCV_3_10_2023_8h46m4s.txt,Perugia
48222,2S,WW,2629969,361673,48222_042_2-S_HM_WW,3.855,217.769,2.596,7.078,224.795,,48222_042_2-S_HM_WW,PQC3,DIODE_HALF,Not Used,Left,DiodeCV,PQC_HM_POSITION 3,0.5,,,0.2,20.0,20.0,HPK_48222_042_2-S_HM_W_flute3_L_DiodeCV_3_10_2023_9h15m26s.txt,Perugia
48222,2S,EE,2629264,361710,48222_047_2-S_HM_EE,4.12,203.932,2.603,7.179,224.19,,48222_047_2-S_HM_EE,PQC3,DIODE_HALF,Not Used,Left,DiodeCV,PQC_HM_POSITION 3,0.5,,,0.2,20.0,20.0,HPK_48222_047_2-S_HM_E_flute3_L_DiodeCV_2_10_2023_16h30m19s.txt,Perugia
48222,2S,WW,2629474,361713,48222_047_2-S_HM_WW,3.309,253.509,2.642,7.281,220.881,,48222_047_2-S_HM_WW,PQC3,DIODE_HALF,Not Used,Left,DiodeCV,PQC_HM_POSITION 3,0.5,,,0.2,20.0,20.0,HPK_48222_047_2-S_HM_W_flute3_L_DiodeCV_2_10_2023_17h5m20s.txt,Perugia
48223,2S,EE,2731653,361736,48223_005_2-S_HM_EE,4.669,179.773,2.602,6.656,224.276,,48223_005_2-S_HM_EE,PQC3,DIODE_HALF,Not Used,Left,DiodeCV,PQC_HM_POSITION 3,0.5,,,0.2,20.0,20.0,HPK_48223_005_2-S_HM_E_flute3_L_DiodeCV_3_10_2023_10h23m41s.txt,Perugia
48223,2S,WW,2731788,361739,48223_005_2-S_HM_WW,4.83,173.722,2.594,6.662,224.968,,48223_005_2-S_HM_WW,PQC3,DIODE_HALF,Not Used,Left,DiodeCV,PQC_HM_POSITION 3,0.5,,,0.2,20.0,20.0,HPK_48223_005_2-S_HM_W_flute3_L_DiodeCV_3_10_2023_10h52m46s.txt,Perugia
48223,2S,EE,2731917,361776,48223_011_2-S_HM_EE,4.644,180.735,2.601,6.939,224.363,,48223_011_2-S_HM_EE,PQC3,DIODE_HALF,Not Used,Left,DiodeCV,PQC_HM_POSITION 3,0.5,,,0.2,20.0,20.0,HPK_48223_011_2-S_HM_E_flute3_L_DiodeCV_3_10_2023_12h18m55s.txt,Perugia
48223,2S,WW,2732086,361779,48223_011_2-S_HM_WW,3.928,214.466,2.592,6.994,225.142,,48223_011_2-S_HM_WW,PQC3,DIODE_HALF,Not Used,Left,DiodeCV,PQC_HM_POSITION 3,0.5,,,0.2,20.0,20.0,HPK_48223_011_2-S_HM_W_flute3_L_DiodeCV_3_10_2023_15h23m56s.txt,Perugia
48223,2S,EE,2732197,361830,48223_019_2-S_HM_EE,4.31,194.665,2.599,7.09,224.535,,48223_019_2-S_HM_EE,PQC3,DIODE_HALF,Not Used,Left,DiodeCV,PQC_HM_POSITION 3,0.5,,,0.2,20.0,20.0,HPK_48223_019_2-S_HM_E_flute3_L_DiodeCV_3_10_2023_16h3m53s.txt,Perugia
48223,2S,WW,2732025,361833,48223_019_2-S_HM_WW,3.965,211.879,2.596,7.35,224.795,,48223_019_2-S_HM_WW,PQC3,DIODE_HALF,Not Used,Left,DiodeCV,PQC_HM_POSITION 3,0.5,,,0.2,20.0,20.0,HPK_48223_019_2-S_HM_W_flute3_L_DiodeCV_3_10_2023_16h38m37s.txt,Perugia
48223,2S,EE,2732224,361870,48223_025_2-S_HM_EE,4.4,191.337,2.614,6.751,223.247,,48223_025_2-S_HM_EE,PQC3,DIODE_HALF,Not Used,Left,DiodeCV,PQC_HM_POSITION 3,0.5,,,0.2,20.0,20.0,HPK_48223_025_2-S_HM_E_flute3_L_DiodeCV_4_10_2023_12h35m12s.txt,Perugia
48223,2S,WW,2732506,361873,48223_025_2-S_HM_WW,4.182,201.074,2.6,7.186,224.449,,48223_025_2-S_HM_WW,PQC3,DIODE_HALF,Not Used,Left,DiodeCV,PQC_HM_POSITION 3,0.5,,,0.2,20.0,20.0,HPK_48223_025_2-S_HM_W_flute3_L_DiodeCV_4_10_2023_14h37m11s.txt,Perugia
48223,2S,EE,2732551,361896,48223_029_2-S_HM_EE,4.471,187.847,2.6,6.755,224.449,,48223_029_2-S_HM_EE,PQC3,DIODE_HALF,Not Used,Left,DiodeCV,PQC_HM_POSITION 3,0.5,,,0.2,20.0,20.0,HPK_48223_029_2-S_HM_E_flute3_L_DiodeCV_4_10_2023_8h46m59s.txt,Perugia
48223,2S,WW,2732380,361899,48223_029_2-S_HM_WW,4.749,177.36,2.606,6.586,223.932,,48223_029_2-S_HM_WW,PQC3,DIODE_HALF,Not Used,Left,DiodeCV,PQC_HM_POSITION 3,0.5,,,0.2,20.0,20.0,HPK_48223_029_2-S_HM_W_flute3_L_DiodeCV_4_10_2023_9h19m36s.txt,Perugia
48223,2S,EE,2732413,361950,48223_036_2-S_HM_EE,4.618,182.052,2.608,6.644,223.76,,48223_036_2-S_HM_EE,PQC3,DIODE_HALF,Not Used,Left,DiodeCV,PQC_HM_POSITION 3,0.5,,,0.2,20.0,20.0,HPK_48223_036_2-S_HM_E_flute3_L_DiodeCV_4_10_2023_15h15m43s.txt,Perugia
48223,2S,WW,2732879,361953,48223_036_2-S_HM_WW,4.202,200.281,2.595,6.763,224.881,,48223_036_2-S_HM_WW,PQC3,DIODE_HALF,Not Used,Left,DiodeCV,PQC_HM_POSITION 3,0.5,,,0.2,20.0,20.0,HPK_48223_036_2-S_HM_W_flute3_L_DiodeCV_4_10_2023_15h52m16s.txt,Perugia
48223,2S,EE,2732984,361990,48223_041_2-S_HM_EE,4.618,181.958,2.604,6.663,224.104,,48223_041_2-S_HM_EE,PQC3,DIODE_HALF,Not Used,Left,DiodeCV,PQC_HM_POSITION 3,0.5,,,0.2,20.0,20.0,HPK_48223_041_2-S_HM_E_flute3_L_DiodeCV_4_10_2023_10h56m20s.txt,Perugia
48223,2S,WW,2732737,361993,48223_041_2-S_HM_WW,4.224,199.429,2.593,6.759,225.055,,48223_041_2-S_HM_WW,PQC3,DIODE_HALF,Not Used,Left,DiodeCV,PQC_HM_POSITION 3,0.5,,,0.2,20.0,20.0,HPK_48223_041_2-S_HM_W_flute3_L_DiodeCV_4_10_2023_11h49m50s.txt,Perugia
48223,2S,EE,2733050,362030,48223_047_2-S_HM_EE,4.4,190.948,2.604,7.006,224.104,,48223_047_2-S_HM_EE,PQC3,DIODE_HALF,Not Used,Left,DiodeCV,PQC_HM_POSITION 3,0.5,,,0.2,20.0,20.0,HPK_48223_047_2-S_HM_E_flute3_L_DiodeCV_4_10_2023_16h30m51s.txt,Perugia
48223,2S,WW,2733107,362033,48223_047_2-S_HM_WW,3.909,215.094,2.595,7.442,224.881,,48223_047_2-S_HM_WW,PQC3,DIODE_HALF,Not Used,Left,DiodeCV,PQC_HM_POSITION 3,0.5,,,0.2,20.0,20.0,HPK_48223_047_2-S_HM_W_flute3_L_DiodeCV_4_10_2023_17h7m58s.txt,Perugia
48224,2S,EE,2736906,367434,48224_003_2-S_HM_EE,3.891,215.777,2.596,6.859,224.795,,48224_003_2-S_HM_EE,PQC3,DIODE_HALF,Not Used,Left,DiodeCV,PQC_HM_POSITION 3,0.5,,,0.2,20.0,20.0,HPK_48224_003_2-S_HM_E_flute3_L_DiodeCV_23_10_2023_9h52m26s.txt,Perugia
48224,2S,WW,2736354,367437,48224_003_2-S_HM_WW,3.184,263.747,2.638,6.85,221.216,,48224_003_2-S_HM_WW,PQC3,DIODE_HALF,Not Used,Left,DiodeCV,PQC_HM_POSITION 3,0.5,,,0.2,20.0,20.0,HPK_48224_003_2-S_HM_W_flute3_L_DiodeCV_23_10_2023_10h37m15s.txt,Perugia
48224,2S,EE,2736195,367474,48224_008_2-S_HM_EE,3.735,224.913,2.646,7.43,220.547,,48224_008_2-S_HM_EE,PQC3,DIODE_HALF,Not Used,Left,DiodeCV,PQC_HM_POSITION 3,0.5,,,0.2,20.0,20.0,HPK_48224_008_2-S_HM_E_flute3_L_DiodeCV_23_10_2023_15h45m4s.txt,Perugia
48224,2S,WW,2736489,367477,48224_008_2-S_HM_WW,3.403,246.907,2.596,6.876,224.795,,48224_008_2-S_HM_WW,PQC3,DIODE_HALF,Not Used,Left,DiodeCV,PQC_HM_POSITION 3,0.5,,,0.2,20.0,20.0,HPK_48224_008_2-S_HM_W_flute3_L_DiodeCV_23_10_2023_16h19m56s.txt,Perugia
48224,2S,EE,2736636,367514,48224_013_2-S_HM_EE,3.375,248.866,2.638,7.302,221.216,,48224_013_2-S_HM_EE,PQC3,DIODE_HALF,Not Used,Left,DiodeCV,PQC_HM_POSITION 3,0.5,,,0.2,20.0,20.0,HPK_48224_013_2-S_HM_E_flute3_L_DiodeCV_23_10_2023_11h52m11s.txt,Perugia
48224,2S,WW,2737089,367517,48224_013_2-S_HM_WW,-1.0,0.0,3.194,7.493,182.707,,48224_013_2-S_HM_WW,PQC3,DIODE_HALF,Not Used,Right,DiodeCV,PQC_HM_POSITION 3,0.5,,,0.2,20.0,20.0,HPK_48224_013_2-S_HM_W_flute3_R_DiodeCV_23_10_2023_12h28m46s.txt,Perugia
48224,2S,WW,2737212,367517,48224_013_2-S_HM_WW,2.929,287.311,2.641,6.806,220.964,,48224_013_2-S_HM_WW,PQC3,DIODE_HALF,Not Used,Left,DiodeCV,PQC_HM_POSITION 3,0.5,,,0.2,20.0,20.0,HPK_48224_013_2-S_HM_W_flute3_L_DiodeCV_23_10_2023_13h21m17s.txt,Perugia
48224,2S,EE,2736981,369958,48224_019_2-S_HM_EE,4.021,209.139,2.602,6.871,224.276,,48224_019_2-S_HM_EE,PQC3,DIODE_HALF,Not Used,Left,DiodeCV,PQC_HM_POSITION 3,0.5,,,0.2,20.0,20.0,HPK_48224_019_2-S_HM_E_flute3_L_DiodeCV_23_10_2023_16h59m55s.txt,Perugia
48224,2S,WW,2736093,369971,48224_019_2-S_HM_WW,2.98,282.306,2.648,6.947,220.38,,48224_019_2-S_HM_WW,PQC3,DIODE_HALF,Not Used,Left,DiodeCV,PQC_HM_POSITION 3,0.5,,,0.2,20.0,20.0,HPK_48224_019_2-S_HM_W_flute3_L_DiodeCV_23_10_2023_17h33m27s.txt,Perugia
48224,2S,EE,2737095,369998,48224_026_2-S_HM_EE,3.488,240.55,2.609,7.05,223.675,,48224_026_2-S_HM_EE,PQC3,DIODE_HALF,Not Used,Left,DiodeCV,PQC_HM_POSITION 3,0.5,,,0.2,20.0,20.0,HPK_48224_026_2-S_HM_E_flute3_L_DiodeCV_25_10_2023_8h57m45s.txt,Perugia
48224,2S,WW,2736345,370011,48224_026_2-S_HM_WW,3.946,213.399,2.592,6.597,225.142,,48224_026_2-S_HM_WW,PQC3,DIODE_HALF,Not Used,Left,DiodeCV,PQC_HM_POSITION 3,0.5,,,0.2,20.0,20.0,HPK_48224_026_2-S_HM_W_flute3_L_DiodeCV_25_10_2023_9h31m57s.txt,Perugia
48224,2S,EE,2737092,370052,48224_033_2-S_HM_EE,4.002,209.966,2.604,7.01,224.104,,48224_033_2-S_HM_EE,PQC3,DIODE_HALF,Not Used,Left,DiodeCV,PQC_HM_POSITION 3,0.5,,,0.2,20.0,20.0,HPK_48224_033_2-S_HM_E_flute3_L_DiodeCV_25_10_2023_10h40m44s.txt,Perugia
48224,2S,WW,2736645,370055,48224_033_2-S_HM_WW,3.546,237.087,2.596,6.803,224.795,,48224_033_2-S_HM_WW,PQC3,DIODE_HALF,Not Used,Left,DiodeCV,PQC_HM_POSITION 3,0.5,,,0.2,20.0,20.0,HPK_48224_033_2-S_HM_W_flute3_L_DiodeCV_25_10_2023_11h14m21s.txt,Perugia
48224,2S,EE,2736231,370092,48224_038_2-S_HM_EE,3.592,233.67,2.645,6.95,220.63,,48224_038_2-S_HM_EE,PQC3,DIODE_HALF,Not Used,Left,DiodeCV,PQC_HM_POSITION 3,0.5,,,0.2,20.0,20.0,HPK_48224_038_2-S_HM_E_flute3_L_DiodeCV_25_10_2023_14h27m22s.txt,Perugia
48224,2S,WW,2736087,370095,48224_038_2-S_HM_WW,3.136,268.192,2.592,6.762,225.142,,48224_038_2-S_HM_WW,PQC3,DIODE_HALF,Not Used,Left,DiodeCV,PQC_HM_POSITION 3,0.5,,,0.2,20.0,20.0,HPK_48224_038_2-S_HM_W_flute3_L_DiodeCV_25_10_2023_14h55m54s.txt,Perugia
48224,2S,EE,2736504,370136,48224_045_2-S_HM_EE,3.067,274.174,2.656,7.358,219.717,,48224_045_2-S_HM_EE,PQC3,DIODE_HALF,Not Used,Left,DiodeCV,PQC_HM_POSITION 3,0.5,,,0.2,20.0,20.0,HPK_48224_045_2-S_HM_E_flute3_L_DiodeCV_25_10_2023_11h50m9s.txt,Perugia
48224,2S,WW,2737077,370139,48224_045_2-S_HM_WW,3.309,254.355,2.637,7.027,221.3,,48224_045_2-S_HM_WW,PQC3,DIODE_HALF,Not Used,Left,DiodeCV,PQC_HM_POSITION 3,0.5,,,0.2,20.0,20.0,HPK_48224_045_2-S_HM_W_flute3_L_DiodeCV_25_10_2023_12h24m16s.txt,Perugia
48225,2S,EE,2733841,370190,48225_003_2-S_HM_EE,4.378,191.633,2.604,6.314,224.104,,48225_003_2-S_HM_EE,PQC3,DIODE_HALF,Not Used,Left,DiodeCV,PQC_HM_POSITION 3,0.5,,,0.2,20.0,20.0,HPK_48225_003_2-S_HM_E_flute3_L_DiodeCV_26_10_2023_9h55m51s.txt,Perugia
48225,2S,WW,2733904,370193,48225_003_2-S_HM_WW,4.4,190.787,2.603,6.209,224.19,,48225_003_2-S_HM_WW,PQC3,DIODE_HALF,Not Used,Left,DiodeCV,PQC_HM_POSITION 3,0.5,,,0.2,20.0,20.0,HPK_48225_003_2-S_HM_W_flute3_L_DiodeCV_26_10_2023_10h29m39s.txt,Perugia
48225,2S,EE,2734273,370230,48225_009_2-S_HM_EE,4.4,191.418,2.611,6.366,223.503,,48225_009_2-S_HM_EE,PQC3,DIODE_HALF,Not Used,Left,DiodeCV,PQC_HM_POSITION 3,0.5,,,0.2,20.0,20.0,HPK_48225_009_2-S_HM_E_flute3_L_DiodeCV_26_10_2023_15h15m45s.txt,Perugia
48225,2S,EE,2734135,370270,48225_017_2-S_HM_EE,4.378,192.355,2.594,6.446,224.968,,48225_017_2-S_HM_EE,PQC3,DIODE_HALF,Not Used,Left,DiodeCV,PQC_HM_POSITION 3,0.5,,,0.2,20.0,20.0,HPK_48225_017_2-S_HM_E_flute3_L_DiodeCV_26_10_2023_12h3m32s.txt,Perugia
48225,2S,WW,2733304,370273,48225_017_2-S_HM_WW,4.378,192.079,2.595,6.303,224.881,,48225_017_2-S_HM_WW,PQC3,DIODE_HALF,Not Used,Left,DiodeCV,PQC_HM_POSITION 3,0.5,,,0.2,20.0,20.0,HPK_48225_017_2-S_HM_W_flute3_L_DiodeCV_26_10_2023_12h37m53s.txt,Perugia
48225,2S,EE,2734432,370314,48225_023_2-S_HM_EE,4.378,191.588,2.599,6.508,224.535,,48225_023_2-S_HM_EE,PQC3,DIODE_HALF,Not Used,Left,DiodeCV,PQC_HM_POSITION 3,0.5,,,0.2,20.0,20.0,HPK_48225_023_2-S_HM_E_flute3_L_DiodeCV_27_10_2023_10h11m43s.txt,Perugia
48225,2S,WW,2733484,370317,48225_023_2-S_HM_WW,4.4,191.256,2.602,6.375,224.276,,48225_023_2-S_HM_WW,PQC3,DIODE_HALF,Not Used,Left,DiodeCV,PQC_HM_POSITION 3,0.5,,,0.2,20.0,20.0,HPK_48225_023_2-S_HM_W_flute3_L_DiodeCV_27_10_2023_10h46m27s.txt,Perugia
48225,2S,EE,2733577,370336,48225_026_2-S_HM_EE,4.568,183.799,2.605,5.752,224.018,,48225_026_2-S_HM_EE,PQC3,DIODE_HALF,Not Used,Left,DiodeCV,PQC_HM_POSITION 3,0.5,,,0.2,20.0,20.0,HPK_48225_026_2-S_HM_E_flute3_L_DiodeCV_31_10_2023_9h55m51s.txt,Perugia
48225,2S,WW,2733316,370339,48225_026_2-S_HM_WW,4.519,185.808,2.606,5.689,223.932,,48225_026_2-S_HM_WW,PQC3,DIODE_HALF,Not Used,Left,DiodeCV,PQC_HM_POSITION 3,0.5,,,0.2,20.0,20.0,HPK_48225_026_2-S_HM_W_flute3_L_DiodeCV_31_10_2023_10h29m20s.txt,Perugia
48225,2S,EE,2734210,370390,48225_033_2-S_HM_EE,4.378,192.209,2.621,5.897,222.651,,48225_033_2-S_HM_EE,PQC3,DIODE_HALF,Not Used,Left,DiodeCV,PQC_HM_POSITION 3,0.5,,,0.2,20.0,20.0,HPK_48225_033_2-S_HM_E_flute3_L_DiodeCV_27_10_2023_11h21m54s.txt,Perugia
48225,2S,WW,2733215,370393,48225_033_2-S_HM_WW,4.424,189.541,2.612,5.859,223.418,,48225_033_2-S_HM_WW,PQC3,DIODE_HALF,Not Used,Left,DiodeCV,PQC_HM_POSITION 3,0.5,,,0.2,20.0,20.0,HPK_48225_033_2-S_HM_W_flute3_L_DiodeCV_27_10_2023_12h2m28s.txt,Perugia
48225,2S,EE,2733607,370430,48225_038_2-S_HM_EE,4.4,191.494,2.603,6.107,224.19,,48225_038_2-S_HM_EE,PQC3,DIODE_HALF,Not Used,Left,DiodeCV,PQC_HM_POSITION 3,0.5,,,0.2,20.0,20.0,HPK_48225_038_2-S_HM_E_flute3_L_DiodeCV_31_10_2023_11h50m44s.txt,Perugia
48225,2S,WW,2733853,370433,48225_038_2-S_HM_WW,4.424,190.167,2.602,6.0,224.276,,48225_038_2-S_HM_WW,PQC3,DIODE_HALF,Not Used,Left,DiodeCV,PQC_HM_POSITION 3,0.5,,,0.2,20.0,20.0,HPK_48225_038_2-S_HM_W_flute3_L_DiodeCV_31_10_2023_12h28m44s.txt,Perugia
48225,2S,EE,2734300,370470,48225_043_2-S_HM_EE,4.424,190.179,2.609,6.104,223.675,,48225_043_2-S_HM_EE,PQC3,DIODE_HALF,Not Used,Left,DiodeCV,PQC_HM_POSITION 3,0.5,,,0.2,20.0,20.0,HPK_48225_043_2-S_HM_E_flute3_L_DiodeCV_31_10_2023_8h39m6s.txt,Perugia
48225,2S,WW,2733961,370473,48225_043_2-S_HM_WW,4.424,189.714,2.597,5.997,224.708,,48225_043_2-S_HM_WW,PQC3,DIODE_HALF,Not Used,Left,DiodeCV,PQC_HM_POSITION 3,0.5,,,0.2,20.0,20.0,HPK_48225_043_2-S_HM_W_flute3_L_DiodeCV_31_10_2023_9h13m26s.txt,Perugia
48226,2S,EE,2778673,370518,48226_003_2-S_HM_EE,3.16,266.429,2.64,6.981,221.048,,48226_003_2-S_HM_EE,PQC3,DIODE_HALF,Not Used,Left,DiodeCV,PQC_HM_POSITION 3,0.5,,,0.2,20.0,20.0,HPK_48226_003_2-S_HM_E_flute3_L_DiodeCV_31_10_2023_14h44m50s.txt,Perugia
48226,2S,WW,2778979,370531,48226_003_2-S_HM_WW,3.703,226.646,2.593,6.834,225.055,,48226_003_2-S_HM_WW,PQC3,DIODE_HALF,Not Used,Left,DiodeCV,PQC_HM_POSITION 3,0.5,,,0.2,20.0,20.0,HPK_48226_003_2-S_HM_W_flute3_L_DiodeCV_31_10_2023_15h24m15s.txt,Perugia
48226,2S,EE,2778661,370554,48226_009_2-S_HM_EE,4.4,191.407,2.636,7.199,221.384,,48226_009_2-S_HM_EE,PQC3,DIODE_HALF,Not Used,Left,DiodeCV,PQC_HM_POSITION 3,0.5,,,0.2,20.0,20.0,HPK_48226_009_2-S_HM_E_flute3_L_DiodeCV_6_11_2023_11h46m10s.txt,Perugia
48226,2S,WW,2778832,370557,48226_009_2-S_HM_WW,4.519,186.492,2.635,6.947,221.468,,48226_009_2-S_HM_WW,PQC3,DIODE_HALF,Not Used,Left,DiodeCV,PQC_HM_POSITION 3,0.5,,,0.2,20.0,20.0,HPK_48226_009_2-S_HM_W_flute3_L_DiodeCV_6_11_2023_12h29m2s.txt,Perugia
48226,2S,EE,2779057,370598,48226_017_2-S_HM_EE,4.332,194.227,2.64,7.346,221.048,,48226_017_2-S_HM_EE,PQC3,DIODE_HALF,Not Used,Left,DiodeCV,PQC_HM_POSITION 3,0.5,,,0.2,20.0,20.0,HPK_48226_017_2-S_HM_E_flute3_L_DiodeCV_6_11_2023_9h44m51s.txt,Perugia
48226,2S,WW,2779204,370611,48226_017_2-S_HM_WW,3.607,232.711,2.586,6.869,225.664,,48226_017_2-S_HM_WW,PQC3,DIODE_HALF,Not Used,Left,DiodeCV,PQC_HM_POSITION 3,0.5,,,0.2,20.0,20.0,HPK_48226_017_2-S_HM_W_flute3_L_DiodeCV_6_11_2023_10h23m36s.txt,Perugia
48226,2S,EE,2779489,370638,48226_022_2-S_HM_EE,4.31,194.71,2.648,7.217,220.38,,48226_022_2-S_HM_EE,PQC3,DIODE_HALF,Not Used,Left,DiodeCV,PQC_HM_POSITION 3,0.5,,,0.2,20.0,20.0,HPK_48226_022_2-S_HM_E_flute3_L_DiodeCV_6_11_2023_14h7m4s.txt,Perugia
48226,2S,WW,2778982,370651,48226_022_2-S_HM_WW,4.495,187.153,2.606,6.618,223.932,,48226_022_2-S_HM_WW,PQC3,DIODE_HALF,Not Used,Left,DiodeCV,PQC_HM_POSITION 3,0.5,,,0.2,20.0,20.0,HPK_48226_022_2-S_HM_W_flute3_L_DiodeCV_6_11_2023_15h18m30s.txt,Perugia
48226,2S,EE,2778796,370692,48226_029_2-S_HM_EE,4.332,194.378,2.592,6.983,225.142,,48226_029_2-S_HM_EE,PQC3,DIODE_HALF,Not Used,Left,DiodeCV,PQC_HM_POSITION 3,0.5,,,0.2,20.0,20.0,HPK_48226_029_2-S_HM_E_flute3_L_DiodeCV_6_11_2023_16h1m1s.txt,Perugia
48226,2S,WW,2778775,370695,48226_029_2-S_HM_WW,3.909,214.526,2.597,6.824,224.708,,48226_029_2-S_HM_WW,PQC3,DIODE_HALF,Not Used,Left,DiodeCV,PQC_HM_POSITION 3,0.5,,,0.2,20.0,20.0,HPK_48226_029_2-S_HM_W_flute3_L_DiodeCV_6_11_2023_16h37m21s.txt,Perugia
48226,2S,EE,2778958,370732,48226_037_2-S_HM_EE,3.983,211.369,2.597,7.141,224.708,,48226_037_2-S_HM_EE,PQC3,DIODE_HALF,Not Used,Left,DiodeCV,PQC_HM_POSITION 3,0.5,,,0.2,20.0,20.0,HPK_48226_037_2-S_HM_E_flute3_L_DiodeCV_7_11_2023_11h7m11s.txt,Perugia
48226,2S,WW,2778811,370735,48226_037_2-S_HM_WW,3.965,211.816,2.595,6.732,224.881,,48226_037_2-S_HM_WW,PQC3,DIODE_HALF,Not Used,Left,DiodeCV,PQC_HM_POSITION 3,0.5,,,0.2,20.0,20.0,HPK_48226_037_2-S_HM_W_flute3_L_DiodeCV_7_11_2023_11h40m55s.txt,Perugia
48226,2S,EE,2778826,370772,48226_043_2-S_HM_EE,4.31,195.228,2.644,7.374,220.714,,48226_043_2-S_HM_EE,PQC3,DIODE_HALF,Not Used,Left,DiodeCV,PQC_HM_POSITION 3,0.5,,,0.2,20.0,20.0,HPK_48226_043_2-S_HM_E_flute3_L_DiodeCV_9_11_2023_8h48m32s.txt,Perugia
48226,2S,WW,2778039,370775,48226_043_2-S_HM_WW,3.27,257.0,2.596,7.007,224.795,,48226_043_2-S_HM_WW,PQC3,DIODE_HALF,Not Used,Left,DiodeCV,PQC_HM_POSITION 3,0.5,,,0.2,20.0,20.0,HPK_48226_043_2-S_HM_W_flute3_L_DiodeCV_9_11_2023_9h21m52s.txt,Perugia
48226,2S,EE,2777916,370812,48226_048_2-S_HM_EE,4.424,189.881,2.643,7.314,220.797,,48226_048_2-S_HM_EE,PQC3,DIODE_HALF,Not Used,Left,DiodeCV,PQC_HM_POSITION 3,0.5,,,0.2,20.0,20.0,HPK_48226_048_2-S_HM_E_flute3_L_DiodeCV_7_11_2023_12h15m26s.txt,Perugia
48226,2S,WW,2777931,370815,48226_048_2-S_HM_WW,3.946,212.912,2.599,6.824,224.535,,48226_048_2-S_HM_WW,PQC3,DIODE_HALF,Not Used,Left,DiodeCV,PQC_HM_POSITION 3,0.5,,,0.2,20.0,20.0,HPK_48226_048_2-S_HM_W_flute3_L_DiodeCV_7_11_2023_13h58m42s.txt,Perugia
48227,2S,EE,2779699,370834,48227_003_2-S_HM_EE,4.202,200.22,2.601,7.21,224.363,,48227_003_2-S_HM_EE,PQC3,DIODE_HALF,Not Used,Left,DiodeCV,PQC_HM_POSITION 3,0.5,,,0.2,20.0,20.0,HPK_48227_003_2-S_HM_E_flute3_L_DiodeCV_10_11_2023_9h13m36s.txt,Perugia
48227,2S,WW,2780344,370837,48227_003_2-S_HM_WW,4.288,196.455,2.598,7.017,224.622,,48227_003_2-S_HM_WW,PQC3,DIODE_HALF,Not Used,Left,DiodeCV,PQC_HM_POSITION 3,0.5,,,0.2,20.0,20.0,HPK_48227_003_2-S_HM_W_flute3_L_DiodeCV_10_11_2023_10h10m8s.txt,Perugia
48227,2S,EE,2778334,370874,48227_008_2-S_HM_EE,4.266,197.209,2.645,7.252,220.63,,48227_008_2-S_HM_EE,PQC3,DIODE_HALF,Not Used,Left,DiodeCV,PQC_HM_POSITION 3,0.5,,,0.2,20.0,20.0,HPK_48227_008_2-S_HM_E_flute3_L_DiodeCV_9_11_2023_10h52m35s.txt,Perugia
48227,2S,WW,2778403,370877,48227_008_2-S_HM_WW,3.909,214.601,2.597,6.954,224.708,,48227_008_2-S_HM_WW,PQC3,DIODE_HALF,Not Used,Left,DiodeCV,PQC_HM_POSITION 3,0.5,,,0.2,20.0,20.0,HPK_48227_008_2-S_HM_W_flute3_L_DiodeCV_9_11_2023_12h30m56s.txt,Perugia
48227,2S,EE,2779690,370914,48227_013_2-S_HM_EE,4.182,200.659,2.643,7.214,220.797,,48227_013_2-S_HM_EE,PQC3,DIODE_HALF,Not Used,Left,DiodeCV,PQC_HM_POSITION 3,0.5,,,0.2,20.0,20.0,HPK_48227_013_2-S_HM_E_flute3_L_DiodeCV_13_11_2023_8h48m12s.txt,Perugia
48227,2S,WW,2778373,370917,48227_013_2-S_HM_WW,4.266,197.004,2.6,6.83,224.449,,48227_013_2-S_HM_WW,PQC3,DIODE_HALF,Not Used,Left,DiodeCV,PQC_HM_POSITION 3,0.5,,,0.2,20.0,20.0,HPK_48227_013_2-S_HM_W_flute3_L_DiodeCV_13_11_2023_9h29m21s.txt,Perugia
48227,2S,EE,2780296,370958,48227_021_2-S_HM_EE,4.224,199.043,2.646,7.304,220.547,,48227_021_2-S_HM_EE,PQC3,DIODE_HALF,Not Used,Left,DiodeCV,PQC_HM_POSITION 3,0.5,,,0.2,20.0,20.0,HPK_48227_021_2-S_HM_E_flute3_L_DiodeCV_10_11_2023_11h23m29s.txt,Perugia
48227,2S,WW,2780536,370971,48227_021_2-S_HM_WW,4.182,201.238,2.596,7.038,224.795,,48227_021_2-S_HM_WW,PQC3,DIODE_HALF,Not Used,Left,DiodeCV,PQC_HM_POSITION 3,0.5,,,0.2,20.0,20.0,HPK_48227_021_2-S_HM_W_flute3_L_DiodeCV_10_11_2023_12h12m59s.txt,Perugia
48227,2S,EE,2779696,370994,48227_025_2-S_HM_EE,3.769,222.63,2.601,7.252,224.363,,48227_025_2-S_HM_EE,PQC3,DIODE_HALF,Not Used,Left,DiodeCV,PQC_HM_POSITION 3,0.5,,,0.2,20.0,20.0,HPK_48227_025_2-S_HM_E_flute3_L_DiodeCV_13_11_2023_11h37m49s.txt,Perugia
48227,2S,WW,2780605,370997,48227_025_2-S_HM_WW,3.909,215.239,2.639,7.083,221.132,,48227_025_2-S_HM_WW,PQC3,DIODE_HALF,Not Used,Left,DiodeCV,PQC_HM_POSITION 3,0.5,,,0.2,20.0,20.0,HPK_48227_025_2-S_HM_W_flute3_L_DiodeCV_13_11_2023_12h12m55s.txt,Perugia
48227,2S,EE,2780326,371052,48227_035_2-S_HM_EE,3.561,235.769,2.598,6.991,224.622,,48227_035_2-S_HM_EE,PQC3,DIODE_HALF,Not Used,Left,DiodeCV,PQC_HM_POSITION 3,0.5,,,0.2,20.0,20.0,HPK_48227_035_2-S_HM_E_flute3_L_DiodeCV_13_11_2023_14h39m54s.txt,Perugia
48227,2S,WW,2780197,371055,48227_035_2-S_HM_WW,4.288,196.304,2.64,7.001,221.048,,48227_035_2-S_HM_WW,PQC3,DIODE_HALF,Not Used,Left,DiodeCV,PQC_HM_POSITION 3,0.5,,,0.2,20.0,20.0,HPK_48227_035_2-S_HM_W_flute3_L_DiodeCV_13_11_2023_15h14m33s.txt,Perugia
48227,2S,EE,2778292,371092,48227_040_2-S_HM_EE,4.14,202.864,2.597,7.041,224.708,,48227_040_2-S_HM_EE,PQC3,DIODE_HALF,Not Used,Left,DiodeCV,PQC_HM_POSITION 3,0.5,,,0.2,20.0,20.0,HPK_48227_040_2-S_HM_E_flute3_L_DiodeCV_15_11_2023_10h21m32s.txt,Perugia
48227,2S,WW,2779855,371095,48227_040_2-S_HM_WW,3.803,220.977,2.595,6.873,224.881,,48227_040_2-S_HM_WW,PQC3,DIODE_HALF,Not Used,Left,DiodeCV,PQC_HM_POSITION 3,0.5,,,0.2,20.0,20.0,HPK_48227_040_2-S_HM_W_flute3_L_DiodeCV_15_11_2023_10h57m4s.txt,Perugia
48227,2S,EE,2780584,371136,48227_047_2-S_HM_EE,4.002,210.108,2.597,6.781,224.708,,48227_047_2-S_HM_EE,PQC3,DIODE_HALF,Not Used,Left,DiodeCV,PQC_HM_POSITION 3,0.5,,,0.2,20.0,20.0,HPK_48227_047_2-S_HM_E_flute3_L_DiodeCV_15_11_2023_12h10m40s.txt,Perugia
48227,2S,WW,2780494,371139,48227_047_2-S_HM_WW,3.769,223.467,2.641,7.585,220.964,,48227_047_2-S_HM_WW,PQC3,DIODE_HALF,Not Used,Left,DiodeCV,PQC_HM_POSITION 3,0.5,,,0.2,20.0,20.0,HPK_48227_047_2-S_HM_W_flute3_L_DiodeCV_15_11_2023_12h44m56s.txt,Perugia
48228,2S,EE,2745721,371176,48228_004_2-S_HM_EE,3.722,229.107,2.754,5244000000000.0,234.7,,48228_004_2-S_HM_EE,PQC1,DIODE_HALF,Not Used,Left,Diode_CV1,HP 4192A,0.5,100000.0,0.25,,22.1,22.1,Demokritos_VPB48228_004_2-S_HM_E_Left_PQC3_DiodeHalf_CV.xml,Demokritos
48228,2S,WW,2745861,371179,48228_004_2-S_HM_WW,3.427,248.633,2.762,5760000000000.0,234.0,,48228_004_2-S_HM_WW,PQC1,DIODE_HALF,Not Used,Left,Diode_CV1,HP 4192A,0.5,100000.0,0.25,,22.0,22.0,Demokritos_VPB48228_004_2-S_HM_W_Left_PQC3_DiodeHalf_CV.xml,Demokritos
48228,2S,EE,2745601,371212,48228_008_2-S_HM_EE,3.416,248.199,2.772,5804000000000.0,233.2,,48228_008_2-S_HM_EE,PQC1,DIODE_HALF,Not Used,Left,Diode_CV1,HP 4192A,0.5,100000.0,0.25,,21.3,21.3,Demokritos_VPB48228_008_2-S_HM_E_Left_PQC3_DiodeHalf_CV.xml,Demokritos
