Repository: PanosAssiouras/Analysis_DB_data_PQC

File: Flute_1/Diodes/data.csv (part 31 of 33)
batch_number,Type,Orientation,AGGREGATED_COND_DATA_SET_ID,PART_ID,PART_NAME_LABEL,RHO_KOHMCM,VD_V,CMIN_PFRD,NA,D_UM,CMINPLNR_PFRD,PART_NAME_LABEL.1,KIND_OF_HM_FLUTE_ID,KIND_OF_HM_STRUCT_ID,KIND_OF_HM_CONFIG_ID,KIND_OF_HM_SET_ID,PROCEDURE_TYPE,EQUIPMENT,WAITING_TIME_S,AC_FREQ_HZ,AC_AMPL_V,CORR_OPEN_PFRD,TEMP_SET_DEGC,AV_TEMP_DEGC,FILE_NAME,Location
48228,2S,WW,2746601,371215,48228_008_2-S_HM_WW,3.028,278.265,2.771,6590000000000.0,233.2,,48228_008_2-S_HM_WW,PQC1,DIODE_HALF,Not Used,Left,Diode_CV1,HP 4192A,0.5,100000.0,0.25,,20.4,20.4,Demokritos_VPB48228_008_2-S_HM_W_Left_PQC3_DiodeHalf_CV.xml,Demokritos
48228,2S,EE,2746341,371278,48228_019_2-S_HM_EE,3.318,254.7,2.78,6052000000000.0,232.5,,48228_019_2-S_HM_EE,PQC1,DIODE_HALF,Not Used,Left,Diode_CV1,HP 4192A,0.5,100000.0,0.25,,20.8,20.8,Demokritos_VPB48228_019_2-S_HM_E_Left_PQC3_DiodeHalf_CV.xml,Demokritos
48228,2S,WW,2746881,371291,48228_019_2-S_HM_WW,3.445,246.336,2.743,5605000000000.0,235.6,,48228_019_2-S_HM_WW,PQC1,DIODE_HALF,Not Used,Left,Diode_CV1,HP 4192A,0.5,100000.0,0.25,,21.4,21.4,Demokritos_VPB48228_019_2-S_HM_W_Left_PQC3_DiodeHalf_CV.xml,Demokritos
48228,2S,EE,2746981,371292,48228_020_2-S_HM_EE,3.455,245.06,2.768,5648000000000.0,233.5,,48228_020_2-S_HM_EE,PQC1,DIODE_HALF,Not Used,Left,Diode_CV1,HP 4192A,0.5,100000.0,0.25,,21.1,21.1,Demokritos_VPB48228_020_2-S_HM_E_Left_PQC3_DiodeHalf_CV.xml,Demokritos
48228,2S,WW,2747061,371295,48228_020_2-S_HM_WW,3.75,227.353,2.794,5441000000000.0,231.4,,48228_020_2-S_HM_WW,PQC1,DIODE_HALF,Not Used,Left,Diode_CV1,HP 4192A,0.5,100000.0,0.25,,22.1,22.1,Demokritos_VPB48228_020_2-S_HM_W_Left_PQC3_DiodeHalf_CV.xml,Demokritos
48228,2S,EE,2747621,371336,48228_027_2-S_HM_EE,2.876,297.912,2.736,6825000000000.0,236.2,,48228_027_2-S_HM_EE,PQC1,DIODE_HALF,Not Used,Left,Diode_CV1,HP 4192A,0.5,100000.0,0.25,,22.8,22.8,Demokritos_VPB48228_027_2-S_HM_E_Left_PQC3_DiodeHalf_CV.xml,Demokritos
48228,2S,WW,2747861,371339,48228_027_2-S_HM_WW,4.502,191.893,2.761,4406000000000.0,234.1,,48228_027_2-S_HM_WW,PQC1,DIODE_HALF,Not Used,Left,Diode_CV1,HP 4192A,0.5,100000.0,0.25,,24.0,24.0,Demokritos_VPB48228_027_2-S_HM_W_Left_PQC3_DiodeHalf_CV.xml,Demokritos
48228,2S,EE,2748341,371372,48228_032_2-S_HM_EE,4.098,209.803,2.765,4860000000000.0,233.7,,48228_032_2-S_HM_EE,PQC1,DIODE_HALF,Not Used,Left,Diode_CV1,HP 4192A,0.5,100000.0,0.25,,23.3,23.3,Demokritos_VPB48228_032_2-S_HM_E_Left_PQC3_DiodeHalf_CV.xml,Demokritos
48228,2S,WW,2748541,371375,48228_032_2-S_HM_WW,3.901,221.324,2.772,5154000000000.0,233.2,,48228_032_2-S_HM_WW,PQC1,DIODE_HALF,Not Used,Left,Diode_CV1,HP 4192A,0.5,100000.0,0.25,,23.9,23.9,Demokritos_VPB48228_032_2-S_HM_W_Left_PQC3_DiodeHalf_CV.xml,Demokritos
48228,2S,EE,2748681,371438,48228_042_2-S_HM_EE,3.942,219.321,2.765,5076000000000.0,233.8,,48228_042_2-S_HM_EE,PQC1,DIODE_HALF,Not Used,Left,Diode_CV1,HP 4192A,0.5,100000.0,0.25,,24.1,24.1,Demokritos_VPB48228_042_2-S_HM_E_Left_PQC3_DiodeHalf_CV.xml,Demokritos
48228,2S,WW,2748781,371451,48228_042_2-S_HM_WW,4.048,213.696,2.777,5005000000000.0,232.7,,48228_042_2-S_HM_WW,PQC1,DIODE_HALF,Not Used,Left,Diode_CV1,HP 4192A,0.5,100000.0,0.25,,24.2,24.2,Demokritos_VPB48228_042_2-S_HM_W_Left_PQC3_DiodeHalf_CV.xml,Demokritos
48229,2S,EE,2753301,371510,48229_002_2-S_HM_EE,4.638,183.703,2.782,4296000000000.0,232.4,,48229_002_2-S_HM_EE,PQC1,DIODE_HALF,Not Used,Left,Diode_CV1,HP 4192A,0.5,100000.0,0.25,,22.0,22.0,Demokritos_VPB48229_002_2-S_HM_E_Left_PQC3_DiodeHalf_CV.xml,Demokritos
48229,2S,WW,2753981,371513,48229_002_2-S_HM_WW,3.245,263.152,2.779,6241000000000.0,232.6,,48229_002_2-S_HM_WW,PQC1,DIODE_HALF,Not Used,Left,Diode_CV1,HP 4192A,0.5,100000.0,0.25,,22.3,22.3,Demokritos_VPB48229_002_2-S_HM_W_Left_PQC3_DiodeHalf_CV.xml,Demokritos
48229,2S,EE,2754181,371550,48229_007_2-S_HM_EE,4.357,196.254,2.785,4592000000000.0,232.1,,48229_007_2-S_HM_EE,PQC1,DIODE_HALF,Not Used,Left,Diode_CV1,HP 4192A,0.5,100000.0,0.25,,22.5,22.5,Demokritos_VPB48229_007_2-S_HM_E_Left_PQC3_DiodeHalf_CV.xml,Demokritos
48229,2S,WW,2754421,371553,48229_007_2-S_HM_WW,3.046,282.61,2.82,6791000000000.0,229.2,,48229_007_2-S_HM_WW,PQC1,DIODE_HALF,Not Used,Left,Diode_CV1,HP 4192A,0.5,100000.0,0.25,,23.5,23.5,Demokritos_VPB48229_007_2-S_HM_W_Left_PQC3_DiodeHalf_CV.xml,Demokritos
48229,2S,EE,2754621,371598,48229_015_2-S_HM_EE,3.991,214.379,2.779,5008000000000.0,232.6,,48229_015_2-S_HM_EE,PQC1,DIODE_HALF,Not Used,Left,Diode_CV1,HP 4192A,0.5,100000.0,0.25,,22.6,22.6,Demokritos_VPB48229_015_2-S_HM_E_Left_PQC3_DiodeHalf_CV.xml,Demokritos
48229,2S,WW,2754741,371611,48229_015_2-S_HM_WW,3.268,262.156,2.815,6400000000000.0,229.6,,48229_015_2-S_HM_WW,PQC1,DIODE_HALF,Not Used,Left,Diode_CV1,HP 4192A,0.5,100000.0,0.25,,22.8,22.8,Demokritos_VPB48229_015_2-S_HM_W_Left_PQC3_DiodeHalf_CV.xml,Demokritos
48229,2S,EE,2754801,371710,48229_029_2-S_HM_EE,4.551,186.072,2.78,4308000000000.0,232.5,,48229_029_2-S_HM_EE,PQC1,DIODE_HALF,Not Used,Left,Diode_CV1,HP 4192A,0.5,100000.0,0.25,,21.1,21.1,Demokritos_VPB48229_029_2-S_HM_E_Left_PQC3_DiodeHalf_CV.xml,Demokritos
48229,2S,WW,2755081,371713,48229_029_2-S_HM_WW,3.257,259.836,2.796,6266000000000.0,231.2,,48229_029_2-S_HM_WW,PQC1,DIODE_HALF,Not Used,Left,Diode_CV1,HP 4192A,0.5,100000.0,0.25,,21.0,21.0,Demokritos_VPB48229_029_2-S_HM_W_Left_PQC3_DiodeHalf_CV.xml,Demokritos
48229,2S,EE,2755141,371718,48229_031_2-S_HM_EE,4.578,189.239,2.793,4439000000000.0,231.4,,48229_031_2-S_HM_EE,PQC1,DIODE_HALF,Not Used,Left,Diode_CV1,HP 4192A,0.5,100000.0,0.25,,24.4,24.4,Demokritos_VPB48229_031_2-S_HM_E_Left_PQC3_DiodeHalf_CV.xml,Demokritos
48229,2S,WW,2755221,371731,48229_031_2-S_HM_WW,2.686,317.623,2.821,7751000000000.0,229.1,,48229_031_2-S_HM_WW,PQC1,DIODE_HALF,Not Used,Left,Diode_CV1,HP 4192A,0.5,100000.0,0.25,,22.2,22.2,Demokritos_VPB48229_031_2-S_HM_W_Left_PQC3_DiodeHalf_CV.xml,Demokritos
48229,2S,EE,2755741,371772,48229_039_2-S_HM_EE,4.329,195.738,2.793,4612000000000.0,231.4,,48229_039_2-S_HM_EE,PQC1,DIODE_HALF,Not Used,Left,Diode_CV1,HP 4192A,0.5,100000.0,0.25,,21.2,21.2,Demokritos_VPB48229_039_2-S_HM_E_Left_PQC3_DiodeHalf_CV.xml,Demokritos
48229,2S,WW,2756121,371775,48229_039_2-S_HM_WW,3.094,274.61,2.777,6481000000000.0,232.7,,48229_039_2-S_HM_WW,PQC1,DIODE_HALF,Not Used,Left,Diode_CV1,HP 4192A,0.5,100000.0,0.25,,21.6,21.6,Demokritos_VPB48229_039_2-S_HM_W_Left_PQC3_DiodeHalf_CV.xml,Demokritos
48229,2S,EE,2755961,371790,48229_041_2-S_HM_EE,4.201,203.245,2.803,4823000000000.0,230.6,,48229_041_2-S_HM_EE,PQC1,DIODE_HALF,Not Used,Left,Diode_CV1,HP 4192A,0.5,100000.0,0.25,,22.3,22.3,Demokritos_VPB48229_041_2-S_HM_E_Left_PQC3_DiodeHalf_CV.xml,Demokritos
48229,2S,WW,2756861,371793,48229_041_2-S_HM_WW,3.035,282.311,2.795,6792000000000.0,231.2,,48229_041_2-S_HM_WW,PQC1,DIODE_HALF,Not Used,Left,Diode_CV1,HP 4192A,0.5,100000.0,0.25,,22.8,22.8,Demokritos_VPB48229_041_2-S_HM_W_Left_PQC3_DiodeHalf_CV.xml,Demokritos
48230,2S,EE,2761801,371856,48230_005_2-S_HM_EE,4.122,208.143,2.792,4946000000000.0,231.5,,48230_005_2-S_HM_EE,PQC1,DIODE_HALF,Not Used,Left,Diode_CV1,HP 4192A,0.5,100000.0,0.25,,23.0,23.0,Demokritos_VPB48230_005_2-S_HM_E_Left_PQC3_DiodeHalf_CV.xml,Demokritos
48230,2S,WW,2761921,371859,48230_005_2-S_HM_WW,4.614,186.331,2.797,4354000000000.0,231.1,,48230_005_2-S_HM_WW,PQC1,DIODE_HALF,Not Used,Left,Diode_CV1,HP 4192A,0.5,100000.0,0.25,,23.3,23.3,Demokritos_VPB48230_005_2-S_HM_W_Left_PQC3_DiodeHalf_CV.xml,Demokritos
48230,2S,EE,2762161,371892,48230_010_2-S_HM_EE,4.143,204.263,2.785,4788000000000.0,232.1,,48230_010_2-S_HM_EE,PQC1,DIODE_HALF,Not Used,Left,Diode_CV1,HP 4192A,0.5,100000.0,0.25,,21.0,21.0,Demokritos_VPB48230_010_2-S_HM_E_Left_PQC3_DiodeHalf_CV.xml,Demokritos
48230,2S,WW,2762521,371895,48230_010_2-S_HM_WW,4.231,200.141,2.766,4619000000000.0,233.6,,48230_010_2-S_HM_WW,PQC1,DIODE_HALF,Not Used,Left,Diode_CV1,HP 4192A,0.5,100000.0,0.25,,21.1,21.1,Demokritos_VPB48230_010_2-S_HM_W_Left_PQC3_DiodeHalf_CV.xml,Demokritos
48230,2S,EE,2759941,371932,48230_018_2-S_HM_EE,4.239,201.69,2.763,4612000000000.0,233.9,,48230_018_2-S_HM_EE,PQC1,DIODE_HALF,Not Used,Left,Diode_CV1,HP 4192A,0.5,100000.0,0.25,,22.5,22.5,Demokritos_VPB48230_018_2-S_HM_E_Left_PQC3_DiodeHalf_CV.xml,Demokritos
48230,2S,WW,2760001,371935,48230_018_2-S_HM_WW,4.178,204.357,2.758,4634000000000.0,234.4,,48230_018_2-S_HM_WW,PQC1,DIODE_HALF,Not Used,Left,Diode_CV1,HP 4192A,0.5,100000.0,0.25,,22.3,22.3,Demokritos_VPB48230_018_2-S_HM_W_Left_PQC3_DiodeHalf_CV.xml,Demokritos
48230,2S,EE,2762901,372012,48230_029_2-S_HM_EE,4.298,198.266,2.775,4592000000000.0,232.9,,48230_029_2-S_HM_EE,PQC1,DIODE_HALF,Not Used,Left,Diode_CV1,HP 4192A,0.5,100000.0,0.25,,22.0,22.0,Demokritos_VPB48230_029_2-S_HM_E_Left_PQC3_DiodeHalf_CV.xml,Demokritos
48230,2S,WW,2763001,372015,48230_029_2-S_HM_WW,4.352,197.128,2.823,4738000000000.0,228.9,,48230_029_2-S_HM_WW,PQC1,DIODE_HALF,Not Used,Left,Diode_CV1,HP 4192A,0.5,100000.0,0.25,,23.0,23.0,Demokritos_VPB48230_029_2-S_HM_W_Left_PQC3_DiodeHalf_CV.xml,Demokritos
48230,2S,EE,2763461,372030,48230_034_2-S_HM_EE,4.201,203.673,2.761,4662000000000.0,234.1,,48230_034_2-S_HM_EE,PQC1,DIODE_HALF,Not Used,Left,Diode_CV1,HP 4192A,0.5,100000.0,0.25,,22.6,22.6,Demokritos_VPB48230_034_2-S_HM_E_Left_PQC3_DiodeHalf_CV.xml,Demokritos
48230,2S,WW,2763501,372033,48230_034_2-S_HM_WW,4.223,202.88,2.754,4638000000000.0,234.7,,48230_034_2-S_HM_WW,PQC1,DIODE_HALF,Not Used,Left,Diode_CV1,HP 4192A,0.5,100000.0,0.25,,22.8,22.8,Demokritos_VPB48230_034_2-S_HM_W_Left_PQC3_DiodeHalf_CV.xml,Demokritos
48230,2S,EE,2763581,372110,48230_048_2-S_HM_EE,4.231,200.948,2.752,4563000000000.0,234.9,,48230_048_2-S_HM_EE,PQC1,DIODE_HALF,Not Used,Left,Diode_CV1,HP 4192A,0.5,100000.0,0.25,,21.7,21.7,Demokritos_VPB48230_048_2-S_HM_E_Left_PQC3_DiodeHalf_CV.xml,Demokritos
48230,2S,WW,2764121,372113,48230_048_2-S_HM_WW,4.18,204.692,2.776,4768000000000.0,232.9,,48230_048_2-S_HM_WW,PQC1,DIODE_HALF,Not Used,Left,Diode_CV1,HP 4192A,0.5,100000.0,0.25,,22.6,22.6,Demokritos_VPB48230_048_2-S_HM_W_Left_PQC3_DiodeHalf_CV.xml,Demokritos
48231,2S,EE,2769501,372114,48231_001_2-S_HM_EE,4.239,198.93,2.761,4518000000000.0,234.1,,48231_001_2-S_HM_EE,PQC1,DIODE_HALF,Not Used,Left,Diode_CV1,HP 4192A,0.5,100000.0,0.25,,20.5,20.5,Demokritos_VPB48231_001_2-S_HM_E_Left_PQC3_DiodeHalf_CV.xml,Demokritos
48231,2S,WW,2769921,372117,48231_001_2-S_HM_WW,4.143,204.259,2.774,4743000000000.0,233.0,,48231_001_2-S_HM_WW,PQC1,DIODE_HALF,Not Used,Left,Diode_CV1,HP 4192A,0.5,100000.0,0.25,,21.0,21.0,Demokritos_VPB48231_001_2-S_HM_W_Left_PQC3_DiodeHalf_CV.xml,Demokritos
48231,2S,EE,2770001,372194,48231_011_2-S_HM_EE,4.258,199.298,2.745,4462000000000.0,235.4,,48231_011_2-S_HM_EE,PQC1,DIODE_HALF,Not Used,Left,Diode_CV1,HP 4192A,0.5,100000.0,0.25,,21.4,21.4,Demokritos_VPB48231_011_2-S_HM_E_Left_PQC3_DiodeHalf_CV.xml,Demokritos
48231,2S,WW,2770541,372197,48231_011_2-S_HM_WW,4.375,194.484,2.832,4649000000000.0,228.2,,48231_011_2-S_HM_WW,PQC1,DIODE_HALF,Not Used,Left,Diode_CV1,HP 4192A,0.5,100000.0,0.25,,21.8,21.8,Demokritos_VPB48231_011_2-S_HM_W_Left_PQC3_DiodeHalf_CV.xml,Demokritos
48231,2S,EE,2770701,372274,48231_021_2-S_HM_EE,4.332,197.797,2.771,4553000000000.0,233.2,,48231_021_2-S_HM_EE,PQC1,DIODE_HALF,Not Used,Left,Diode_CV1,HP 4192A,0.5,100000.0,0.25,,22.8,22.8,Demokritos_VPB48231_021_2-S_HM_E_Left_PQC3_DiodeHalf_CV.xml,Demokritos
48231,2S,WW,2770141,372277,48231_021_2-S_HM_WW,4.3,195.157,2.783,4554000000000.0,232.3,,48231_021_2-S_HM_WW,PQC1,DIODE_HALF,Not Used,Left,Diode_CV1,HP 4192A,0.5,100000.0,0.25,,19.8,19.8,Demokritos_VPB48231_021_2-S_HM_W_Left_PQC3_DiodeHalf_CV.xml,Demokritos
48231,2S,EE,2770981,372296,48231_025_2-S_HM_EE,4.037,206.437,2.752,4512000000000.0,234.8,,48231_025_2-S_HM_EE,PQC1,DIODE_HALF,Not Used,Left,Diode_CV1,HP 4192A,0.5,100000.0,0.25,,18.8,18.8,Demokritos_VPB48231_025_2-S_HM_E_Left_PQC3_DiodeHalf_CV.xml,Demokritos
48231,2S,WW,2770361,372299,48231_025_2-S_HM_WW,4.236,198.248,2.763,4492000000000.0,233.9,,48231_025_2-S_HM_WW,PQC1,DIODE_HALF,Not Used,Left,Diode_CV1,HP 4192A,0.5,100000.0,0.25,,19.9,19.9,Demokritos_VPB48231_025_2-S_HM_W_Left_PQC3_DiodeHalf_CV.xml,Demokritos
48231,2S,EE,2770421,372336,48231_031_2-S_HM_EE,4.201,201.123,2.749,4572000000000.0,235.1,,48231_031_2-S_HM_EE,PQC1,DIODE_HALF,Not Used,Left,Diode_CV1,HP 4192A,0.5,100000.0,0.25,,20.8,20.8,Demokritos_VPB48231_031_2-S_HM_E_Left_PQC3_DiodeHalf_CV.xml,Demokritos
48231,2S,WW,2771281,372339,48231_031_2-S_HM_WW,4.278,199.296,2.761,4564000000000.0,234.1,,48231_031_2-S_HM_WW,PQC1,DIODE_HALF,Not Used,Left,Diode_CV1,HP 4192A,0.5,100000.0,0.25,,22.1,22.1,Demokritos_VPB48231_031_2-S_HM_W_Left_PQC3_DiodeHalf_CV.xml,Demokritos
48231,2S,EE,2771341,372358,48231_035_2-S_HM_EE,4.23,199.358,2.723,4430000000000.0,237.4,,48231_035_2-S_HM_EE,PQC1,DIODE_HALF,Not Used,Left,Diode_CV1,HP 4192A,0.5,100000.0,0.25,,20.5,20.5,Demokritos_VPB48231_035_2-S_HM_E_Left_PQC3_DiodeHalf_CV.xml,Demokritos
48231,2S,WW,2771421,372371,48231_035_2-S_HM_WW,4.424,192.057,2.785,4399000000000.0,232.1,,48231_035_2-S_HM_WW,PQC1,DIODE_HALF,Not Used,Left,Diode_CV1,HP 4192A,0.5,100000.0,0.25,,21.6,21.6,Demokritos_VPB48231_035_2-S_HM_W_Left_PQC3_DiodeHalf_CV.xml,Demokritos
48231,2S,EE,2771521,372456,48231_049_2-S_HM_EE,4.729,180.291,2.75,4057000000000.0,235.0,,48231_049_2-S_HM_EE,PQC1,DIODE_HALF,Not Used,Left,Diode_CV1,HP 4192A,0.5,100000.0,0.25,,22.1,22.1,Demokritos_VPB48231_049_2-S_HM_E_Left_PQC3_DiodeHalf_CV.xml,Demokritos
48231,2S,WW,2772081,372459,48231_049_2-S_HM_WW,4.609,181.799,2.756,4222000000000.0,234.5,,48231_049_2-S_HM_WW,PQC1,DIODE_HALF,Not Used,Left,Diode_CV1,HP 4192A,0.5,100000.0,0.25,,19.6,19.6,Demokritos_VPB48231_049_2-S_HM_W_Left_PQC3_DiodeHalf_CV.xml,Demokritos
48235,2S,EE,2792829,373110,48235_004_2-S_HM_EE,4.455,202.47,2.133,2.604,303.564,640000000000.0,48235_004_2-S_HM_EE,PQC3,DIODE_HALF,Not Used,Right,DiodeCV,PQC_HM_POSITION 1,3.0,10000.0,0.25,0.207,20.0,20.078,Test_HPK_VPB48235_004_2-S_HM_EE_East_South_PQC3_DiodeCV_DiodeHalf_CV_Run01_11_16_2023_06_00_25_PM.txt,Brown
48235,2S,EE,2793051,373158,48235_014_2-S_HM_EE,4.673,193.012,2.166,2.541,298.903,640000000000.0,48235_014_2-S_HM_EE,PQC3,DIODE_HALF,Not Used,Right,DiodeCV,PQC_HM_POSITION 3,3.0,10000.0,0.25,0.248,20.0,20.133,Test_HPK_VPB48235_014_2-S_HM_EE_East_South_PQC3_DiodeCV_DiodeHalf_CV_Run01_11_16_2023_03_46_58_PM.txt,Brown
48235,2S,EE,2792562,373238,48235_027_2-S_HM_EE,4.492,200.797,2.164,2.373,299.212,640000000000.0,48235_027_2-S_HM_EE,PQC3,DIODE_HALF,Not Used,Right,DiodeCV,PQC_HM_POSITION 1,3.0,10000.0,0.25,0.206,20.0,20.041,Test_HPK_VPB48235_027_2-S_HM_EE_East_South_PQC3_DiodeCV_DiodeHalf_CV_Run01_11_17_2023_12_59_49_PM.txt,Brown
48235,2S,EE,2793111,373270,48235_030_2-S_HM_EE,4.614,195.501,2.134,2.673,303.343,640000000000.0,48235_030_2-S_HM_EE,PQC3,DIODE_HALF,Not Used,Right,DiodeCV,PQC_HM_POSITION 1,3.0,10000.0,0.25,0.206,20.0,20.073,Test_HPK_VPB48235_030_2-S_HM_EE_East_South_PQC3_DiodeCV_DiodeHalf_CV_Run01_11_17_2023_04_19_34_PM.txt,Brown
48235,2S,WW,2792289,373273,48235_030_2-S_HM_WW,4.263,211.581,2.168,2.939,298.618,640000000000.0,48235_030_2-S_HM_WW,PQC3,DIODE_HALF,Not Used,Right,DiodeCV,PQC_HM_POSITION 2,3.0,10000.0,0.25,0.22,20.0,20.094,Test_HPK_VPB48235_030_2-S_HM_WW_West_North_PQC3_DiodeCV_DiodeHalf_CV_Run01_11_17_2023_05_10_35_PM.txt,Brown
48235,2S,EE,2792199,373318,48235_037_2-S_HM_EE,4.517,199.685,2.169,2.472,298.496,640000000000.0,48235_037_2-S_HM_EE,PQC3,DIODE_HALF,Not Used,Right,DiodeCV,PQC_HM_POSITION 3,3.0,10000.0,0.25,0.245,20.0,20.128,Test_HPK_VPB48235_037_2-S_HM_EE_East_South_PQC3_DiodeCV_DiodeHalf_CV_Run01_11_17_2023_02_11_19_PM.txt,Brown
48235,2S,EE,2792451,373350,48235_040_2-S_HM_EE,4.533,199.009,2.146,2.649,301.731,640000000000.0,48235_040_2-S_HM_EE,PQC3,DIODE_HALF,Not Used,Right,DiodeCV,PQC_HM_POSITION 3,3.0,10000.0,0.25,0.244,20.0,20.121,Test_HPK_VPB48235_040_2-S_HM_EE_East_South_PQC3_DiodeCV_DiodeHalf_CV_Run01_11_17_2023_06_02_43_PM.txt,Brown
48236,2S,EE,2794569,373416,48236_001_2-S_HM_EE,4.402,204.928,2.135,2.721,303.26,640000000000.0,48236_001_2-S_HM_EE,PQC3,DIODE_HALF,Not Used,Right,DiodeCV,PQC_HM_POSITION 1,3.0,10000.0,0.25,0.209,20.0,20.046,Test_HPK_VPB48236_001_2-S_HM_EE_East_South_PQC3_DiodeCV_DiodeHalf_CV_Run01_11_20_2023_12_19_02_PM.txt,Brown
48236,2S,WW,2793660,373419,48236_001_2-S_HM_WW,4.553,198.114,2.131,2.564,303.84,640000000000.0,48236_001_2-S_HM_WW,PQC3,DIODE_HALF,Not Used,Right,DiodeCV,PQC_HM_POSITION 2,3.0,10000.0,0.25,0.223,20.0,20.089,Test_HPK_VPB48236_001_2-S_HM_WW_West_North_PQC3_DiodeCV_DiodeHalf_CV_Run01_11_20_2023_12_59_54_PM.txt,Brown
48236,2S,EE,2794461,373438,48236_004_2-S_HM_EE,4.681,192.715,2.13,2.637,304.036,640000000000.0,48236_004_2-S_HM_EE,PQC3,DIODE_HALF,Not Used,Right,DiodeCV,PQC_HM_POSITION 1,3.0,10000.0,0.25,0.21,20.0,20.081,Test_HPK_VPB48236_004_2-S_HM_EE_East_South_PQC3_DiodeCV_DiodeHalf_CV_Run01_11_20_2023_03_42_54_PM.txt,Brown
48236,2S,WW,2793807,373451,48236_004_2-S_HM_WW,4.481,201.286,2.137,2.614,302.916,640000000000.0,48236_004_2-S_HM_WW,PQC3,DIODE_HALF,Not Used,Right,DiodeCV,PQC_HM_POSITION 2,3.0,10000.0,0.25,0.225,20.0,20.116,Test_HPK_VPB48236_004_2-S_HM_WW_West_North_PQC3_DiodeCV_DiodeHalf_CV_Run01_11_20_2023_04_35_00_PM.txt,Brown
48236,2S,EE,2794188,373496,48236_011_2-S_HM_EE,4.502,200.382,2.148,2.819,301.403,640000000000.0,48236_011_2-S_HM_EE,PQC3,DIODE_HALF,Not Used,Right,DiodeCV,PQC_HM_POSITION 3,3.0,10000.0,0.25,0.244,20.0,20.132,Test_HPK_VPB48236_011_2-S_HM_EE_East_South_PQC3_DiodeCV_DiodeHalf_CV_Run01_11_20_2023_01_40_42_PM.txt,Brown
48236,2S,WW,2791940,373499,48236_011_2-S_HM_WW,4.495,200.679,2.141,2.646,302.475,640000000000.0,48236_011_2-S_HM_WW,PQC3,DIODE_HALF,Not Used,Right,DiodeCV,PQC_HM_POSITION 4,3.0,10000.0,0.25,0.261,20.0,20.108,Test_HPK_VPB48236_011_2-S_HM_WW_West_North_PQC3_DiodeCV_DiodeHalf_CV_Run01_11_20_2023_02_21_36_PM.txt,Brown
48236,2S,EE,2794533,373518,48236_014_2-S_HM_EE,4.565,197.612,2.151,2.631,301.037,640000000000.0,48236_014_2-S_HM_EE,PQC3,DIODE_HALF,Not Used,Right,DiodeCV,PQC_HM_POSITION 3,3.0,10000.0,0.25,0.25,20.0,20.155,Test_HPK_VPB48236_014_2-S_HM_EE_East_South_PQC3_DiodeCV_DiodeHalf_CV_Run01_11_20_2023_05_27_01_PM.txt,Brown
48236,2S,WW,2794014,373531,48236_014_2-S_HM_WW,4.342,207.739,2.15,2.655,301.086,640000000000.0,48236_014_2-S_HM_WW,PQC3,DIODE_HALF,Not Used,Right,DiodeCV,PQC_HM_POSITION 4,3.0,10000.0,0.25,0.263,20.0,20.127,Test_HPK_VPB48236_014_2-S_HM_WW_West_North_PQC3_DiodeCV_DiodeHalf_CV_Run01_11_20_2023_06_19_05_PM.txt,Brown
48236,2S,EE,2794308,373576,48236_022_2-S_HM_EE,4.467,201.936,2.131,2.577,303.772,640000000000.0,48236_022_2-S_HM_EE,PQC3,DIODE_HALF,Not Used,Right,DiodeCV,PQC_HM_POSITION 1,3.0,10000.0,0.25,0.21,20.0,20.059,Test_HPK_VPB48236_022_2-S_HM_EE_East_South_PQC3_DiodeCV_DiodeHalf_CV_Run01_11_21_2023_03_15_58_PM.txt,Brown
48236,2S,WW,2793825,373579,48236_022_2-S_HM_WW,4.301,209.742,2.133,2.599,303.6,640000000000.0,48236_022_2-S_HM_WW,PQC3,DIODE_HALF,Not Used,Right,DiodeCV,PQC_HM_POSITION 2,3.0,10000.0,0.25,0.224,20.0,20.107,Test_HPK_VPB48236_022_2-S_HM_WW_West_North_PQC3_DiodeCV_DiodeHalf_CV_Run01_11_21_2023_03_56_50_PM.txt,Brown
48236,2S,EE,2793864,373598,48236_027_2-S_HM_EE,4.662,193.492,2.108,2.592,307.109,640000000000.0,48236_027_2-S_HM_EE,PQC3,DIODE_HALF,Not Used,Right,DiodeCV,PQC_HM_POSITION 1,3.0,10000.0,0.25,0.211,20.0,20.103,Test_HPK_VPB48236_027_2-S_HM_EE_East_South_PQC3_DiodeCV_DiodeHalf_CV_Run01_11_21_2023_06_32_38_PM.txt,Brown
48236,2S,WW,2793774,373611,48236_027_2-S_HM_WW,4.637,194.526,2.106,2.631,307.429,640000000000.0,48236_027_2-S_HM_WW,PQC3,DIODE_HALF,Not Used,Right,DiodeCV,PQC_HM_POSITION 2,3.0,10000.0,0.25,0.224,20.0,20.135,Test_HPK_VPB48236_027_2-S_HM_WW_West_North_PQC3_DiodeCV_DiodeHalf_CV_Run01_11_21_2023_07_24_46_PM.txt,Brown
48236,2S,EE,2794515,373656,48236_035_2-S_HM_EE,4.657,193.681,2.132,2.537,303.681,640000000000.0,48236_035_2-S_HM_EE,PQC3,DIODE_HALF,Not Used,Right,DiodeCV,PQC_HM_POSITION 3,3.0,10000.0,0.25,0.251,20.0,20.157,Test_HPK_VPB48236_035_2-S_HM_EE_East_South_PQC3_DiodeCV_DiodeHalf_CV_Run01_11_21_2023_04_37_45_PM.txt,Brown
48236,2S,WW,2794566,373659,48236_035_2-S_HM_WW,4.64,194.4,2.112,2.582,306.544,640000000000.0,48236_035_2-S_HM_WW,PQC3,DIODE_HALF,Not Used,Right,DiodeCV,PQC_HM_POSITION 4,3.0,10000.0,0.25,0.263,20.0,20.13,Test_HPK_VPB48236_035_2-S_HM_WW_West_North_PQC3_DiodeCV_DiodeHalf_CV_Run01_11_21_2023_05_18_33_PM.txt,Brown
48236,2S,EE,2794458,373678,48236_040_2-S_HM_EE,4.534,198.937,2.12,2.663,305.397,640000000000.0,48236_040_2-S_HM_EE,PQC3,DIODE_HALF,Not Used,Right,DiodeCV,PQC_HM_POSITION 3,3.0,10000.0,0.25,0.249,20.0,20.168,Test_HPK_VPB48236_040_2-S_HM_EE_East_South_PQC3_DiodeCV_DiodeHalf_CV_Run01_11_21_2023_08_16_44_PM.txt,Brown
48236,2S,WW,2791871,373691,48236_040_2-S_HM_WW,4.548,198.344,2.117,2.544,305.786,640000000000.0,48236_040_2-S_HM_WW,PQC3,DIODE_HALF,Not Used,Right,DiodeCV,PQC_HM_POSITION 4,3.0,10000.0,0.25,0.262,20.0,20.139,Test_HPK_VPB48236_040_2-S_HM_WW_West_North_PQC3_DiodeCV_DiodeHalf_CV_Run01_11_21_2023_09_08_46_PM.txt,Brown
48237,2S,EE,2796173,373754,48237_002_2-S_HM_EE,4.175,216.06,2.114,2.504,306.313,640000000000.0,48237_002_2-S_HM_EE,PQC3,DIODE_HALF,Not Used,Right,DiodeCV,PQC_HM_POSITION 1,3.0,10000.0,0.25,0.206,20.0,20.076,Test_HPK_VPB48237_002_2-S_HM_EE_East_South_PQC3_DiodeCV_DiodeHalf_CV_Run01_11_27_2023_03_30_46_PM.txt,Brown
48237,2S,WW,2796038,373757,48237_002_2-S_HM_WW,4.158,216.922,2.1,2.613,308.321,640000000000.0,48237_002_2-S_HM_WW,PQC3,DIODE_HALF,Not Used,Right,DiodeCV,PQC_HM_POSITION 2,3.0,10000.0,0.25,0.221,20.0,20.112,Test_HPK_VPB48237_002_2-S_HM_WW_West_North_PQC3_DiodeCV_DiodeHalf_CV_Run01_11_27_2023_04_11_31_PM.txt,Brown
48237,2S,EE,2796470,373776,48237_005_2-S_HM_EE,4.2,214.772,2.104,2.602,307.746,640000000000.0,48237_005_2-S_HM_EE,PQC3,DIODE_HALF,Not Used,Right,DiodeCV,PQC_HM_POSITION 1,3.0,10000.0,0.25,0.208,20.0,20.021,Test_HPK_VPB48237_005_2-S_HM_EE_East_South_PQC3_DiodeCV_DiodeHalf_CV_Run01_11_27_2023_06_46_42_PM.txt,Brown
48237,2S,WW,2795684,373779,48237_005_2-S_HM_WW,4.083,220.938,2.127,2.758,304.381,640000000000.0,48237_005_2-S_HM_WW,PQC3,DIODE_HALF,Not Used,Right,DiodeCV,PQC_HM_POSITION 2,3.0,10000.0,0.25,0.223,20.0,20.167,Test_HPK_VPB48237_005_2-S_HM_WW_West_North_PQC3_DiodeCV_DiodeHalf_CV_Run02_11_28_2023_10_35_49_AM.txt,Brown
48237,2S,EE,2796356,373834,48237_013_2-S_HM_EE,4.188,215.376,2.118,2.652,305.766,640000000000.0,48237_013_2-S_HM_EE,PQC3,DIODE_HALF,Not Used,Right,DiodeCV,PQC_HM_POSITION 3,3.0,10000.0,0.25,0.246,20.0,20.152,Test_HPK_VPB48237_013_2-S_HM_EE_East_South_PQC3_DiodeCV_DiodeHalf_CV_Run01_11_27_2023_04_52_17_PM.txt,Brown
48237,2S,WW,2795585,373837,48237_013_2-S_HM_WW,4.134,218.216,2.12,2.634,305.369,640000000000.0,48237_013_2-S_HM_WW,PQC3,DIODE_HALF,Not Used,Right,DiodeCV,PQC_HM_POSITION 4,3.0,10000.0,0.25,0.259,20.0,20.092,Test_HPK_VPB48237_013_2-S_HM_WW_West_North_PQC3_DiodeCV_DiodeHalf_CV_Run01_11_27_2023_05_33_00_PM.txt,Brown
48237,2S,EE,2795987,373856,48237_016_2-S_HM_EE,4.132,218.324,2.104,2.831,307.668,640000000000.0,48237_016_2-S_HM_EE,PQC3,DIODE_HALF,Not Used,Right,DiodeCV,PQC_HM_POSITION 3,3.0,10000.0,0.25,0.246,20.0,20.081,Test_HPK_VPB48237_016_2-S_HM_EE_East_South_PQC3_DiodeCV_DiodeHalf_CV_Run01_11_27_2023_08_30_21_PM.txt,Brown
48237,2S,WW,2796302,373859,48237_016_2-S_HM_WW,4.062,222.061,2.107,2.704,307.301,640000000000.0,48237_016_2-S_HM_WW,PQC3,DIODE_HALF,Not Used,Right,DiodeCV,PQC_HM_POSITION 4,3.0,10000.0,0.25,0.26,20.0,20.054,Test_HPK_VPB48237_016_2-S_HM_WW_West_North_PQC3_DiodeCV_DiodeHalf_CV_Run01_11_27_2023_09_22_03_PM.txt,Brown
48237,2S,EE,2795549,373914,48237_026_2-S_HM_EE,4.864,185.454,2.113,3.004,306.388,640000000000.0,48237_026_2-S_HM_EE,PQC3,DIODE_HALF,Not Used,Right,DiodeCV,PQC_HM_POSITION 1,3.0,10000.0,0.25,0.206,20.0,20.014,Test_HPK_VPB48237_026_2-S_HM_EE_East_South_PQC3_DiodeCV_DiodeHalf_CV_Run01_11_28_2023_11_49_15_AM.txt,Brown
48237,2S,WW,2796401,373917,48237_026_2-S_HM_WW,4.547,198.389,2.131,2.914,303.88,640000000000.0,48237_026_2-S_HM_WW,PQC3,DIODE_HALF,Not Used,Right,DiodeCV,PQC_HM_POSITION 2,3.0,10000.0,0.25,0.22,20.0,20.053,Test_HPK_VPB48237_026_2-S_HM_WW_West_North_PQC3_DiodeCV_DiodeHalf_CV_Run03_11_28_2023_01_16_24_PM.txt,Brown
48237,2S,EE,2795891,373936,48237_030_2-S_HM_EE,4.916,183.484,2.117,3.092,305.796,640000000000.0,48237_030_2-S_HM_EE,PQC3,DIODE_HALF,Not Used,Right,DiodeCV,PQC_HM_POSITION 1,3.0,10000.0,0.25,0.208,20.0,20.024,Test_HPK_VPB48237_030_2-S_HM_EE_East_South_PQC3_DiodeCV_DiodeHalf_CV_Run01_11_28_2023_04_24_11_PM.txt,Brown
48237,2S,WW,2795357,373939,48237_030_2-S_HM_WW,4.857,185.699,2.127,2.902,304.353,640000000000.0,48237_030_2-S_HM_WW,PQC3,DIODE_HALF,Not Used,Right,DiodeCV,PQC_HM_POSITION 2,3.0,10000.0,0.25,0.22,20.0,20.061,Test_HPK_VPB48237_030_2-S_HM_WW_West_North_PQC3_DiodeCV_DiodeHalf_CV_Run01_11_28_2023_05_15_59_PM.txt,Brown
48237,2S,EE,2795627,373994,48237_040_2-S_HM_EE,4.794,188.143,2.131,2.682,303.815,640000000000.0,48237_040_2-S_HM_EE,PQC3,DIODE_HALF,Not Used,Right,DiodeCV,PQC_HM_POSITION 3,3.0,10000.0,0.25,0.245,20.0,20.086,Test_HPK_VPB48237_040_2-S_HM_EE_East_South_PQC3_DiodeCV_DiodeHalf_CV_Run01_11_28_2023_01_54_58_PM.txt,Brown
48237,2S,WW,2793490,373997,48237_040_2-S_HM_WW,4.378,206.019,2.134,2.948,303.424,640000000000.0,48237_040_2-S_HM_WW,PQC3,DIODE_HALF,Not Used,Right,DiodeCV,PQC_HM_POSITION 4,3.0,10000.0,0.25,0.258,20.0,20.064,Test_HPK_VPB48237_040_2-S_HM_WW_West_North_PQC3_DiodeCV_DiodeHalf_CV_Run01_11_28_2023_02_33_31_PM.txt,Brown
48237,2S,EE,2796359,374016,48237_043_2-S_HM_EE,4.858,185.688,2.118,3.002,305.671,640000000000.0,48237_043_2-S_HM_EE,PQC3,DIODE_HALF,Not Used,Right,DiodeCV,PQC_HM_POSITION 3,3.0,10000.0,0.25,0.245,20.0,20.09,Test_HPK_VPB48237_043_2-S_HM_EE_East_South_PQC3_DiodeCV_DiodeHalf_CV_Run01_11_28_2023_06_07_44_PM.txt,Brown
48237,2S,WW,2795888,374019,48237_043_2-S_HM_WW,4.798,187.993,2.116,2.855,305.969,640000000000.0,48237_043_2-S_HM_WW,PQC3,DIODE_HALF,Not Used,Right,DiodeCV,PQC_HM_POSITION 4,3.0,10000.0,0.25,0.258,20.0,20.06,Test_HPK_VPB48237_043_2-S_HM_WW_West_North_PQC3_DiodeCV_DiodeHalf_CV_Run01_11_28_2023_06_59_27_PM.txt,Brown
48238,2S,EE,2796785,374074,48238_002_2-S_HM_EE,4.665,193.351,2.183,2.384,296.548,640000000000.0,48238_002_2-S_HM_EE,PQC3,DIODE_HALF,Not Used,Right,DiodeCV,PQC_HM_POSITION 1,3.0,10000.0,0.25,0.208,20.0,20.075,Test_HPK_VPB48238_002_2-S_HM_EE_East_South_PQC3_DiodeCV_DiodeHalf_CV_Run01_11_29_2023_12_03_21_PM.txt,Brown
48238,2S,WW,2797709,374077,48238_002_2-S_HM_WW,4.251,212.183,2.162,2.73,299.43,640000000000.0,48238_002_2-S_HM_WW,PQC3,DIODE_HALF,Not Used,Right,DiodeCV,PQC_HM_POSITION 2,3.0,10000.0,0.25,0.221,20.0,20.129,Test_HPK_VPB48238_002_2-S_HM_WW_West_North_PQC3_DiodeCV_DiodeHalf_CV_Run01_11_29_2023_12_41_55_PM.txt,Brown
48238,2S,EE,2796953,374096,48238_006_2-S_HM_EE,4.484,201.173,2.112,2.349,306.565,640000000000.0,48238_006_2-S_HM_EE,PQC3,DIODE_HALF,Not Used,Right,DiodeCV,PQC_HM_POSITION 1,3.0,10000.0,0.25,0.212,20.0,20.129,Test_HPK_VPB48238_006_2-S_HM_EE_East_South_PQC3_DiodeCV_DiodeHalf_CV_Run01_11_29_2023_06_24_40_PM.txt,Brown
48238,2S,WW,2797190,374099,48238_006_2-S_HM_WW,4.623,195.113,2.262,2.663,286.229,640000000000.0,48238_006_2-S_HM_WW,PQC3,DIODE_HALF,Not Used,Right,DiodeCV,PQC_HM_POSITION 2,3.0,10000.0,0.25,0.225,20.0,20.151,Test_HPK_VPB48238_006_2-S_HM_WW_West_North_PQC3_DiodeCV_DiodeHalf_CV_Run01_11_29_2023_07_16_34_PM.txt,Brown
48238,2S,EE,2797448,374154,48238_014_2-S_HM_EE,4.279,210.823,2.251,3.193,287.576,640000000000.0,48238_014_2-S_HM_EE,PQC3,DIODE_HALF,Not Used,Right,DiodeCV,PQC_HM_POSITION 3,3.0,10000.0,0.25,0.246,20.0,20.176,Test_HPK_VPB48238_014_2-S_HM_EE_East_South_PQC3_DiodeCV_DiodeHalf_CV_Run01_11_29_2023_01_20_33_PM.txt,Brown
48238,2S,WW,2797595,374157,48238_014_2-S_HM_WW,4.435,203.366,2.309,3.249,280.409,640000000000.0,48238_014_2-S_HM_WW,PQC3,DIODE_HALF,Not Used,Right,DiodeCV,PQC_HM_POSITION 4,3.0,10000.0,0.25,0.259,20.0,20.153,Test_HPK_VPB48238_014_2-S_HM_WW_West_North_PQC3_DiodeCV_DiodeHalf_CV_Run01_11_29_2023_01_59_05_PM.txt,Brown
48238,2S,EE,2796524,374176,48238_017_2-S_HM_EE,4.442,203.068,2.16,2.524,299.753,640000000000.0,48238_017_2-S_HM_EE,PQC3,DIODE_HALF,Not Used,Right,DiodeCV,PQC_HM_POSITION 3,3.0,10000.0,0.25,0.249,20.0,20.182,Test_HPK_VPB48238_017_2-S_HM_EE_East_South_PQC3_DiodeCV_DiodeHalf_CV_Run01_11_29_2023_08_08_26_PM.txt,Brown
48238,2S,WW,2797121,374179,48238_017_2-S_HM_WW,4.337,207.967,2.34,3.872,276.699,640000000000.0,48238_017_2-S_HM_WW,PQC3,DIODE_HALF,Not Used,Right,DiodeCV,PQC_HM_POSITION 4,3.0,10000.0,0.25,0.263,20.0,20.148,Test_HPK_VPB48238_017_2-S_HM_WW_West_North_PQC3_DiodeCV_DiodeHalf_CV_Run01_11_29_2023_08_57_03_PM.txt,Brown
48238,2S,EE,2797379,374234,48238_024_2-S_HM_EE,4.439,203.218,2.175,2.506,297.748,640000000000.0,48238_024_2-S_HM_EE,PQC3,DIODE_HALF,Not Used,Right,DiodeCV,PQC_HM_POSITION 1,3.0,10000.0,0.25,0.211,20.0,20.11,Test_HPK_VPB48238_024_2-S_HM_EE_East_South_PQC3_DiodeCV_DiodeHalf_CV_Run01_11_29_2023_03_09_52_PM.txt,Brown
48238,2S,WW,2797403,374237,48238_024_2-S_HM_WW,4.544,198.519,2.339,3.214,276.865,640000000000.0,48238_024_2-S_HM_WW,PQC3,DIODE_HALF,Not Used,Right,DiodeCV,PQC_HM_POSITION 2,3.0,10000.0,0.25,0.224,20.0,20.145,Test_HPK_VPB48238_024_2-S_HM_WW_West_North_PQC3_DiodeCV_DiodeHalf_CV_Run01_11_29_2023_03_45_06_PM.txt,Brown
48238,2S,EE,2796620,374256,48238_028_2-S_HM_EE,4.443,203.007,2.099,2.233,308.47,640000000000.0,48238_028_2-S_HM_EE,PQC3,DIODE_HALF,Not Used,Right,DiodeCV,PQC_HM_POSITION 1,3.0,10000.0,0.25,0.209,20.0,20.069,Test_HPK_VPB48238_028_2-S_HM_EE_East_South_PQC3_DiodeCV_DiodeHalf_CV_Run01_11_30_2023_12_38_50_PM.txt,Brown
48238,2S,WW,2796731,374259,48238_028_2-S_HM_WW,4.256,211.926,2.12,2.571,305.357,640000000000.0,48238_028_2-S_HM_WW,PQC3,DIODE_HALF,Not Used,Right,DiodeCV,PQC_HM_POSITION 2,3.0,10000.0,0.25,0.222,20.0,20.13,Test_HPK_VPB48238_028_2-S_HM_WW_West_North_PQC3_DiodeCV_DiodeHalf_CV_Run01_11_30_2023_01_26_02_PM.txt,Brown
48238,2S,EE,2797346,374314,48238_036_2-S_HM_EE,4.259,211.792,2.129,2.453,304.185,640000000000.0,48238_036_2-S_HM_EE,PQC3,DIODE_HALF,Not Used,Right,DiodeCV,PQC_HM_POSITION 3,3.0,10000.0,0.25,0.25,20.0,20.183,Test_HPK_VPB48238_036_2-S_HM_EE_East_South_PQC3_DiodeCV_DiodeHalf_CV_Run01_11_29_2023_04_23_38_PM.txt,Brown
48238,2S,WW,2797544,374317,48238_036_2-S_HM_WW,4.673,193.036,2.311,2.411,280.158,640000000000.0,48238_036_2-S_HM_WW,PQC3,DIODE_HALF,Not Used,Right,DiodeCV,PQC_HM_POSITION 4,3.0,10000.0,0.25,0.262,20.0,20.161,Test_HPK_VPB48238_036_2-S_HM_WW_West_North_PQC3_DiodeCV_DiodeHalf_CV_Run01_11_29_2023_05_02_15_PM.txt,Brown
48238,2S,EE,2797055,374336,48238_039_2-S_HM_EE,4.397,205.127,2.134,2.207,303.409,640000000000.0,48238_039_2-S_HM_EE,PQC3,DIODE_HALF,Not Used,Right,DiodeCV,PQC_HM_POSITION 3,3.0,10000.0,0.25,0.247,20.0,20.177,Test_HPK_VPB48238_039_2-S_HM_EE_East_South_PQC3_DiodeCV_DiodeHalf_CV_Run01_11_30_2023_02_13_17_PM.txt,Brown
48238,2S,WW,2797526,374339,48238_039_2-S_HM_WW,4.527,199.27,2.257,2.308,286.93,640000000000.0,48238_039_2-S_HM_WW,PQC3,DIODE_HALF,Not Used,Right,DiodeCV,PQC_HM_POSITION 4,3.0,10000.0,0.25,0.26,20.0,20.075,Test_HPK_VPB48238_039_2-S_HM_WW_West_North_PQC3_DiodeCV_DiodeHalf_CV_Run01_11_30_2023_03_05_14_PM.txt,Brown
48209,PSS,EE,2876401,473892,48209_003_PSS_HM_EE,4.136,205.999,2.76,4755000000000.0,234.2,,48209_003_PSS_HM_EE,PQC1,DIODE_HALF,Not Used,Left,Diode_CV1,HP 4192A,0.5,100000.0,0.25,,22.0,22.0,Demokritos_VPB48209_003_PSS_HM_E_Left_PQC3_DiodeHalf_CV.xml,Demokritos
48209,PSS,WW,2877421,473897,48209_003_PSS_HM_WW,4.018,212.507,2.793,5013000000000.0,231.4,,48209_003_PSS_HM_WW,PQC1,DIODE_HALF,Not Used,Left,Diode_CV1,HP 4192A,0.5,100000.0,0.25,,22.3,22.3,Demokritos_VPB48209_003_PSS_HM_W_Left_PQC3_DiodeHalf_CV.xml,Demokritos
48209,PSS,EE,2877501,473974,48209_010_PSS_HM_EE,4.203,203.569,2.783,4736000000000.0,232.2,,48209_010_PSS_HM_EE,PQC1,DIODE_HALF,Not Used,Left,Diode_CV1,HP 4192A,0.5,100000.0,0.25,,22.6,22.6,Demokritos_VPB48209_010_PSS_HM_E_Left_PQC3_DiodeHalf_CV.xml,Demokritos
48209,PSS,WW,2877821,473979,48209_010_PSS_HM_WW,4.11,208.607,2.79,4889000000000.0,231.6,,48209_010_PSS_HM_WW,PQC1,DIODE_HALF,Not Used,Left,Diode_CV1,HP 4192A,0.5,100000.0,0.25,,22.9,22.9,Demokritos_VPB48209_010_PSS_HM_W_Left_PQC3_DiodeHalf_CV.xml,Demokritos
48209,PSS,EE,2877601,474034,48209_015_PSS_HM_EE,4.083,206.835,2.786,4841000000000.0,232.0,,48209_015_PSS_HM_EE,PQC1,DIODE_HALF,Not Used,Left,Diode_CV1,HP 4192A,0.5,100000.0,0.25,,20.7,20.7,Demokritos_VPB48209_015_PSS_HM_E_Left_PQC3_DiodeHalf_CV.xml,Demokritos
48209,PSS,WW,2877761,474039,48209_015_PSS_HM_WW,3.872,218.846,2.807,5177000000000.0,230.3,,48209_015_PSS_HM_WW,PQC1,DIODE_HALF,Not Used,Left,Diode_CV1,HP 4192A,0.5,100000.0,0.25,,21.2,21.2,Demokritos_VPB48209_015_PSS_HM_W_Left_PQC3_DiodeHalf_CV.xml,Demokritos
48209,PSS,EE,2879021,474154,48209_025_PSS_HM_EE,3.977,214.264,2.783,4984000000000.0,232.3,,48209_025_PSS_HM_EE,PQC1,DIODE_HALF,Not Used,Left,Diode_CV1,HP 4192A,0.5,100000.0,0.25,,22.0,22.0,Demokritos_VPB48209_025_PSS_HM_E_Left_PQC3_DiodeHalf_CV.xml,Demokritos
48209,PSS,WW,2878821,474159,48209_025_PSS_HM_WW,4.245,201.115,2.811,4781000000000.0,229.9,,48209_025_PSS_HM_WW,PQC1,DIODE_HALF,Not Used,Left,Diode_CV1,HP 4192A,0.5,100000.0,0.25,,22.3,22.3,Demokritos_VPB48209_025_PSS_HM_W_Left_PQC3_DiodeHalf_CV.xml,Demokritos
48209,PSS,EE,2879381,474214,48209_030_PSS_HM_EE,4.304,199.737,2.768,4607000000000.0,233.5,,48209_030_PSS_HM_EE,PQC1,DIODE_HALF,Not Used,Left,Diode_CV1,HP 4192A,0.5,100000.0,0.25,,23.3,23.3,Demokritos_VPB48209_030_PSS_HM_E_Left_PQC3_DiodeHalf_CV.xml,Demokritos
48209,PSS,WW,2879841,474219,48209_030_PSS_HM_WW,4.282,201.073,2.784,4684000000000.0,232.2,,48209_030_PSS_HM_WW,PQC1,DIODE_HALF,Not Used,Left,Diode_CV1,HP 4192A,0.5,100000.0,0.25,,23.5,23.5,Demokritos_VPB48209_030_PSS_HM_W_Left_PQC3_DiodeHalf_CV.xml,Demokritos
48209,PSS,EE,2879921,474258,48209_034_PSS_HM_EE,4.317,198.601,2.767,4560000000000.0,233.6,,48209_034_PSS_HM_EE,PQC1,DIODE_HALF,Not Used,Left,Diode_CV1,HP 4192A,0.5,100000.0,0.25,,22.9,22.9,Demokritos_VPB48209_034_PSS_HM_E_Left_PQC3_DiodeHalf_CV.xml,Demokritos
48209,PSS,WW,2880081,474273,48209_034_PSS_HM_WW,4.277,200.881,2.792,4736000000000.0,231.5,,48209_034_PSS_HM_WW,PQC1,DIODE_HALF,Not Used,Left,Diode_CV1,HP 4192A,0.5,100000.0,0.25,,23.2,23.2,Demokritos_VPB48209_034_PSS_HM_W_Left_PQC3_DiodeHalf_CV.xml,Demokritos
48209,PSS,EE,2879621,474350,48209_041_PSS_HM_EE,4.126,204.946,2.763,4701000000000.0,233.9,,48209_041_PSS_HM_EE,PQC1,DIODE_HALF,Not Used,Left,Diode_CV1,HP 4192A,0.5,100000.0,0.25,,20.9,20.9,Demokritos_VPB48209_041_PSS_HM_E_Left_PQC3_DiodeHalf_CV.xml,Demokritos
48209,PSS,WW,2880361,474355,48209_041_PSS_HM_WW,4.145,204.972,2.778,4740000000000.0,232.6,,48209_041_PSS_HM_WW,PQC1,DIODE_HALF,Not Used,Left,Diode_CV1,HP 4192A,0.5,100000.0,0.25,,21.6,21.6,Demokritos_VPB48209_041_PSS_HM_W_Left_PQC3_DiodeHalf_CV.xml,Demokritos
48209,PSS,EE,2880521,474438,48209_049_PSS_HM_EE,4.634,186.02,2.764,4281000000000.0,233.8,,48209_049_PSS_HM_EE,PQC1,DIODE_HALF,Not Used,Left,Diode_CV1,HP 4192A,0.5,100000.0,0.25,,23.7,23.7,Demokritos_VPB48209_049_PSS_HM_E_Left_PQC3_DiodeHalf_CV.xml,Demokritos
48209,PSS,WW,2881021,474453,48209_049_PSS_HM_WW,4.579,183.659,2.793,4299000000000.0,231.5,,48209_049_PSS_HM_WW,PQC1,DIODE_HALF,Not Used,Left,Diode_CV1,HP 4192A,0.5,100000.0,0.25,,20.1,20.1,Demokritos_VPB48209_049_PSS_HM_W_Left_PQC3_DiodeHalf_CV.xml,Demokritos
48210,PSS,EE,2861041,474454,48210_002_PSS_HM_EE,4.807,178.954,2.774,4105000000000.0,233.0,,48210_002_PSS_HM_EE,PQC1,DIODE_HALF,Not Used,Left,Diode_CV1,HP 4192A,0.5,100000.0,0.25,,23.4,23.4,Demokritos_VPB48210_002_PSS_HM_E_Left_PQC3_DiodeHalf_CV.xml,Demokritos
48210,PSS,WW,2861081,474459,48210_002_PSS_HM_WW,4.714,182.629,2.783,4224000000000.0,232.2,,48210_002_PSS_HM_WW,PQC1,DIODE_HALF,Not Used,Left,Diode_CV1,HP 4192A,0.5,100000.0,0.25,,23.5,23.5,Demokritos_VPB48210_002_PSS_HM_W_Left_PQC3_DiodeHalf_CV.xml,Demokritos
48210,PSS,EE,2861681,474574,48210_012_PSS_HM_EE,4.946,172.51,2.76,3925000000000.0,234.2,,48210_012_PSS_HM_EE,PQC1,DIODE_HALF,Not Used,Left,Diode_CV1,HP 4192A,0.5,100000.0,0.25,,22.2,22.2,Demokritos_VPB48210_012_PSS_HM_E_Left_PQC3_DiodeHalf_CV.xml,Demokritos
48210,PSS,WW,2861381,474579,48210_012_PSS_HM_WW,4.849,176.207,2.818,4237000000000.0,229.3,,48210_012_PSS_HM_WW,PQC1,DIODE_HALF,Not Used,Left,Diode_CV1,HP 4192A,0.5,100000.0,0.25,,22.4,22.4,Demokritos_VPB48210_012_PSS_HM_W_Left_PQC3_DiodeHalf_CV.xml,Demokritos
48210,PSS,EE,2862461,474634,48210_017_PSS_HM_EE,4.712,181.693,2.787,4232000000000.0,231.9,,48210_017_PSS_HM_EE,PQC1,DIODE_HALF,Not Used,Left,Diode_CV1,HP 4192A,0.5,100000.0,0.25,,22.7,22.7,Demokritos_VPB48210_017_PSS_HM_E_Left_PQC3_DiodeHalf_CV.xml,Demokritos
48210,PSS,WW,2863021,474639,48210_017_PSS_HM_WW,4.702,182.609,2.815,4371000000000.0,229.6,,48210_017_PSS_HM_WW,PQC1,DIODE_HALF,Not Used,Left,Diode_CV1,HP 4192A,0.5,100000.0,0.25,,23.1,23.1,Demokritos_VPB48210_017_PSS_HM_W_Left_PQC3_DiodeHalf_CV.xml,Demokritos
48210,PSS,EE,2863301,474694,48210_022_PSS_HM_EE,4.54,184.979,2.796,4384000000000.0,231.1,,48210_022_PSS_HM_EE,PQC1,DIODE_HALF,Not Used,Left,Diode_CV1,HP 4192A,0.5,100000.0,0.25,,19.9,19.9,Demokritos_VPB48210_022_PSS_HM_E_Left_PQC3_DiodeHalf_CV.xml,Demokritos
48210,PSS,WW,2863421,474699,48210_022_PSS_HM_WW,4.646,181.755,2.816,4339000000000.0,229.6,,48210_022_PSS_HM_WW,PQC1,DIODE_HALF,Not Used,Left,Diode_CV1,HP 4192A,0.5,100000.0,0.25,,20.7,20.7,Demokritos_VPB48210_022_PSS_HM_W_Left_PQC3_DiodeHalf_CV.xml,Demokritos
48210,PSS,EE,2863561,474776,48210_030_PSS_HM_EE,4.784,177.11,2.752,4008000000000.0,234.9,,48210_030_PSS_HM_EE,PQC1,DIODE_HALF,Not Used,Left,Diode_CV1,HP 4192A,0.5,100000.0,0.25,,21.2,21.2,Demokritos_VPB48210_030_PSS_HM_E_Left_PQC3_DiodeHalf_CV.xml,Demokritos
48210,PSS,WW,2863861,474791,48210_030_PSS_HM_WW,4.648,182.953,2.793,4302000000000.0,231.4,,48210_030_PSS_HM_WW,PQC1,DIODE_HALF,Not Used,Left,Diode_CV1,HP 4192A,0.5,100000.0,0.25,,21.7,21.7,Demokritos_VPB48210_030_PSS_HM_W_Left_PQC3_DiodeHalf_CV.xml,Demokritos
48210,PSS,EE,2864321,474830,48210_034_PSS_HM_EE,4.678,182.265,2.781,4241000000000.0,232.4,,48210_034_PSS_HM_EE,PQC1,DIODE_HALF,Not Used,Left,Diode_CV1,HP 4192A,0.5,100000.0,0.25,,22.1,22.1,Demokritos_VPB48210_034_PSS_HM_E_Left_PQC3_DiodeHalf_CV.xml,Demokritos
48210,PSS,WW,2864001,474835,48210_034_PSS_HM_WW,4.691,182.125,2.794,4314000000000.0,231.3,,48210_034_PSS_HM_WW,PQC1,DIODE_HALF,Not Used,Left,Diode_CV1,HP 4192A,0.5,100000.0,0.25,,22.4,22.4,Demokritos_VPB48210_034_PSS_HM_W_Left_PQC3_DiodeHalf_CV.xml,Demokritos
48210,PSS,EE,2864141,474956,48210_045_PSS_HM_EE,4.599,184.237,2.774,4303000000000.0,233.0,,48210_045_PSS_HM_EE,PQC1,DIODE_HALF,Not Used,Left,Diode_CV1,HP 4192A,0.5,100000.0,0.25,,21.2,21.2,Demokritos_VPB48210_045_PSS_HM_E_Left_PQC3_DiodeHalf_CV.xml,Demokritos
48210,PSS,WW,2864601,474971,48210_045_PSS_HM_WW,4.714,177.401,2.775,4097000000000.0,232.9,,48210_045_PSS_HM_WW,PQC1,DIODE_HALF,Not Used,Left,Diode_CV1,HP 4192A,0.5,100000.0,0.25,,19.3,19.3,Demokritos_VPB48210_045_PSS_HM_W_Left_PQC3_DiodeHalf_CV.xml,Demokritos
48210,PSS,EE,2864641,474994,48210_048_PSS_HM_EE,4.585,183.541,2.776,4263000000000.0,232.8,,48210_048_PSS_HM_EE,PQC1,DIODE_HALF,Not Used,Left,Diode_CV1,HP 4192A,0.5,100000.0,0.25,,20.2,20.2,Demokritos_VPB48210_048_PSS_HM_E_Left_PQC3_DiodeHalf_CV.xml,Demokritos
48210,PSS,WW,2864681,474999,48210_048_PSS_HM_WW,4.524,186.515,2.796,4433000000000.0,231.2,,48210_048_PSS_HM_WW,PQC1,DIODE_HALF,Not Used,Left,Diode_CV1,HP 4192A,0.5,100000.0,0.25,,20.6,20.6,Demokritos_VPB48210_048_PSS_HM_W_Left_PQC3_DiodeHalf_CV.xml,Demokritos
48239,2S,EE,2887361,475038,48239_006_2-S_HM_EE,4.567,186.965,2.769,4300000000000.0,233.4,,48239_006_2-S_HM_EE,PQC1,DIODE_HALF,Not Used,Left,Diode_CV1,HP 4192A,0.5,100000.0,0.25,,22.3,22.3,Demokritos_VPB48239_006_2-S_HM_E_Left_PQC3_DiodeHalf_CV.xml,Demokritos
48239,2S,WW,2887501,475051,48239_006_2-S_HM_WW,4.814,178.344,2.798,4190000000000.0,231.0,,48239_006_2-S_HM_WW,PQC1,DIODE_HALF,Not Used,Left,Diode_CV1,HP 4192A,0.5,100000.0,0.25,,23.1,23.1,Demokritos_VPB48239_006_2-S_HM_W_Left_PQC3_DiodeHalf_CV.xml,Demokritos
48239,2S,EE,2887721,475056,48239_011_2-S_HM_EE,4.475,190.795,2.757,4306000000000.0,234.4,,48239_011_2-S_HM_EE,PQC1,DIODE_HALF,Not Used,Left,Diode_CV1,HP 4192A,0.5,100000.0,0.25,,22.3,22.3,Demokritos_VPB48239_011_2-S_HM_E_Left_PQC3_DiodeHalf_CV.xml,Demokritos
48239,2S,WW,2888081,475059,48239_011_2-S_HM_WW,4.754,180.087,2.76,4108000000000.0,234.1,,48239_011_2-S_HM_WW,PQC1,DIODE_HALF,Not Used,Left,Diode_CV1,HP 4192A,0.5,100000.0,0.25,,22.7,22.7,Demokritos_VPB48239_011_2-S_HM_W_Left_PQC3_DiodeHalf_CV.xml,Demokritos
