Repository: PanosAssiouras/Analysis_DB_data_PQC

File: Flute_1/Diodes/data.csv (part 32 of 33)
batch_number,Type,Orientation,AGGREGATED_COND_DATA_SET_ID,PART_ID,PART_NAME_LABEL,RHO_KOHMCM,VD_V,CMIN_PFRD,NA,D_UM,CMINPLNR_PFRD,PART_NAME_LABEL.1,KIND_OF_HM_FLUTE_ID,KIND_OF_HM_STRUCT_ID,KIND_OF_HM_CONFIG_ID,KIND_OF_HM_SET_ID,PROCEDURE_TYPE,EQUIPMENT,WAITING_TIME_S,AC_FREQ_HZ,AC_AMPL_V,CORR_OPEN_PFRD,TEMP_SET_DEGC,AV_TEMP_DEGC,FILE_NAME,Location
48239,2S,EE,2888241,475172,48239_039_2-S_HM_EE,4.318,199.245,2.755,4520000000000.0,234.6,,48239_039_2-S_HM_EE,PQC1,DIODE_HALF,Not Used,Left,Diode_CV1,HP 4192A,0.5,100000.0,0.25,,23.4,23.4,Demokritos_VPB48239_039_2-S_HM_E_Left_PQC3_DiodeHalf_CV.xml,Demokritos
48239,2S,WW,2888361,475175,48239_039_2-S_HM_WW,4.779,180.264,2.781,4223000000000.0,232.4,,48239_039_2-S_HM_WW,PQC1,DIODE_HALF,Not Used,Left,Diode_CV1,HP 4192A,0.5,100000.0,0.25,,23.6,23.6,Demokritos_VPB48239_039_2-S_HM_W_Left_PQC3_DiodeHalf_CV.xml,Demokritos
48239,2S,EE,2888601,475212,48239_044_2-S_HM_EE,4.561,184.875,2.767,4263000000000.0,233.6,,48239_044_2-S_HM_EE,PQC1,DIODE_HALF,Not Used,Left,Diode_CV1,HP 4192A,0.5,100000.0,0.25,,20.5,20.5,Demokritos_VPB48239_044_2-S_HM_E_Left_PQC3_DiodeHalf_CV.xml,Demokritos
48239,2S,WW,2888981,475215,48239_044_2-S_HM_WW,4.749,179.289,2.775,4139000000000.0,232.9,,48239_044_2-S_HM_WW,PQC1,DIODE_HALF,Not Used,Left,Diode_CV1,HP 4192A,0.5,100000.0,0.25,,21.9,21.9,Demokritos_VPB48239_044_2-S_HM_W_Left_PQC3_DiodeHalf_CV.xml,Demokritos
48239,2S,EE,2889561,475230,48239_046_2-S_HM_EE,4.687,184.204,2.767,4236000000000.0,233.6,,48239_046_2-S_HM_EE,PQC1,DIODE_HALF,Not Used,Left,Diode_CV1,HP 4192A,0.5,100000.0,0.25,,23.9,23.9,Demokritos_VPB48239_046_2-S_HM_E_Left_PQC3_DiodeHalf_CV.xml,Demokritos
48239,2S,WW,2889241,475233,48239_046_2-S_HM_WW,4.741,182.345,2.785,4272000000000.0,232.1,,48239_046_2-S_HM_WW,PQC1,DIODE_HALF,Not Used,Left,Diode_CV1,HP 4192A,0.5,100000.0,0.25,,24.1,24.1,Demokritos_VPB48239_046_2-S_HM_W_Left_PQC3_DiodeHalf_CV.xml,Demokritos
48240,2S,EE,2927190,475256,48240_002_2-S_HM_EE,4.551,198.199,2.102,2.583,307.996,640000000000.0,48240_002_2-S_HM_EE,PQC3,DIODE_HALF,Not Used,Right,DiodeCV,PQC_HM_POSITION 1,3.0,10000.0,0.25,,20.0,20.005,Test_HPK_VPB48240_002_2-S_HM_EE_East_South_PQC3_DiodeCV_DiodeHalf_CV_Run01_12_06_2023_01_01_36_PM.txt,Brown
48240,2S,WW,2927208,475259,48240_002_2-S_HM_WW,4.51,199.996,2.105,2.625,307.593,640000000000.0,48240_002_2-S_HM_WW,PQC3,DIODE_HALF,Not Used,Right,DiodeCV,PQC_HM_POSITION 2,3.0,10000.0,0.25,,20.0,20.011,Test_HPK_VPB48240_002_2-S_HM_WW_West_North_PQC3_DiodeCV_DiodeHalf_CV_Run01_12_06_2023_01_40_08_PM.txt,Brown
48240,2S,EE,2926173,475278,48240_006_2-S_HM_EE,4.227,213.411,2.11,2.593,306.902,640000000000.0,48240_006_2-S_HM_EE,PQC3,DIODE_HALF,Not Used,Right,DiodeCV,PQC_HM_POSITION 1,3.0,10000.0,0.25,,20.0,20.018,Test_HPK_VPB48240_006_2-S_HM_EE_East_South_PQC3_DiodeCV_DiodeHalf_CV_Run01_12_06_2023_04_13_08_PM.txt,Brown
48240,2S,WW,2926482,475291,48240_006_2-S_HM_WW,4.482,201.259,2.117,2.531,305.87,640000000000.0,48240_006_2-S_HM_WW,PQC3,DIODE_HALF,Not Used,Right,DiodeCV,PQC_HM_POSITION 2,3.0,10000.0,0.25,,20.0,20.049,Test_HPK_VPB48240_006_2-S_HM_WW_West_North_PQC3_DiodeCV_DiodeHalf_CV_Run01_12_06_2023_05_05_17_PM.txt,Brown
48240,2S,EE,2926461,475336,48240_015_2-S_HM_EE,4.089,220.587,2.116,2.781,306.032,640000000000.0,48240_015_2-S_HM_EE,PQC3,DIODE_HALF,Not Used,Right,DiodeCV,PQC_HM_POSITION 3,3.0,10000.0,0.25,,20.0,20.033,Test_HPK_VPB48240_015_2-S_HM_EE_East_South_PQC3_DiodeCV_DiodeHalf_CV_Run01_12_06_2023_02_18_39_PM.txt,Brown
48240,2S,WW,2926071,475339,48240_015_2-S_HM_WW,4.327,208.443,2.114,2.484,306.319,640000000000.0,48240_015_2-S_HM_WW,PQC3,DIODE_HALF,Not Used,Right,DiodeCV,PQC_HM_POSITION 4,3.0,10000.0,0.25,,20.0,20.023,Test_HPK_VPB48240_015_2-S_HM_WW_West_North_PQC3_DiodeCV_DiodeHalf_CV_Run01_12_06_2023_02_57_11_PM.txt,Brown
48240,2S,EE,2926206,475358,48240_018_2-S_HM_EE,4.281,210.721,2.106,2.616,307.507,640000000000.0,48240_018_2-S_HM_EE,PQC3,DIODE_HALF,Not Used,Right,DiodeCV,PQC_HM_POSITION 3,3.0,10000.0,0.25,,20.0,20.082,Test_HPK_VPB48240_018_2-S_HM_EE_East_South_PQC3_DiodeCV_DiodeHalf_CV_Run01_12_06_2023_05_57_15_PM.txt,Brown
48240,2S,WW,2925951,475371,48240_018_2-S_HM_WW,4.297,209.931,2.113,2.528,306.468,640000000000.0,48240_018_2-S_HM_WW,PQC3,DIODE_HALF,Not Used,Right,DiodeCV,PQC_HM_POSITION 4,3.0,10000.0,0.25,,20.0,20.055,Test_HPK_VPB48240_018_2-S_HM_WW_West_North_PQC3_DiodeCV_DiodeHalf_CV_Run01_12_06_2023_06_49_07_PM.txt,Brown
48240,2S,EE,2925972,475416,48240_026_2-S_HM_EE,4.271,211.194,2.094,2.713,309.232,640000000000.0,48240_026_2-S_HM_EE,PQC3,DIODE_HALF,Not Used,Right,DiodeCV,PQC_HM_POSITION 1,3.0,10000.0,0.25,,20.0,20.008,Test_HPK_VPB48240_026_2-S_HM_EE_East_South_PQC3_DiodeCV_DiodeHalf_CV_Run01_12_07_2023_11_37_06_AM.txt,Brown
48240,2S,WW,2926968,475419,48240_026_2-S_HM_WW,4.272,211.133,2.105,2.743,307.621,640000000000.0,48240_026_2-S_HM_WW,PQC3,DIODE_HALF,Not Used,Right,DiodeCV,PQC_HM_POSITION 2,3.0,10000.0,0.25,,20.0,20.03,Test_HPK_VPB48240_026_2-S_HM_WW_West_North_PQC3_DiodeCV_DiodeHalf_CV_Run01_12_07_2023_12_15_40_PM.txt,Brown
48240,2S,EE,2926875,475438,48240_029_2-S_HM_EE,4.33,208.319,2.091,2.677,309.575,640000000000.0,48240_029_2-S_HM_EE,PQC3,DIODE_HALF,Not Used,Right,DiodeCV,PQC_HM_POSITION 1,3.0,10000.0,0.25,,20.0,20.026,Test_HPK_VPB48240_029_2-S_HM_EE_East_South_PQC3_DiodeCV_DiodeHalf_CV_Run01_12_07_2023_06_52_15_PM.txt,Brown
48240,2S,WW,2926455,475451,48240_029_2-S_HM_WW,4.309,209.314,2.099,2.538,308.431,640000000000.0,48240_029_2-S_HM_WW,PQC3,DIODE_HALF,Not Used,Right,DiodeCV,PQC_HM_POSITION 2,3.0,10000.0,0.25,,20.0,20.059,Test_HPK_VPB48240_029_2-S_HM_WW_West_North_PQC3_DiodeCV_DiodeHalf_CV_Run01_12_07_2023_07_44_17_PM.txt,Brown
48240,2S,EE,2926677,475496,48240_037_2-S_HM_EE,4.284,210.552,2.098,2.722,308.586,640000000000.0,48240_037_2-S_HM_EE,PQC3,DIODE_HALF,Not Used,Right,DiodeCV,PQC_HM_POSITION 3,3.0,10000.0,0.25,,20.0,20.067,Test_HPK_VPB48240_037_2-S_HM_EE_East_South_PQC3_DiodeCV_DiodeHalf_CV_Run01_12_07_2023_12_54_18_PM.txt,Brown
48240,2S,WW,2926575,475499,48240_037_2-S_HM_WW,4.241,212.682,2.102,2.716,308.012,640000000000.0,48240_037_2-S_HM_WW,PQC3,DIODE_HALF,Not Used,Right,DiodeCV,PQC_HM_POSITION 4,3.0,10000.0,0.25,,20.0,20.051,Test_HPK_VPB48240_037_2-S_HM_WW_West_North_PQC3_DiodeCV_DiodeHalf_CV_Run01_12_07_2023_01_32_58_PM.txt,Brown
48240,2S,EE,2926923,475518,48240_040_2-S_HM_EE,4.26,211.743,2.097,2.654,308.738,640000000000.0,48240_040_2-S_HM_EE,PQC3,DIODE_HALF,Not Used,Right,DiodeCV,PQC_HM_POSITION 3,3.0,10000.0,0.25,,20.0,20.101,Test_HPK_VPB48240_040_2-S_HM_EE_East_South_PQC3_DiodeCV_DiodeHalf_CV_Run01_12_07_2023_08_36_01_PM.txt,Brown
48240,2S,WW,2926155,475531,48240_040_2-S_HM_WW,4.29,210.263,2.1,2.705,308.379,640000000000.0,48240_040_2-S_HM_WW,PQC3,DIODE_HALF,Not Used,Right,DiodeCV,PQC_HM_POSITION 4,3.0,10000.0,0.25,,20.0,20.071,Test_HPK_VPB48240_040_2-S_HM_WW_West_North_PQC3_DiodeCV_DiodeHalf_CV_Run01_12_07_2023_09_27_56_PM.txt,Brown
48241,2S,EE,2928512,475598,48241_002_2-S_HM_EE,4.25,212.251,2.095,2.739,309.007,640000000000.0,48241_002_2-S_HM_EE,PQC3,DIODE_HALF,Not Used,Right,DiodeCV,PQC_HM_POSITION 1,3.0,10000.0,0.25,,20.0,20.024,Test_HPK_VPB48241_002_2-S_HM_EE_East_South_PQC3_DiodeCV_DiodeHalf_CV_Run01_12_07_2023_03_00_31_PM.txt,Brown
48241,2S,WW,2928485,475611,48241_002_2-S_HM_WW,4.133,218.224,2.182,3.024,296.716,640000000000.0,48241_002_2-S_HM_WW,PQC3,DIODE_HALF,Not Used,Right,DiodeCV,PQC_HM_POSITION 2,3.0,10000.0,0.25,,20.0,20.06,Test_HPK_VPB48241_002_2-S_HM_WW_West_North_PQC3_DiodeCV_DiodeHalf_CV_Run01_12_07_2023_03_39_06_PM.txt,Brown
48241,2S,EE,2928149,475630,48241_005_2-S_HM_EE,4.234,213.022,2.093,2.648,309.354,640000000000.0,48241_005_2-S_HM_EE,PQC3,DIODE_HALF,Not Used,Right,DiodeCV,PQC_HM_POSITION 1,3.0,10000.0,0.25,,20.0,20.039,Test_HPK_VPB48241_005_2-S_HM_EE_East_South_PQC3_DiodeCV_DiodeHalf_CV_Run01_12_08_2023_06_42_13_PM.txt,Brown
48241,2S,WW,2928401,475633,48241_005_2-S_HM_WW,4.216,213.945,2.098,2.692,308.645,640000000000.0,48241_005_2-S_HM_WW,PQC3,DIODE_HALF,Not Used,Right,DiodeCV,PQC_HM_POSITION 2,3.0,10000.0,0.25,,20.0,20.076,Test_HPK_VPB48241_005_2-S_HM_WW_West_North_PQC3_DiodeCV_DiodeHalf_CV_Run01_12_08_2023_07_33_57_PM.txt,Brown
48241,2S,EE,2927540,475678,48241_014_2-S_HM_EE,4.239,212.772,2.109,2.772,307.005,640000000000.0,48241_014_2-S_HM_EE,PQC3,DIODE_HALF,Not Used,Right,DiodeCV,PQC_HM_POSITION 3,3.0,10000.0,0.25,,20.0,20.103,Test_HPK_VPB48241_014_2-S_HM_EE_East_South_PQC3_DiodeCV_DiodeHalf_CV_Run01_12_07_2023_04_17_42_PM.txt,Brown
48241,2S,WW,2928302,475691,48241_014_2-S_HM_WW,4.02,224.384,2.11,2.796,306.913,640000000000.0,48241_014_2-S_HM_WW,PQC3,DIODE_HALF,Not Used,Right,DiodeCV,PQC_HM_POSITION 4,3.0,10000.0,0.25,,20.0,20.082,Test_HPK_VPB48241_014_2-S_HM_WW_West_North_PQC3_DiodeCV_DiodeHalf_CV_Run01_12_07_2023_04_56_24_PM.txt,Brown
48241,2S,EE,2928575,475710,48241_018_2-S_HM_EE,4.224,213.538,2.095,2.736,309.07,640000000000.0,48241_018_2-S_HM_EE,PQC3,DIODE_HALF,Not Used,Right,DiodeCV,PQC_HM_POSITION 3,3.0,10000.0,0.25,,20.0,20.109,Test_HPK_VPB48241_018_2-S_HM_EE_East_South_PQC3_DiodeCV_DiodeHalf_CV_Run01_12_08_2023_08_25_35_PM.txt,Brown
48241,2S,WW,2927810,475713,48241_018_2-S_HM_WW,4.183,215.656,2.109,2.595,306.988,640000000000.0,48241_018_2-S_HM_WW,PQC3,DIODE_HALF,Not Used,Right,DiodeCV,PQC_HM_POSITION 4,3.0,10000.0,0.25,,20.0,20.084,Test_HPK_VPB48241_018_2-S_HM_WW_West_North_PQC3_DiodeCV_DiodeHalf_CV_Run01_12_08_2023_09_17_11_PM.txt,Brown
48241,2S,EE,2928473,475758,48241_027_2-S_HM_EE,4.18,215.805,2.08,2.705,311.278,640000000000.0,48241_027_2-S_HM_EE,PQC3,DIODE_HALF,Not Used,Right,DiodeCV,PQC_HM_POSITION 1,3.0,10000.0,0.25,,20.0,20.018,Test_HPK_VPB48241_027_2-S_HM_EE_East_South_PQC3_DiodeCV_DiodeHalf_CV_Run01_12_08_2023_12_15_07_PM.txt,Brown
48241,2S,WW,2928344,475771,48241_027_2-S_HM_WW,4.143,217.726,2.089,2.751,309.927,640000000000.0,48241_027_2-S_HM_WW,PQC3,DIODE_HALF,Not Used,Right,DiodeCV,PQC_HM_POSITION 2,3.0,10000.0,0.25,,20.0,20.058,Test_HPK_VPB48241_027_2-S_HM_WW_West_North_PQC3_DiodeCV_DiodeHalf_CV_Run01_12_08_2023_12_53_47_PM.txt,Brown
48241,2S,EE,2927816,475790,48241_032_2-S_HM_EE,4.193,215.12,2.093,2.771,309.332,640000000000.0,48241_032_2-S_HM_EE,PQC3,DIODE_HALF,Not Used,Right,DiodeCV,PQC_HM_POSITION 1,3.0,10000.0,0.25,,20.0,20.01,Test_HPK_VPB48241_032_2-S_HM_EE_East_South_PQC3_DiodeCV_DiodeHalf_CV_Run01_12_11_2023_12_52_58_PM.txt,Brown
48241,2S,WW,2928254,475793,48241_032_2-S_HM_WW,3.986,226.285,2.109,2.848,307.06,640000000000.0,48241_032_2-S_HM_WW,PQC3,DIODE_HALF,Not Used,Right,DiodeCV,PQC_HM_POSITION 2,3.0,10000.0,0.25,,20.0,20.025,Test_HPK_VPB48241_032_2-S_HM_WW_West_North_PQC3_DiodeCV_DiodeHalf_CV_Run01_12_11_2023_01_40_18_PM.txt,Brown
48241,2S,EE,2928572,475838,48241_041_2-S_HM_EE,4.203,214.599,2.091,2.723,309.595,640000000000.0,48241_041_2-S_HM_EE,PQC3,DIODE_HALF,Not Used,Right,DiodeCV,PQC_HM_POSITION 3,3.0,10000.0,0.25,,20.0,20.127,Test_HPK_VPB48241_041_2-S_HM_EE_East_South_PQC3_DiodeCV_DiodeHalf_CV_Run01_12_08_2023_03_16_38_PM.txt,Brown
48241,2S,WW,2928050,475851,48241_041_2-S_HM_WW,4.166,216.519,2.095,2.598,309.018,640000000000.0,48241_041_2-S_HM_WW,PQC3,DIODE_HALF,Not Used,Right,DiodeCV,PQC_HM_POSITION 4,3.0,10000.0,0.25,,20.0,20.1,Test_HPK_VPB48241_041_2-S_HM_WW_West_North_PQC3_DiodeCV_DiodeHalf_CV_Run01_12_08_2023_03_55_16_PM.txt,Brown
48241,2S,EE,2928320,475870,48241_044_2-S_HM_EE,4.161,216.796,2.095,2.801,309.084,640000000000.0,48241_044_2-S_HM_EE,PQC3,DIODE_HALF,Not Used,Right,DiodeCV,PQC_HM_POSITION 3,3.0,10000.0,0.25,,20.0,20.063,Test_HPK_VPB48241_044_2-S_HM_EE_East_South_PQC3_DiodeCV_DiodeHalf_CV_Run01_12_11_2023_02_27_43_PM.txt,Brown
48241,2S,WW,2925706,475873,48241_044_2-S_HM_WW,4.157,217.014,2.101,2.569,308.187,640000000000.0,48241_044_2-S_HM_WW,PQC3,DIODE_HALF,Not Used,Right,DiodeCV,PQC_HM_POSITION 4,3.0,10000.0,0.25,,20.0,20.048,Test_HPK_VPB48241_044_2-S_HM_WW_West_North_PQC3_DiodeCV_DiodeHalf_CV_Run01_12_11_2023_03_15_15_PM.txt,Brown
48242,2S,EE,2930168,475910,48242_001_2-S_HM_EE,4.186,215.491,2.097,2.654,308.691,640000000000.0,48242_001_2-S_HM_EE,PQC3,DIODE_HALF,Not Used,Right,DiodeCV,PQC_HM_POSITION 1,3.0,10000.0,0.25,,20.0,20.01,Test_HPK_VPB48242_001_2-S_HM_EE_East_South_PQC3_DiodeCV_DiodeHalf_CV_Run01_12_12_2023_11_51_32_AM.txt,Brown
48242,2S,WW,2929925,475913,48242_001_2-S_HM_WW,4.156,217.032,2.1,2.79,308.347,640000000000.0,48242_001_2-S_HM_WW,PQC3,DIODE_HALF,Not Used,Right,DiodeCV,PQC_HM_POSITION 2,3.0,10000.0,0.25,,20.0,20.037,Test_HPK_VPB48242_001_2-S_HM_WW_West_North_PQC3_DiodeCV_DiodeHalf_CV_Run01_12_12_2023_12_29_56_PM.txt,Brown
48242,2S,EE,2929337,475932,48242_004_2-S_HM_EE,4.205,214.491,2.099,2.619,308.447,640000000000.0,48242_004_2-S_HM_EE,PQC3,DIODE_HALF,Not Used,Right,DiodeCV,PQC_HM_POSITION 1,3.0,10000.0,0.25,,20.0,20.018,Test_HPK_VPB48242_004_2-S_HM_EE_East_South_PQC3_DiodeCV_DiodeHalf_CV_Run01_12_11_2023_06_05_14_PM.txt,Brown
48242,2S,WW,2928770,475935,48242_004_2-S_HM_WW,4.069,221.672,0.764,0.543,847.15,640000000000.0,48242_004_2-S_HM_WW,PQC3,DIODE_HALF,Not Used,Right,DiodeCV,PQC_HM_POSITION 2,3.0,10000.0,0.25,,20.0,20.023,Test_HPK_VPB48242_004_2-S_HM_WW_West_North_PQC3_DiodeCV_DiodeHalf_CV_Run01_12_11_2023_06_57_16_PM.txt,Brown
48242,2S,EE,2930078,475990,48242_011_2-S_HM_EE,4.201,214.71,2.115,2.653,306.062,640000000000.0,48242_011_2-S_HM_EE,PQC3,DIODE_HALF,Not Used,Right,DiodeCV,PQC_HM_POSITION 3,3.0,10000.0,0.25,,20.0,20.073,Test_HPK_VPB48242_011_2-S_HM_EE_East_South_PQC3_DiodeCV_DiodeHalf_CV_Run01_12_12_2023_01_08_18_PM.txt,Brown
48242,2S,WW,2929706,475993,48242_011_2-S_HM_WW,4.177,215.948,2.105,2.653,307.558,640000000000.0,48242_011_2-S_HM_WW,PQC3,DIODE_HALF,Not Used,Right,DiodeCV,PQC_HM_POSITION 4,3.0,10000.0,0.25,,20.0,20.049,Test_HPK_VPB48242_011_2-S_HM_WW_West_North_PQC3_DiodeCV_DiodeHalf_CV_Run01_12_12_2023_01_46_39_PM.txt,Brown
48242,2S,EE,2928707,476012,48242_014_2-S_HM_EE,4.089,220.601,2.115,2.739,306.197,640000000000.0,48242_014_2-S_HM_EE,PQC3,DIODE_HALF,Not Used,Right,DiodeCV,PQC_HM_POSITION 3,3.0,10000.0,0.25,,20.0,20.047,Test_HPK_VPB48242_014_2-S_HM_EE_East_South_PQC3_DiodeCV_DiodeHalf_CV_Run01_12_11_2023_07_49_17_PM.txt,Brown
48242,2S,WW,2929685,476015,48242_014_2-S_HM_WW,4.165,216.585,2.1,2.619,308.316,640000000000.0,48242_014_2-S_HM_WW,PQC3,DIODE_HALF,Not Used,Right,DiodeCV,PQC_HM_POSITION 4,3.0,10000.0,0.25,,20.0,20.028,Test_HPK_VPB48242_014_2-S_HM_WW_West_North_PQC3_DiodeCV_DiodeHalf_CV_Run01_12_11_2023_08_41_13_PM.txt,Brown
48242,2S,EE,2929928,476070,48242_021_2-S_HM_EE,4.167,216.486,2.11,2.701,306.836,640000000000.0,48242_021_2-S_HM_EE,PQC3,DIODE_HALF,Not Used,Right,DiodeCV,PQC_HM_POSITION 1,3.0,10000.0,0.25,,20.0,20.009,Test_HPK_VPB48242_021_2-S_HM_EE_East_South_PQC3_DiodeCV_DiodeHalf_CV_Run01_12_12_2023_04_47_26_PM.txt,Brown
48242,2S,WW,2929100,476073,48242_021_2-S_HM_WW,4.036,223.482,2.114,2.77,306.224,640000000000.0,48242_021_2-S_HM_WW,PQC3,DIODE_HALF,Not Used,Right,DiodeCV,PQC_HM_POSITION 2,3.0,10000.0,0.25,,20.0,20.026,Test_HPK_VPB48242_021_2-S_HM_WW_West_North_PQC3_DiodeCV_DiodeHalf_CV_Run01_12_12_2023_05_25_15_PM.txt,Brown
48242,2S,EE,2929775,476092,48242_024_2-S_HM_EE,4.093,220.396,2.11,2.679,306.86,640000000000.0,48242_024_2-S_HM_EE,PQC3,DIODE_HALF,Not Used,Right,DiodeCV,PQC_HM_POSITION 1,3.0,10000.0,0.25,,20.0,20.009,Test_HPK_VPB48242_024_2-S_HM_EE_East_South_PQC3_DiodeCV_DiodeHalf_CV_Run01_12_13_2023_12_13_24_PM.txt,Brown
48242,2S,WW,2929298,476095,48242_024_2-S_HM_WW,4.116,219.16,2.107,2.603,307.231,640000000000.0,48242_024_2-S_HM_WW,PQC3,DIODE_HALF,Not Used,Right,DiodeCV,PQC_HM_POSITION 2,3.0,10000.0,0.25,,20.0,20.044,Test_HPK_VPB48242_024_2-S_HM_WW_West_North_PQC3_DiodeCV_DiodeHalf_CV_Run01_12_13_2023_01_00_32_PM.txt,Brown
48242,2S,EE,2929109,476150,48242_031_2-S_HM_EE,4.151,217.329,2.1,2.593,308.257,640000000000.0,48242_031_2-S_HM_EE,PQC3,DIODE_HALF,Not Used,Right,DiodeCV,PQC_HM_POSITION 3,3.0,10000.0,0.25,,20.0,20.058,Test_HPK_VPB48242_031_2-S_HM_EE_East_South_PQC3_DiodeCV_DiodeHalf_CV_Run01_12_12_2023_06_03_00_PM.txt,Brown
48242,2S,WW,2930009,476153,48242_031_2-S_HM_WW,4.154,217.136,2.096,2.798,308.893,640000000000.0,48242_031_2-S_HM_WW,PQC3,DIODE_HALF,Not Used,Right,DiodeCV,PQC_HM_POSITION 4,3.0,10000.0,0.25,,20.0,20.036,Test_HPK_VPB48242_031_2-S_HM_WW_West_North_PQC3_DiodeCV_DiodeHalf_CV_Run01_12_12_2023_06_40_48_PM.txt,Brown
48242,2S,EE,2929946,476172,48242_035_2-S_HM_EE,4.19,215.276,2.096,2.684,308.973,640000000000.0,48242_035_2-S_HM_EE,PQC3,DIODE_HALF,Not Used,Right,DiodeCV,PQC_HM_POSITION 3,3.0,10000.0,0.25,,20.0,20.086,Test_HPK_VPB48242_035_2-S_HM_EE_East_South_PQC3_DiodeCV_DiodeHalf_CV_Run01_12_13_2023_01_47_38_PM.txt,Brown
48242,2S,WW,2929289,476175,48242_035_2-S_HM_WW,4.126,218.601,2.095,2.801,309.07,640000000000.0,48242_035_2-S_HM_WW,PQC3,DIODE_HALF,Not Used,Right,DiodeCV,PQC_HM_POSITION 4,3.0,10000.0,0.25,,20.0,20.067,Test_HPK_VPB48242_035_2-S_HM_WW_West_North_PQC3_DiodeCV_DiodeHalf_CV_Run01_12_13_2023_02_34_46_PM.txt,Brown
48243,2S,EE,2931520,476270,48243_002_2-S_HM_EE,4.913,183.609,2.145,3.354,301.787,640000000000.0,48243_002_2-S_HM_EE,PQC3,DIODE_HALF,Not Used,Right,DiodeCV,PQC_HM_POSITION 1,3.0,10000.0,0.25,,20.0,20.032,Test_HPK_VPB48243_002_2-S_HM_EE_East_South_PQC3_DiodeCV_DiodeHalf_CV_Run01_12_14_2023_05_49_40_PM.txt,Brown
48243,2S,WW,2930620,476273,48243_002_2-S_HM_WW,4.875,185.033,2.151,3.248,301.021,640000000000.0,48243_002_2-S_HM_WW,PQC3,DIODE_HALF,Not Used,Right,DiodeCV,PQC_HM_POSITION 2,3.0,10000.0,0.25,,20.0,20.048,Test_HPK_VPB48243_002_2-S_HM_WW_West_North_PQC3_DiodeCV_DiodeHalf_CV_Run01_12_14_2023_05_30_06_PM.txt,Brown
48243,2S,EE,2930497,476292,48243_005_2-S_HM_EE,4.924,183.182,2.117,3.362,305.808,640000000000.0,48243_005_2-S_HM_EE,PQC3,DIODE_HALF,Not Used,Right,DiodeCV,PQC_HM_POSITION 1,3.0,10000.0,0.25,,20.0,20.015,Test_HPK_VPB48243_005_2-S_HM_EE_East_South_PQC3_DiodeCV_DiodeHalf_CV_Run03_12_14_2023_01_48_22_PM.txt,Brown
48243,2S,WW,2930587,476295,48243_005_2-S_HM_WW,4.909,183.747,2.128,3.236,304.3,640000000000.0,48243_005_2-S_HM_WW,PQC3,DIODE_HALF,Not Used,Right,DiodeCV,PQC_HM_POSITION 2,3.0,10000.0,0.25,,20.0,20.021,Test_HPK_VPB48243_005_2-S_HM_WW_West_North_PQC3_DiodeCV_DiodeHalf_CV_Run02_12_14_2023_02_07_59_PM.txt,Brown
48243,2S,EE,2931241,476350,48243_014_2-S_HM_EE,4.123,218.799,2.103,2.839,307.827,640000000000.0,48243_014_2-S_HM_EE,PQC3,DIODE_HALF,Not Used,Right,DiodeCV,PQC_HM_POSITION 3,3.0,10000.0,0.25,,20.0,20.041,Test_HPK_VPB48243_014_2-S_HM_EE_East_South_PQC3_DiodeCV_DiodeHalf_CV_Run01_12_14_2023_05_20_33_PM.txt,Brown
48243,2S,WW,2931349,476353,48243_014_2-S_HM_WW,4.074,221.427,2.096,2.872,308.878,640000000000.0,48243_014_2-S_HM_WW,PQC3,DIODE_HALF,Not Used,Right,DiodeCV,PQC_HM_POSITION 4,3.0,10000.0,0.25,,20.0,20.033,Test_HPK_VPB48243_014_2-S_HM_WW_West_North_PQC3_DiodeCV_DiodeHalf_CV_Run02_12_14_2023_05_11_01_PM.txt,Brown
48243,2S,EE,2930326,476372,48243_018_2-S_HM_EE,4.181,215.769,2.082,2.736,310.956,640000000000.0,48243_018_2-S_HM_EE,PQC3,DIODE_HALF,Not Used,Right,DiodeCV,PQC_HM_POSITION 3,3.0,10000.0,0.25,,20.0,20.034,Test_HPK_VPB48243_018_2-S_HM_EE_East_South_PQC3_DiodeCV_DiodeHalf_CV_Run02_12_14_2023_02_27_35_PM.txt,Brown
48243,2S,WW,2930560,476375,48243_018_2-S_HM_WW,4.158,216.953,2.095,2.658,309.003,640000000000.0,48243_018_2-S_HM_WW,PQC3,DIODE_HALF,Not Used,Right,DiodeCV,PQC_HM_POSITION 4,3.0,10000.0,0.25,,20.0,20.033,Test_HPK_VPB48243_018_2-S_HM_WW_West_North_PQC3_DiodeCV_DiodeHalf_CV_Run02_12_14_2023_02_37_16_PM.txt,Brown
48243,2S,EE,2931139,476430,48243_026_2-S_HM_EE,4.173,216.149,2.094,2.8,309.238,640000000000.0,48243_026_2-S_HM_EE,PQC3,DIODE_HALF,Not Used,Right,DiodeCV,PQC_HM_POSITION 1,3.0,10000.0,0.25,,20.0,20.055,Test_HPK_VPB48243_026_2-S_HM_EE_East_South_PQC3_DiodeCV_DiodeHalf_CV_Run01_12_15_2023_05_12_42_PM.txt,Brown
48243,2S,WW,2931514,476433,48243_026_2-S_HM_WW,4.235,212.976,2.118,2.351,305.671,640000000000.0,48243_026_2-S_HM_WW,PQC3,DIODE_HALF,Not Used,Right,DiodeCV,PQC_HM_POSITION 2,3.0,10000.0,0.25,,20.0,20.072,Test_HPK_VPB48243_026_2-S_HM_WW_West_North_PQC3_DiodeCV_DiodeHalf_CV_Run02_12_15_2023_04_53_03_PM.txt,Brown
48243,2S,EE,2931178,476452,48243_029_2-S_HM_EE,4.191,215.214,2.08,2.73,311.332,640000000000.0,48243_029_2-S_HM_EE,PQC3,DIODE_HALF,Not Used,Right,DiodeCV,PQC_HM_POSITION 1,3.0,10000.0,0.25,,20.0,20.014,Test_HPK_VPB48243_029_2-S_HM_EE_East_South_PQC3_DiodeCV_DiodeHalf_CV_Run01_12_15_2023_11_58_21_AM.txt,Brown
48243,2S,WW,2930227,476455,48243_029_2-S_HM_WW,4.197,214.921,2.074,2.735,312.118,640000000000.0,48243_029_2-S_HM_WW,PQC3,DIODE_HALF,Not Used,Right,DiodeCV,PQC_HM_POSITION 2,3.0,10000.0,0.25,,20.0,20.019,Test_HPK_VPB48243_029_2-S_HM_WW_West_North_PQC3_DiodeCV_DiodeHalf_CV_Run01_12_15_2023_12_17_58_PM.txt,Brown
48243,2S,EE,2930836,476510,48243_037_2-S_HM_EE,4.183,215.647,2.107,2.818,307.264,640000000000.0,48243_037_2-S_HM_EE,PQC3,DIODE_HALF,Not Used,Right,DiodeCV,PQC_HM_POSITION 3,3.0,10000.0,0.25,,20.0,20.063,Test_HPK_VPB48243_037_2-S_HM_EE_East_South_PQC3_DiodeCV_DiodeHalf_CV_Run01_12_15_2023_04_15_55_PM.txt,Brown
48243,2S,WW,2930287,476513,48243_037_2-S_HM_WW,4.164,216.628,2.105,2.846,307.611,640000000000.0,48243_037_2-S_HM_WW,PQC3,DIODE_HALF,Not Used,Right,DiodeCV,PQC_HM_POSITION 4,3.0,10000.0,0.25,,20.0,20.051,Test_HPK_VPB48243_037_2-S_HM_WW_West_North_PQC3_DiodeCV_DiodeHalf_CV_Run01_12_15_2023_04_06_23_PM.txt,Brown
48243,2S,EE,2930821,476532,48243_041_2-S_HM_EE,4.114,219.241,2.084,2.818,310.721,640000000000.0,48243_041_2-S_HM_EE,PQC3,DIODE_HALF,Not Used,Right,DiodeCV,PQC_HM_POSITION 3,3.0,10000.0,0.25,,20.0,20.033,Test_HPK_VPB48243_041_2-S_HM_EE_East_South_PQC3_DiodeCV_DiodeHalf_CV_Run01_12_15_2023_12_37_35_PM.txt,Brown
48243,2S,WW,2930230,476535,48243_041_2-S_HM_WW,4.082,220.989,2.089,2.858,309.917,640000000000.0,48243_041_2-S_HM_WW,PQC3,DIODE_HALF,Not Used,Right,DiodeCV,PQC_HM_POSITION 4,3.0,10000.0,0.25,,20.0,20.04,Test_HPK_VPB48243_041_2-S_HM_WW_West_North_PQC3_DiodeCV_DiodeHalf_CV_Run01_12_15_2023_12_47_07_PM.txt,Brown
48244,2S,EE,2900241,476616,48244_007_2-S_HM_EE,4.15,206.758,2.811,4931000000000.0,229.9,,48244_007_2-S_HM_EE,PQC1,DIODE_HALF,Not Used,Left,Diode_CV1,HP 4192A,0.5,100000.0,0.25,,23.0,23.0,Demokritos_VPB48244_007_2-S_HM_E_Left_PQC3_DiodeHalf_CV.xml,Demokritos
48244,2S,WW,2900181,476619,48244_007_2-S_HM_WW,4.158,207.339,2.856,5096000000000.0,226.3,,48244_007_2-S_HM_WW,PQC1,DIODE_HALF,Not Used,Left,Diode_CV1,HP 4192A,0.5,100000.0,0.25,,23.7,23.7,Demokritos_VPB48244_007_2-S_HM_W_Left_PQC3_DiodeHalf_CV.xml,Demokritos
48244,2S,EE,2900681,476678,48244_017_2-S_HM_EE,4.206,205.805,2.812,4915000000000.0,229.8,,48244_017_2-S_HM_EE,PQC1,DIODE_HALF,Not Used,Left,Diode_CV1,HP 4192A,0.5,100000.0,0.25,,24.3,24.3,Demokritos_VPB48244_017_2-S_HM_E_Left_PQC3_DiodeHalf_CV.xml,Demokritos
48244,2S,WW,2900761,476691,48244_017_2-S_HM_WW,4.221,205.373,2.832,4959000000000.0,228.2,,48244_017_2-S_HM_WW,PQC1,DIODE_HALF,Not Used,Left,Diode_CV1,HP 4192A,0.5,100000.0,0.25,,24.5,24.5,Demokritos_VPB48244_017_2-S_HM_W_Left_PQC3_DiodeHalf_CV.xml,Demokritos
48244,2S,EE,2900981,476710,48244_022_2-S_HM_EE,4.168,207.525,2.801,4919000000000.0,230.7,,48244_022_2-S_HM_EE,PQC1,DIODE_HALF,Not Used,Left,Diode_CV1,HP 4192A,0.5,100000.0,0.25,,24.2,24.2,Demokritos_VPB48244_022_2-S_HM_E_Left_PQC3_DiodeHalf_CV.xml,Demokritos
48244,2S,WW,2901321,476713,48244_022_2-S_HM_WW,4.004,205.778,2.803,4867000000000.0,230.6,,48244_022_2-S_HM_WW,PQC1,DIODE_HALF,Not Used,Left,Diode_CV1,HP 4192A,0.5,100000.0,0.25,,17.2,17.2,Demokritos_VPB48244_022_2-S_HM_W_Left_PQC3_DiodeHalf_CV.xml,Demokritos
48244,2S,EE,2901561,476732,48244_028_2-S_HM_EE,3.7,228.552,2.835,5365000000000.0,228.0,,48244_028_2-S_HM_EE,PQC1,DIODE_HALF,Not Used,Left,Diode_CV1,HP 4192A,0.5,100000.0,0.25,,20.9,20.9,Demokritos_VPB48244_028_2-S_HM_E_Left_PQC3_DiodeHalf_CV.xml,Demokritos
48244,2S,WW,2901621,476735,48244_028_2-S_HM_WW,4.159,204.449,2.815,4886000000000.0,229.6,,48244_028_2-S_HM_WW,PQC1,DIODE_HALF,Not Used,Left,Diode_CV1,HP 4192A,0.5,100000.0,0.25,,21.7,21.7,Demokritos_VPB48244_028_2-S_HM_W_Left_PQC3_DiodeHalf_CV.xml,Demokritos
48244,2S,EE,2901941,476794,48244_039_2-S_HM_EE,4.217,202.341,2.811,4839000000000.0,229.9,,48244_039_2-S_HM_EE,PQC1,DIODE_HALF,Not Used,Left,Diode_CV1,HP 4192A,0.5,100000.0,0.25,,22.2,22.2,Demokritos_VPB48244_039_2-S_HM_E_Left_PQC3_DiodeHalf_CV.xml,Demokritos
48244,2S,WW,2902021,476797,48244_039_2-S_HM_WW,4.035,212.019,2.794,4967000000000.0,231.3,,48244_039_2-S_HM_WW,PQC1,DIODE_HALF,Not Used,Left,Diode_CV1,HP 4192A,0.5,100000.0,0.25,,22.6,22.6,Demokritos_VPB48244_039_2-S_HM_W_Left_PQC3_DiodeHalf_CV.xml,Demokritos
48244,2S,EE,2902121,476812,48244_042_2-S_HM_EE,4.049,204.787,2.789,4793000000000.0,231.7,,48244_042_2-S_HM_EE,PQC1,DIODE_HALF,Not Used,Left,Diode_CV1,HP 4192A,0.5,100000.0,0.25,,18.1,18.1,Demokritos_VPB48244_042_2-S_HM_E_Left_PQC3_DiodeHalf_CV.xml,Demokritos
48244,2S,WW,2902481,476815,48244_042_2-S_HM_WW,4.068,205.426,2.787,4793000000000.0,231.9,,48244_042_2-S_HM_WW,PQC1,DIODE_HALF,Not Used,Left,Diode_CV1,HP 4192A,0.5,100000.0,0.25,,19.2,19.2,Demokritos_VPB48244_042_2-S_HM_W_Left_PQC3_DiodeHalf_CV.xml,Demokritos
48245,2S,EE,2893481,476874,48245_005_2-S_HM_EE,3.598,232.748,2.768,5400000000000.0,233.5,,48245_005_2-S_HM_EE,PQC1,DIODE_HALF,Not Used,Left,Diode_CV1,HP 4192A,0.5,100000.0,0.25,,19.5,19.5,Demokritos_VPB48245_005_2-S_HM_E_Left_PQC3_DiodeHalf_CV.xml,Demokritos
48245,2S,WW,2893381,476877,48245_005_2-S_HM_WW,3.971,211.151,2.778,4855000000000.0,232.7,,48245_005_2-S_HM_WW,PQC1,DIODE_HALF,Not Used,Left,Diode_CV1,HP 4192A,0.5,100000.0,0.25,,19.7,19.7,Demokritos_VPB48245_005_2-S_HM_W_Left_PQC3_DiodeHalf_CV.xml,Demokritos
48245,2S,EE,2893741,476892,48245_008_2-S_HM_EE,3.977,208.65,2.8,4915000000000.0,230.9,,48245_008_2-S_HM_EE,PQC1,DIODE_HALF,Not Used,Left,Diode_CV1,HP 4192A,0.5,100000.0,0.25,,18.2,18.2,Demokritos_VPB48245_008_2-S_HM_E_Left_PQC3_DiodeHalf_CV.xml,Demokritos
48245,2S,WW,2894421,476895,48245_008_2-S_HM_WW,4.186,199.367,2.793,4679000000000.0,231.4,,48245_008_2-S_HM_WW,PQC1,DIODE_HALF,Not Used,Left,Diode_CV1,HP 4192A,0.5,100000.0,0.25,,19.0,19.0,Demokritos_VPB48245_008_2-S_HM_W_Left_PQC3_DiodeHalf_CV.xml,Demokritos
48245,2S,EE,2894701,476954,48245_019_2-S_HM_EE,3.528,237.344,2.79,5574000000000.0,231.7,,48245_019_2-S_HM_EE,PQC1,DIODE_HALF,Not Used,Left,Diode_CV1,HP 4192A,0.5,100000.0,0.25,,19.5,19.5,Demokritos_VPB48245_019_2-S_HM_E_Left_PQC3_DiodeHalf_CV.xml,Demokritos
48245,2S,WW,2894961,476957,48245_019_2-S_HM_WW,4.019,209.657,2.786,4878000000000.0,232.0,,48245_019_2-S_HM_WW,PQC1,DIODE_HALF,Not Used,Left,Diode_CV1,HP 4192A,0.5,100000.0,0.25,,20.4,20.4,Demokritos_VPB48245_019_2-S_HM_W_Left_PQC3_DiodeHalf_CV.xml,Demokritos
48245,2S,EE,2895581,476976,48245_022_2-S_HM_EE,3.94,213.276,2.801,5009000000000.0,230.8,,48245_022_2-S_HM_EE,PQC1,DIODE_HALF,Not Used,Left,Diode_CV1,HP 4192A,0.5,100000.0,0.25,,20.0,20.0,Demokritos_VPB48245_022_2-S_HM_E_Left_PQC3_DiodeHalf_CV.xml,Demokritos
48245,2S,WW,2895681,476979,48245_022_2-S_HM_WW,4.031,208.877,2.812,4955000000000.0,229.8,,48245_022_2-S_HM_WW,PQC1,DIODE_HALF,Not Used,Left,Diode_CV1,HP 4192A,0.5,100000.0,0.25,,20.3,20.3,Demokritos_VPB48245_022_2-S_HM_W_Left_PQC3_DiodeHalf_CV.xml,Demokritos
48245,2S,EE,2895241,477012,48245_030_2-S_HM_EE,4.133,204.581,2.833,4941000000000.0,228.1,,48245_030_2-S_HM_EE,PQC1,DIODE_HALF,Not Used,Left,Diode_CV1,HP 4192A,0.5,100000.0,0.25,,20.9,20.9,Demokritos_VPB48245_030_2-S_HM_E_Left_PQC3_DiodeHalf_CV.xml,Demokritos
48245,2S,WW,2896161,477015,48245_030_2-S_HM_WW,4.226,200.921,2.802,4791000000000.0,230.7,,48245_030_2-S_HM_WW,PQC1,DIODE_HALF,Not Used,Left,Diode_CV1,HP 4192A,0.5,100000.0,0.25,,21.5,21.5,Demokritos_VPB48245_030_2-S_HM_W_Left_PQC3_DiodeHalf_CV.xml,Demokritos
48245,2S,EE,2896421,477114,48245_047_2-S_HM_EE,4.023,209.88,2.773,4867000000000.0,233.0,,48245_047_2-S_HM_EE,PQC1,DIODE_HALF,Not Used,Left,Diode_CV1,HP 4192A,0.5,100000.0,0.25,,20.7,20.7,Demokritos_VPB48245_047_2-S_HM_E_Left_PQC3_DiodeHalf_CV.xml,Demokritos
48245,2S,WW,2896541,477117,48245_047_2-S_HM_WW,4.04,209.594,2.785,4919000000000.0,232.1,,48245_047_2-S_HM_WW,PQC1,DIODE_HALF,Not Used,Left,Diode_CV1,HP 4192A,0.5,100000.0,0.25,,21.1,21.1,Demokritos_VPB48245_047_2-S_HM_W_Left_PQC3_DiodeHalf_CV.xml,Demokritos
48246,2S,EE,2823963,477132,48246_003_2-S_HM_EE,3.752,223.65,2.633,7.09,221.636,,48246_003_2-S_HM_EE,PQC3,DIODE_HALF,Not Used,Left,DiodeCV,PQC_HM_POSITION 3,0.5,,,0.2,20.0,20.0,HPK_48246_003_2-S_HM_E_flute3_L_DiodeCV_22_11_2023_9h12m42s.txt,Perugia
48246,2S,WW,2823939,477135,48246_003_2-S_HM_WW,3.752,223.807,2.627,7.28,222.142,,48246_003_2-S_HM_WW,PQC3,DIODE_HALF,Not Used,Left,DiodeCV,PQC_HM_POSITION 3,0.5,,,0.2,20.0,20.0,HPK_48246_003_2-S_HM_W_flute3_L_DiodeCV_22_11_2023_9h47m0s.txt,Perugia
48246,2S,EE,2824155,477172,48246_012_2-S_HM_EE,3.703,227.468,2.627,7.492,222.142,,48246_012_2-S_HM_EE,PQC3,DIODE_HALF,Not Used,Left,DiodeCV,PQC_HM_POSITION 3,0.5,,,0.2,20.0,20.0,HPK_48246_012_2-S_HM_E_flute3_L_DiodeCV_22_11_2023_11h6m15s.txt,Perugia
48246,2S,WW,2824305,477175,48246_012_2-S_HM_WW,3.703,227.115,2.625,7.573,222.311,,48246_012_2-S_HM_WW,PQC3,DIODE_HALF,Not Used,Left,DiodeCV,PQC_HM_POSITION 3,0.5,,,0.2,20.0,20.0,HPK_48246_012_2-S_HM_W_flute3_L_DiodeCV_22_11_2023_11h43m53s.txt,Perugia
48246,2S,EE,2824731,477212,48246_017_2-S_HM_EE,3.686,228.038,2.624,7.693,222.396,,48246_017_2-S_HM_EE,PQC3,DIODE_HALF,Not Used,Left,DiodeCV,PQC_HM_POSITION 3,0.5,,,0.2,20.0,20.0,HPK_48246_017_2-S_HM_E_flute3_L_DiodeCV_22_11_2023_15h20m1s.txt,Perugia
48246,2S,WW,2824251,477215,48246_017_2-S_HM_WW,3.67,228.782,2.629,7.62,221.973,,48246_017_2-S_HM_WW,PQC3,DIODE_HALF,Not Used,Left,DiodeCV,PQC_HM_POSITION 3,0.5,,,0.2,20.0,20.0,HPK_48246_017_2-S_HM_W_flute3_L_DiodeCV_22_11_2023_15h53m3s.txt,Perugia
48246,2S,EE,2824362,477234,48246_021_2-S_HM_EE,3.654,229.666,2.623,7.774,222.481,,48246_021_2-S_HM_EE,PQC3,DIODE_HALF,Not Used,Left,DiodeCV,PQC_HM_POSITION 3,0.5,,,0.2,20.0,20.0,HPK_48246_021_2-S_HM_E_flute3_L_DiodeCV_22_11_2023_12h18m40s.txt,Perugia
48246,2S,WW,2824758,477237,48246_021_2-S_HM_WW,3.638,231.47,2.629,7.504,221.973,,48246_021_2-S_HM_WW,PQC3,DIODE_HALF,Not Used,Left,DiodeCV,PQC_HM_POSITION 3,0.5,,,0.2,20.0,20.0,HPK_48246_021_2-S_HM_W_flute3_L_DiodeCV_22_11_2023_14h38m27s.txt,Perugia
48246,2S,EE,2823924,477270,48246_029_2-S_HM_EE,3.719,225.888,2.619,7.085,222.821,,48246_029_2-S_HM_EE,PQC3,DIODE_HALF,Not Used,Left,DiodeCV,PQC_HM_POSITION 3,0.5,,,0.2,20.0,20.0,HPK_48246_029_2-S_HM_E_flute3_L_DiodeCV_24_11_2023_9h4m24s.txt,Perugia
48246,2S,WW,2824047,477273,48246_029_2-S_HM_WW,3.735,224.575,2.615,8.108,223.161,,48246_029_2-S_HM_WW,PQC3,DIODE_HALF,Not Used,Left,DiodeCV,PQC_HM_POSITION 3,0.5,,,0.2,20.0,20.0,HPK_48246_029_2-S_HM_W_flute3_L_DiodeCV_24_11_2023_9h54m55s.txt,Perugia
48246,2S,EE,2824332,477310,48246_035_2-S_HM_EE,3.703,226.8,2.621,7.174,222.651,,48246_035_2-S_HM_EE,PQC3,DIODE_HALF,Not Used,Left,DiodeCV,PQC_HM_POSITION 3,0.5,,,0.2,20.0,20.0,HPK_48246_035_2-S_HM_E_flute3_L_DiodeCV_23_11_2023_8h27m17s.txt,Perugia
48246,2S,WW,2824635,477313,48246_035_2-S_HM_WW,3.719,226.404,2.616,7.909,223.076,,48246_035_2-S_HM_WW,PQC3,DIODE_HALF,Not Used,Left,DiodeCV,PQC_HM_POSITION 3,0.5,,,0.2,20.0,20.0,HPK_48246_035_2-S_HM_W_flute3_L_DiodeCV_23_11_2023_9h27m41s.txt,Perugia
48246,2S,EE,2824329,477350,48246_040_2-S_HM_EE,3.686,227.642,2.626,7.367,222.227,,48246_040_2-S_HM_EE,PQC3,DIODE_HALF,Not Used,Left,DiodeCV,PQC_HM_POSITION 3,0.5,,,0.2,20.0,20.0,HPK_48246_040_2-S_HM_E_flute3_L_DiodeCV_24_11_2023_11h7m53s.txt,Perugia
48246,2S,WW,2824935,477353,48246_040_2-S_HM_WW,3.686,227.879,2.612,7.65,223.418,,48246_040_2-S_HM_WW,PQC3,DIODE_HALF,Not Used,Left,DiodeCV,PQC_HM_POSITION 3,0.5,,,0.2,20.0,20.0,HPK_48246_040_2-S_HM_W_flute3_L_DiodeCV_24_11_2023_11h41m22s.txt,Perugia
48246,2S,EE,2824497,477376,48246_046_2-S_HM_EE,3.735,224.865,2.62,7.452,222.736,,48246_046_2-S_HM_EE,PQC3,DIODE_HALF,Not Used,Left,DiodeCV,PQC_HM_POSITION 3,0.5,,,0.2,20.0,20.0,HPK_48246_046_2-S_HM_E_flute3_L_DiodeCV_24_11_2023_14h46m44s.txt,Perugia
48246,2S,WW,2824821,477379,48246_046_2-S_HM_WW,3.769,223.491,2.619,7.562,222.821,,48246_046_2-S_HM_WW,PQC3,DIODE_HALF,Not Used,Left,DiodeCV,PQC_HM_POSITION 3,0.5,,,0.2,20.0,20.0,HPK_48246_046_2-S_HM_W_flute3_L_DiodeCV_24_11_2023_15h21m13s.txt,Perugia
48251,2S,EE,2825466,478638,48251_002_2-S_HM_EE,4.245,197.539,2.615,6.296,223.161,,48251_002_2-S_HM_EE,PQC3,DIODE_HALF,Not Used,Left,DiodeCV,PQC_HM_POSITION 3,0.5,,,0.2,20.0,20.0,HPK_48251_002_2-S_HM_E_flute3_L_DiodeCV_28_11_2023_9h7m43s.txt,Perugia
48251,2S,WW,2825595,478651,48251_002_2-S_HM_WW,4.288,195.929,2.617,5.778,222.991,,48251_002_2-S_HM_WW,PQC3,DIODE_HALF,Not Used,Left,DiodeCV,PQC_HM_POSITION 3,0.5,,,0.2,20.0,20.0,HPK_48251_002_2-S_HM_W_flute3_L_DiodeCV_28_11_2023_9h56m47s.txt,Perugia
48251,2S,EE,2825160,478674,48251_008_2-S_HM_EE,4.245,197.708,2.615,6.235,223.161,,48251_008_2-S_HM_EE,PQC3,DIODE_HALF,Not Used,Left,DiodeCV,PQC_HM_POSITION 3,0.5,,,0.2,20.0,20.0,HPK_48251_008_2-S_HM_E_flute3_L_DiodeCV_27_11_2023_16h15m7s.txt,Perugia
48251,2S,WW,2825424,478677,48251_008_2-S_HM_WW,4.288,196.051,2.628,5.818,222.058,,48251_008_2-S_HM_WW,PQC3,DIODE_HALF,Not Used,Left,DiodeCV,PQC_HM_POSITION 3,0.5,,,0.2,20.0,20.0,HPK_48251_008_2-S_HM_W_flute3_L_DiodeCV_27_11_2023_16h50m8s.txt,Perugia
48251,2S,EE,2825292,478714,48251_015_2-S_HM_EE,4.202,200.042,2.609,6.353,223.675,,48251_015_2-S_HM_EE,PQC3,DIODE_HALF,Not Used,Left,DiodeCV,PQC_HM_POSITION 3,0.5,,,0.2,20.0,20.0,HPK_48251_015_2-S_HM_E_flute3_L_DiodeCV_28_11_2023_11h51m11s.txt,Perugia
48251,2S,WW,2825412,478717,48251_015_2-S_HM_WW,4.245,198.297,2.617,6.152,222.991,,48251_015_2-S_HM_WW,PQC3,DIODE_HALF,Not Used,Left,DiodeCV,PQC_HM_POSITION 3,0.5,,,0.2,20.0,20.0,HPK_48251_015_2-S_HM_W_flute3_L_DiodeCV_28_11_2023_12h19m46s.txt,Perugia
48251,2S,EE,2825217,478754,48251_022_2-S_HM_EE,4.224,199.045,2.616,6.154,223.076,,48251_022_2-S_HM_EE,PQC3,DIODE_HALF,Not Used,Left,DiodeCV,PQC_HM_POSITION 3,0.5,,,0.2,20.0,20.0,HPK_48251_022_2-S_HM_E_flute3_L_DiodeCV_28_11_2023_15h12m38s.txt,Perugia
48251,2S,WW,2825505,478757,48251_022_2-S_HM_WW,4.266,197.477,2.612,6.239,223.418,,48251_022_2-S_HM_WW,PQC3,DIODE_HALF,Not Used,Left,DiodeCV,PQC_HM_POSITION 3,0.5,,,0.2,20.0,20.0,HPK_48251_022_2-S_HM_W_flute3_L_DiodeCV_28_11_2023_15h56m43s.txt,Perugia
48251,2S,EE,2825619,478794,48251_028_2-S_HM_EE,4.288,195.539,2.634,5.765,221.552,,48251_028_2-S_HM_EE,PQC3,DIODE_HALF,Not Used,Left,DiodeCV,PQC_HM_POSITION 3,0.5,,,0.2,20.0,20.0,HPK_48251_028_2-S_HM_E_flute3_L_DiodeCV_29_11_2023_9h8m59s.txt,Perugia
48251,2S,WW,2825712,478797,48251_028_2-S_HM_WW,4.332,194.074,2.628,5.576,222.058,,48251_028_2-S_HM_WW,PQC3,DIODE_HALF,Not Used,Left,DiodeCV,PQC_HM_POSITION 3,0.5,,,0.2,20.0,20.0,HPK_48251_028_2-S_HM_W_flute3_L_DiodeCV_29_11_2023_9h43m22s.txt,Perugia
48251,2S,EE,2825730,478834,48251_038_2-S_HM_EE,4.332,194.459,2.629,5.933,221.973,,48251_038_2-S_HM_EE,PQC3,DIODE_HALF,Not Used,Left,DiodeCV,PQC_HM_POSITION 3,0.5,,,0.2,20.0,20.0,HPK_48251_038_2-S_HM_E_flute3_L_DiodeCV_28_11_2023_16h38m13s.txt,Perugia
48251,2S,WW,2826123,478837,48251_038_2-S_HM_WW,4.31,194.573,2.614,6.02,223.247,,48251_038_2-S_HM_WW,PQC3,DIODE_HALF,Not Used,Left,DiodeCV,PQC_HM_POSITION 3,0.5,,,0.2,20.0,20.0,HPK_48251_038_2-S_HM_W_flute3_L_DiodeCV_28_11_2023_17h11m8s.txt,Perugia
48251,2S,EE,2825847,478874,48251_045_2-S_HM_EE,4.224,198.608,2.635,6.097,221.468,,48251_045_2-S_HM_EE,PQC3,DIODE_HALF,Not Used,Left,DiodeCV,PQC_HM_POSITION 3,0.5,,,0.2,20.0,20.0,HPK_48251_045_2-S_HM_E_flute3_L_DiodeCV_29_11_2023_11h0m17s.txt,Perugia
48251,2S,WW,2825850,478877,48251_045_2-S_HM_WW,4.202,199.719,2.627,6.276,222.142,,48251_045_2-S_HM_WW,PQC3,DIODE_HALF,Not Used,Left,DiodeCV,PQC_HM_POSITION 3,0.5,,,0.2,20.0,20.0,HPK_48251_045_2-S_HM_W_flute3_L_DiodeCV_29_11_2023_12h2m50s.txt,Perugia
48251,2S,EE,2825697,478896,48251_048_2-S_HM_EE,4.08,205.535,2.639,6.213,221.132,,48251_048_2-S_HM_EE,PQC3,DIODE_HALF,Not Used,Left,DiodeCV,PQC_HM_POSITION 3,0.5,,,0.2,20.0,20.0,HPK_48251_048_2-S_HM_E_flute3_L_DiodeCV_29_11_2023_14h25m28s.txt,Perugia
48251,2S,WW,2825649,478899,48251_048_2-S_HM_WW,4.08,205.527,2.634,6.261,221.552,,48251_048_2-S_HM_WW,PQC3,DIODE_HALF,Not Used,Left,DiodeCV,PQC_HM_POSITION 3,0.5,,,0.2,20.0,20.0,HPK_48251_048_2-S_HM_W_flute3_L_DiodeCV_29_11_2023_14h59m21s.txt,Perugia
48252,2S,EE,2827292,478918,48252_003_2-S_HM_EE,4.332,193.896,2.612,6.674,223.418,,48252_003_2-S_HM_EE,PQC3,DIODE_HALF,Not Used,Left,DiodeCV,PQC_HM_POSITION 3,0.5,,,0.2,20.0,20.0,HPK_48252_003_2-S_HM_E_flute3_L_DiodeCV_30_11_2023_9h4m52s.txt,Perugia
48252,2S,WW,2827571,478931,48252_003_2-S_HM_WW,4.355,192.745,2.612,6.557,223.418,,48252_003_2-S_HM_WW,PQC3,DIODE_HALF,Not Used,Left,DiodeCV,PQC_HM_POSITION 3,0.5,,,0.2,20.0,20.0,HPK_48252_003_2-S_HM_W_flute3_L_DiodeCV_30_11_2023_9h37m50s.txt,Perugia
48252,2S,EE,2827901,478950,48252_007_2-S_HM_EE,4.332,194.374,2.607,6.608,223.846,,48252_007_2-S_HM_EE,PQC3,DIODE_HALF,Not Used,Left,DiodeCV,PQC_HM_POSITION 3,0.5,,,0.2,20.0,20.0,HPK_48252_007_2-S_HM_E_flute3_L_DiodeCV_30_11_2023_10h40m26s.txt,Perugia
48252,2S,WW,2827340,478953,48252_007_2-S_HM_WW,4.355,192.98,2.608,6.59,223.76,,48252_007_2-S_HM_WW,PQC3,DIODE_HALF,Not Used,Left,DiodeCV,PQC_HM_POSITION 3,0.5,,,0.2,20.0,20.0,HPK_48252_007_2-S_HM_W_flute3_L_DiodeCV_30_11_2023_12h14m35s.txt,Perugia
48252,2S,EE,2827385,478998,48252_017_2-S_HM_EE,4.266,196.974,2.61,6.832,223.589,,48252_017_2-S_HM_EE,PQC3,DIODE_HALF,Not Used,Left,DiodeCV,PQC_HM_POSITION 3,0.5,,,0.2,20.0,20.0,HPK_48252_017_2-S_HM_E_flute3_L_DiodeCV_1_12_2023_9h8m23s.txt,Perugia
48252,2S,WW,2827199,479011,48252_017_2-S_HM_WW,4.245,197.844,2.601,6.938,224.363,,48252_017_2-S_HM_WW,PQC3,DIODE_HALF,Not Used,Left,DiodeCV,PQC_HM_POSITION 3,0.5,,,0.2,20.0,20.0,HPK_48252_017_2-S_HM_W_flute3_L_DiodeCV_1_12_2023_9h46m48s.txt,Perugia
48252,2S,EE,2827541,479038,48252_022_2-S_HM_EE,4.224,199.253,2.603,6.724,224.19,,48252_022_2-S_HM_EE,PQC3,DIODE_HALF,Not Used,Left,DiodeCV,PQC_HM_POSITION 3,0.5,,,0.2,20.0,20.0,HPK_48252_022_2-S_HM_E_flute3_L_DiodeCV_1_12_2023_11h18m49s.txt,Perugia
48252,2S,WW,2827346,479051,48252_022_2-S_HM_WW,4.182,201.416,2.597,7.07,224.708,,48252_022_2-S_HM_WW,PQC3,DIODE_HALF,Not Used,Left,DiodeCV,PQC_HM_POSITION 3,0.5,,,0.2,20.0,20.0,HPK_48252_022_2-S_HM_W_flute3_L_DiodeCV_1_12_2023_11h57m49s.txt,Perugia
48252,2S,EE,2827670,479078,48252_030_2-S_HM_EE,4.14,203.307,2.624,6.725,222.396,,48252_030_2-S_HM_EE,PQC3,DIODE_HALF,Not Used,Left,DiodeCV,PQC_HM_POSITION 3,0.5,,,0.2,20.0,20.0,HPK_48252_030_2-S_HM_E_flute3_L_DiodeCV_12_12_2023_9h32m39s.txt,Perugia
48252,2S,WW,2827322,479091,48252_030_2-S_HM_WW,4.202,199.546,2.598,6.614,224.622,,48252_030_2-S_HM_WW,PQC3,DIODE_HALF,Not Used,Left,DiodeCV,PQC_HM_POSITION 3,0.5,,,0.2,20.0,20.0,HPK_48252_030_2-S_HM_W_flute3_L_DiodeCV_12_12_2023_10h34m49s.txt,Perugia
48252,2S,EE,2827772,479132,48252_040_2-S_HM_EE,4.1,204.936,2.618,6.874,222.906,,48252_040_2-S_HM_EE,PQC3,DIODE_HALF,Not Used,Left,DiodeCV,PQC_HM_POSITION 3,0.5,,,0.2,20.0,20.0,HPK_48252_040_2-S_HM_E_flute3_L_DiodeCV_12_12_2023_11h44m59s.txt,Perugia
48252,2S,WW,2827853,479135,48252_040_2-S_HM_WW,4.08,205.946,2.618,6.769,222.906,,48252_040_2-S_HM_WW,PQC3,DIODE_HALF,Not Used,Left,DiodeCV,PQC_HM_POSITION 3,0.5,,,0.2,20.0,20.0,HPK_48252_040_2-S_HM_W_flute3_L_DiodeCV_12_12_2023_12h19m21s.txt,Perugia
48252,2S,EE,2827133,479158,48252_044_2-S_HM_EE,4.1,205.105,2.618,6.891,222.906,,48252_044_2-S_HM_EE,PQC3,DIODE_HALF,Not Used,Left,DiodeCV,PQC_HM_POSITION 3,0.5,,,0.2,20.0,20.0,HPK_48252_044_2-S_HM_E_flute3_L_DiodeCV_13_12_2023_11h38m26s.txt,Perugia
48252,2S,WW,2828042,479171,48252_044_2-S_HM_WW,4.1,205.046,2.625,6.708,222.311,,48252_044_2-S_HM_WW,PQC3,DIODE_HALF,Not Used,Left,DiodeCV,PQC_HM_POSITION 3,0.5,,,0.2,20.0,20.0,HPK_48252_044_2-S_HM_W_flute3_L_DiodeCV_13_12_2023_12h10m8s.txt,Perugia
48252,2S,EE,2827475,479194,48252_048_2-S_HM_EE,4.041,208.429,2.616,6.959,223.076,,48252_048_2-S_HM_EE,PQC3,DIODE_HALF,Not Used,Left,DiodeCV,PQC_HM_POSITION 3,0.5,,,0.2,20.0,20.0,HPK_48252_048_2-S_HM_E_flute3_L_DiodeCV_13_12_2023_8h47m31s.txt,Perugia
48252,2S,WW,2827568,479197,48252_048_2-S_HM_WW,4.021,209.281,2.613,6.863,223.332,,48252_048_2-S_HM_WW,PQC3,DIODE_HALF,Not Used,Left,DiodeCV,PQC_HM_POSITION 3,0.5,,,0.2,20.0,20.0,HPK_48252_048_2-S_HM_W_flute3_L_DiodeCV_13_12_2023_9h21m16s.txt,Perugia
48253,2S,EE,2839241,485614,48253_003_2-S_HM_EE,3.72,221.327,2.757,4907000000000.0,234.4,,48253_003_2-S_HM_EE,PQC1,DIODE_HALF,Not Used,Left,Diode_CV1,HP 4192A,0.5,100000.0,0.25,,17.1,17.1,Demokritos_VPB48253_003_2-S_HM_E_Left_PQC3_DiodeHalf_CV.xml,Demokritos
