Repository: PanosAssiouras/Analysis_DB_data_PQC

File: Flute_1/Diodes/data.csv (part 33 of 33)
batch_number,Type,Orientation,AGGREGATED_COND_DATA_SET_ID,PART_ID,PART_NAME_LABEL,RHO_KOHMCM,VD_V,CMIN_PFRD,NA,D_UM,CMINPLNR_PFRD,PART_NAME_LABEL.1,KIND_OF_HM_FLUTE_ID,KIND_OF_HM_STRUCT_ID,KIND_OF_HM_CONFIG_ID,KIND_OF_HM_SET_ID,PROCEDURE_TYPE,EQUIPMENT,WAITING_TIME_S,AC_FREQ_HZ,AC_AMPL_V,CORR_OPEN_PFRD,TEMP_SET_DEGC,AV_TEMP_DEGC,FILE_NAME,Location
48253,2S,WW,2839321,485617,48253_003_2-S_HM_WW,4.793,173.598,2.81,4203000000000.0,230.0,,48253_003_2-S_HM_WW,PQC1,DIODE_HALF,Not Used,Left,Diode_CV1,HP 4192A,0.5,100000.0,0.25,,18.6,18.6,Demokritos_VPB48253_003_2-S_HM_W_Left_PQC3_DiodeHalf_CV.xml,Demokritos
48253,2S,EE,2839801,485658,48253_009_2-S_HM_EE,4.907,171.117,2.782,3989000000000.0,232.3,,48253_009_2-S_HM_EE,PQC1,DIODE_HALF,Not Used,Left,Diode_CV1,HP 4192A,0.5,100000.0,0.25,,19.9,19.9,Demokritos_VPB48253_009_2-S_HM_E_Left_PQC3_DiodeHalf_CV.xml,Demokritos
48253,2S,WW,2840441,485671,48253_009_2-S_HM_WW,5.519,154.505,2.92,4035000000000.0,221.4,,48253_009_2-S_HM_WW,PQC1,DIODE_HALF,Not Used,Left,Diode_CV1,HP 4192A,0.5,100000.0,0.25,,22.1,22.1,Demokritos_VPB48253_009_2-S_HM_W_Left_PQC3_DiodeHalf_CV.xml,Demokritos
48253,2S,EE,2840621,485698,48253_015_2-S_HM_EE,5.262,160.463,2.773,3697000000000.0,233.1,,48253_015_2-S_HM_EE,PQC1,DIODE_HALF,Not Used,Left,Diode_CV1,HP 4192A,0.5,100000.0,0.25,,20.7,20.7,Demokritos_VPB48253_015_2-S_HM_E_Left_PQC3_DiodeHalf_CV.xml,Demokritos
48253,2S,WW,2840681,485711,48253_015_2-S_HM_WW,5.109,165.844,2.778,3873000000000.0,232.7,,48253_015_2-S_HM_WW,PQC1,DIODE_HALF,Not Used,Left,Diode_CV1,HP 4192A,0.5,100000.0,0.25,,21.2,21.2,Demokritos_VPB48253_015_2-S_HM_W_Left_PQC3_DiodeHalf_CV.xml,Demokritos
48253,2S,EE,2844161,485774,48253_024_2-S_HM_EE,5.453,154.534,2.785,3624000000000.0,232.1,,48253_024_2-S_HM_EE,PQC1,DIODE_HALF,Not Used,Left,Diode_CV1,HP 4192A,0.5,100000.0,0.25,,20.4,20.4,Demokritos_VPB48253_024_2-S_HM_E_Left_PQC3_DiodeHalf_CV.xml,Demokritos
48253,2S,WW,2840861,485777,48253_024_2-S_HM_WW,5.466,157.93,2.846,3878000000000.0,227.1,,48253_024_2-S_HM_WW,PQC1,DIODE_HALF,Not Used,Left,Diode_CV1,HP 4192A,0.5,100000.0,0.25,,23.9,23.9,Demokritos_VPB48253_024_2-S_HM_W_Left_PQC3_DiodeHalf_CV.xml,Demokritos
48253,2S,EE,2841821,485810,48253_030_2-S_HM_EE,5.482,154.797,2.764,3619000000000.0,233.9,,48253_030_2-S_HM_EE,PQC1,DIODE_HALF,Not Used,Left,Diode_CV1,HP 4192A,0.5,100000.0,0.25,,21.4,21.4,Demokritos_VPB48253_030_2-S_HM_E_Left_PQC3_DiodeHalf_CV.xml,Demokritos
48253,2S,WW,2841681,485813,48253_030_2-S_HM_WW,5.577,152.367,2.776,3585000000000.0,232.9,,48253_030_2-S_HM_WW,PQC1,DIODE_HALF,Not Used,Left,Diode_CV1,HP 4192A,0.5,100000.0,0.25,,21.6,21.6,Demokritos_VPB48253_030_2-S_HM_W_Left_PQC3_DiodeHalf_CV.xml,Demokritos
48253,2S,EE,2841941,485872,48253_040_2-S_HM_EE,5.611,151.848,2.796,3572000000000.0,231.2,,48253_040_2-S_HM_EE,PQC1,DIODE_HALF,Not Used,Left,Diode_CV1,HP 4192A,0.5,100000.0,0.25,,22.0,22.0,Demokritos_VPB48253_040_2-S_HM_E_Left_PQC3_DiodeHalf_CV.xml,Demokritos
48253,2S,WW,2842501,485875,48253_040_2-S_HM_WW,5.428,158.178,2.814,3866000000000.0,229.7,,48253_040_2-S_HM_WW,PQC1,DIODE_HALF,Not Used,Left,Diode_CV1,HP 4192A,0.5,100000.0,0.25,,23.1,23.1,Demokritos_VPB48253_040_2-S_HM_W_Left_PQC3_DiodeHalf_CV.xml,Demokritos
48253,2S,EE,2843021,485912,48253_046_2-S_HM_EE,4.364,191.605,2.773,4485000000000.0,233.1,,48253_046_2-S_HM_EE,PQC1,DIODE_HALF,Not Used,Left,Diode_CV1,HP 4192A,0.5,100000.0,0.25,,19.3,19.3,Demokritos_VPB48253_046_2-S_HM_E_Left_PQC3_DiodeHalf_CV.xml,Demokritos
48253,2S,WW,2844481,485915,48253_046_2-S_HM_WW,4.315,193.946,2.767,4548000000000.0,233.6,,48253_046_2-S_HM_WW,PQC1,DIODE_HALF,Not Used,Left,Diode_CV1,HP 4192A,0.5,100000.0,0.25,,19.4,19.4,Demokritos_VPB48253_046_2-S_HM_W_Left_PQC3_DiodeHalf_CV.xml,Demokritos
48254,2S,EE,2851981,485934,48254_004_2-S_HM_EE,3.731,228.187,2.767,5267000000000.0,233.6,,48254_004_2-S_HM_EE,PQC1,DIODE_HALF,Not Used,Left,Diode_CV1,HP 4192A,0.5,100000.0,0.25,,21.9,21.9,Demokritos_VPB48254_004_2-S_HM_E_Left_PQC3_DiodeHalf_CV.xml,Demokritos
48254,2S,WW,2852081,485937,48254_004_2-S_HM_WW,4.255,200.528,2.795,4717000000000.0,231.3,,48254_004_2-S_HM_WW,PQC1,DIODE_HALF,Not Used,Left,Diode_CV1,HP 4192A,0.5,100000.0,0.25,,22.2,22.2,Demokritos_VPB48254_004_2-S_HM_W_Left_PQC3_DiodeHalf_CV.xml,Demokritos
48254,2S,EE,2852241,485978,48254_012_2-S_HM_EE,3.499,243.513,2.773,5684000000000.0,233.1,,48254_012_2-S_HM_EE,PQC1,DIODE_HALF,Not Used,Left,Diode_CV1,HP 4192A,0.5,100000.0,0.25,,22.0,22.0,Demokritos_VPB48254_012_2-S_HM_E_Left_PQC3_DiodeHalf_CV.xml,Demokritos
48254,2S,WW,2852641,485991,48254_012_2-S_HM_WW,3.957,215.632,2.793,5172000000000.0,231.4,,48254_012_2-S_HM_WW,PQC1,DIODE_HALF,Not Used,Left,Diode_CV1,HP 4192A,0.5,100000.0,0.25,,22.2,22.2,Demokritos_VPB48254_012_2-S_HM_W_Left_PQC3_DiodeHalf_CV.xml,Demokritos
48254,2S,EE,2852761,486090,48254_027_2-S_HM_EE,4.236,198.254,2.747,4463000000000.0,235.3,,48254_027_2-S_HM_EE,PQC1,DIODE_HALF,Not Used,Left,Diode_CV1,HP 4192A,0.5,100000.0,0.25,,19.9,19.9,Demokritos_VPB48254_027_2-S_HM_E_Left_PQC3_DiodeHalf_CV.xml,Demokritos
48254,2S,WW,2852841,486093,48254_027_2-S_HM_WW,4.333,194.88,2.755,4402000000000.0,234.6,,48254_027_2-S_HM_WW,PQC1,DIODE_HALF,Not Used,Left,Diode_CV1,HP 4192A,0.5,100000.0,0.25,,20.7,20.7,Demokritos_VPB48254_027_2-S_HM_W_Left_PQC3_DiodeHalf_CV.xml,Demokritos
48254,2S,EE,2853101,486130,48254_035_2-S_HM_EE,4.151,202.697,2.765,4628000000000.0,233.8,,48254_035_2-S_HM_EE,PQC1,DIODE_HALF,Not Used,Left,Diode_CV1,HP 4192A,0.5,100000.0,0.25,,20.2,20.2,Demokritos_VPB48254_035_2-S_HM_E_Left_PQC3_DiodeHalf_CV.xml,Demokritos
48254,2S,WW,2853621,486133,48254_035_2-S_HM_WW,4.232,200.496,2.761,4586000000000.0,234.1,,48254_035_2-S_HM_WW,PQC1,DIODE_HALF,Not Used,Left,Diode_CV1,HP 4192A,0.5,100000.0,0.25,,21.4,21.4,Demokritos_VPB48254_035_2-S_HM_W_Left_PQC3_DiodeHalf_CV.xml,Demokritos
48254,2S,EE,2853801,486170,48254_041_2-S_HM_EE,3.912,216.609,2.756,4965000000000.0,234.6,,48254_041_2-S_HM_EE,PQC1,DIODE_HALF,Not Used,Left,Diode_CV1,HP 4192A,0.5,100000.0,0.25,,21.2,21.2,Demokritos_VPB48254_041_2-S_HM_E_Left_PQC3_DiodeHalf_CV.xml,Demokritos
48254,2S,WW,2853921,486173,48254_041_2-S_HM_WW,4.07,208.775,2.74,4683000000000.0,235.9,,48254_041_2-S_HM_WW,PQC1,DIODE_HALF,Not Used,Left,Diode_CV1,HP 4192A,0.5,100000.0,0.25,,21.6,21.6,Demokritos_VPB48254_041_2-S_HM_W_Left_PQC3_DiodeHalf_CV.xml,Demokritos
48254,2S,EE,2854341,486214,48254_048_2-S_HM_EE,4.073,209.361,2.753,4766000000000.0,234.8,,48254_048_2-S_HM_EE,PQC1,DIODE_HALF,Not Used,Left,Diode_CV1,HP 4192A,0.5,100000.0,0.25,,22.1,22.1,Demokritos_VPB48254_048_2-S_HM_E_Left_PQC3_DiodeHalf_CV.xml,Demokritos
48254,2S,WW,2854181,486217,48254_048_2-S_HM_WW,4.354,196.372,2.757,4476000000000.0,234.4,,48254_048_2-S_HM_WW,PQC1,DIODE_HALF,Not Used,Left,Diode_CV1,HP 4192A,0.5,100000.0,0.25,,22.5,22.5,Demokritos_VPB48254_048_2-S_HM_W_Left_PQC3_DiodeHalf_CV.xml,Demokritos
48259,2S,EE,2830125,487574,48259_003_2-S_HM_EE,3.638,231.463,2.609,7.3,223.675,,48259_003_2-S_HM_EE,PQC3,DIODE_HALF,Not Used,Left,DiodeCV,PQC_HM_POSITION 3,0.5,,,0.2,20.0,20.0,HPK_48259_003_2-S_HM_E_flute3_L_DiodeCV_15_12_2023_10h15m4s.txt,Perugia
48259,2S,WW,2831086,487577,48259_003_2-S_HM_WW,3.909,215.078,2.613,6.87,223.332,,48259_003_2-S_HM_WW,PQC3,DIODE_HALF,Not Used,Left,DiodeCV,PQC_HM_POSITION 3,0.5,,,0.2,20.0,20.0,HPK_48259_003_2-S_HM_W_flute3_L_DiodeCV_15_12_2023_10h56m28s.txt,Perugia
48259,2S,EE,2830431,487614,48259_009_2-S_HM_EE,3.946,213.216,2.616,7.518,223.076,,48259_009_2-S_HM_EE,PQC3,DIODE_HALF,Not Used,Left,DiodeCV,PQC_HM_POSITION 3,0.5,,,0.2,20.0,20.0,HPK_48259_009_2-S_HM_E_flute3_L_DiodeCV_15_12_2023_12h6m59s.txt,Perugia
48259,2S,WW,2829930,487617,48259_009_2-S_HM_WW,3.928,213.704,2.613,7.094,223.332,,48259_009_2-S_HM_WW,PQC3,DIODE_HALF,Not Used,Left,DiodeCV,PQC_HM_POSITION 3,0.5,,,0.2,20.0,20.0,HPK_48259_009_2-S_HM_W_flute3_L_DiodeCV_15_12_2023_12h47m21s.txt,Perugia
48259,2S,EE,2830017,487654,48259_016_2-S_HM_EE,3.928,213.974,2.614,7.468,223.247,,48259_016_2-S_HM_EE,PQC3,DIODE_HALF,Not Used,Left,DiodeCV,PQC_HM_POSITION 3,0.5,,,0.2,20.0,20.0,HPK_48259_016_2-S_HM_E_flute3_L_DiodeCV_18_12_2023_9h3m45s.txt,Perugia
48259,2S,WW,2830857,487657,48259_016_2-S_HM_WW,3.928,213.97,2.617,7.297,222.991,,48259_016_2-S_HM_WW,PQC3,DIODE_HALF,Not Used,Left,DiodeCV,PQC_HM_POSITION 3,0.5,,,0.2,20.0,20.0,HPK_48259_016_2-S_HM_W_flute3_L_DiodeCV_18_12_2023_9h34m47s.txt,Perugia
48259,2S,EE,2830869,487694,48259_025_2-S_HM_EE,3.686,228.06,2.61,7.13,223.589,,48259_025_2-S_HM_EE,PQC3,DIODE_HALF,Not Used,Left,DiodeCV,PQC_HM_POSITION 3,0.5,,,0.2,20.0,20.0,HPK_48259_025_2-S_HM_E_flute3_L_DiodeCV_21_12_2023_14h52m19s.txt,Perugia
48259,2S,WW,2830662,487697,48259_025_2-S_HM_WW,3.546,236.63,2.61,7.035,223.589,,48259_025_2-S_HM_WW,PQC3,DIODE_HALF,Not Used,Left,DiodeCV,PQC_HM_POSITION 3,0.5,,,0.2,20.0,20.0,HPK_48259_025_2-S_HM_W_flute3_L_DiodeCV_15_12_2023_15h40m41s.txt,Perugia
48259,2S,EE,2830038,487734,48259_031_2-S_HM_EE,4.355,193.363,2.609,6.374,223.675,,48259_031_2-S_HM_EE,PQC3,DIODE_HALF,Not Used,Left,DiodeCV,PQC_HM_POSITION 3,0.5,,,0.2,20.0,20.0,HPK_48259_031_2-S_HM_E_flute3_L_DiodeCV_18_12_2023_10h46m4s.txt,Perugia
48259,2S,WW,2830158,487737,48259_031_2-S_HM_WW,4.424,189.818,2.62,5.933,222.736,,48259_031_2-S_HM_WW,PQC3,DIODE_HALF,Not Used,Left,DiodeCV,PQC_HM_POSITION 3,0.5,,,0.2,20.0,20.0,HPK_48259_031_2-S_HM_W_flute3_L_DiodeCV_18_12_2023_11h22m41s.txt,Perugia
48259,2S,EE,2829996,487774,48259_036_2-S_HM_EE,3.803,221.036,2.607,7.321,223.846,,48259_036_2-S_HM_EE,PQC3,DIODE_HALF,Not Used,Left,DiodeCV,PQC_HM_POSITION 3,0.5,,,0.2,20.0,20.0,HPK_48259_036_2-S_HM_E_flute3_L_DiodeCV_18_12_2023_14h38m25s.txt,Perugia
48259,2S,WW,2830407,487777,48259_036_2-S_HM_WW,3.838,219.052,2.617,6.867,222.991,,48259_036_2-S_HM_WW,PQC3,DIODE_HALF,Not Used,Left,DiodeCV,PQC_HM_POSITION 3,0.5,,,0.2,20.0,20.0,HPK_48259_036_2-S_HM_W_flute3_L_DiodeCV_18_12_2023_15h18m32s.txt,Perugia
48259,2S,EE,2829999,487814,48259_041_2-S_HM_EE,4.447,188.902,2.604,6.529,224.104,,48259_041_2-S_HM_EE,PQC3,DIODE_HALF,Not Used,Left,DiodeCV,PQC_HM_POSITION 3,0.5,,,0.2,20.0,20.0,HPK_48259_041_2-S_HM_E_flute3_L_DiodeCV_18_12_2023_15h58m13s.txt,Perugia
48259,2S,WW,2830260,487817,48259_041_2-S_HM_WW,4.31,195.126,2.614,6.336,223.247,,48259_041_2-S_HM_WW,PQC3,DIODE_HALF,Not Used,Left,DiodeCV,PQC_HM_POSITION 3,0.5,,,0.2,20.0,20.0,HPK_48259_041_2-S_HM_W_flute3_L_DiodeCV_18_12_2023_16h56m6s.txt,Perugia
48259,2S,EE,2830188,487854,48259_048_2-S_HM_EE,3.592,234.187,2.604,6.695,224.104,,48259_048_2-S_HM_EE,PQC3,DIODE_HALF,Not Used,Left,DiodeCV,PQC_HM_POSITION 3,0.5,,,0.2,20.0,20.0,HPK_48259_048_2-S_HM_E_flute3_L_DiodeCV_19_12_2023_8h50m55s.txt,Perugia
48259,2S,WW,2831134,487857,48259_048_2-S_HM_WW,4.378,192.282,2.612,6.239,223.418,,48259_048_2-S_HM_WW,PQC3,DIODE_HALF,Not Used,Left,DiodeCV,PQC_HM_POSITION 3,0.5,,,0.2,20.0,20.0,HPK_48259_048_2-S_HM_W_flute3_L_DiodeCV_19_12_2023_9h24m42s.txt,Perugia
48260,2S,EE,2833010,487872,48260_003_2-S_HM_EE,3.946,212.675,2.632,6.889,221.72,,48260_003_2-S_HM_EE,PQC3,DIODE_HALF,Not Used,Left,DiodeCV,PQC_HM_POSITION 3,0.5,,,0.2,20.0,20.0,HPK_48260_003_2-S_HM_E_flute3_L_DiodeCV_19_12_2023_10h4m17s.txt,Perugia
48260,2S,WW,2833196,487875,48260_003_2-S_HM_WW,4.021,209.302,2.62,6.627,222.736,,48260_003_2-S_HM_WW,PQC3,DIODE_HALF,Not Used,Left,DiodeCV,PQC_HM_POSITION 3,0.5,,,0.2,20.0,20.0,HPK_48260_003_2-S_HM_W_flute3_L_DiodeCV_19_12_2023_10h38m8s.txt,Perugia
48260,2S,EE,2833004,487912,48260_008_2-S_HM_EE,3.946,213.456,2.629,6.907,221.973,,48260_008_2-S_HM_EE,PQC3,DIODE_HALF,Not Used,Left,DiodeCV,PQC_HM_POSITION 3,0.5,,,0.2,20.0,20.0,HPK_48260_008_2-S_HM_E_flute3_L_DiodeCV_19_12_2023_11h51m10s.txt,Perugia
48260,2S,WW,2832347,487915,48260_008_2-S_HM_WW,3.983,210.578,2.604,6.923,224.104,,48260_008_2-S_HM_WW,PQC3,DIODE_HALF,Not Used,Left,DiodeCV,PQC_HM_POSITION 3,0.5,,,0.2,20.0,20.0,HPK_48260_008_2-S_HM_W_flute3_L_DiodeCV_19_12_2023_12h24m34s.txt,Perugia
48260,2S,EE,2832434,487956,48260_014_2-S_HM_EE,3.803,221.362,2.64,7.007,221.048,,48260_014_2-S_HM_EE,PQC3,DIODE_HALF,Not Used,Left,DiodeCV,PQC_HM_POSITION 3,0.5,,,0.2,20.0,20.0,HPK_48260_014_2-S_HM_E_flute3_L_DiodeCV_19_12_2023_15h46m5s.txt,Perugia
48260,2S,WW,2833127,487959,48260_014_2-S_HM_WW,3.838,219.283,2.614,6.933,223.247,,48260_014_2-S_HM_WW,PQC3,DIODE_HALF,Not Used,Left,DiodeCV,PQC_HM_POSITION 3,0.5,,,0.2,20.0,20.0,HPK_48260_014_2-S_HM_W_flute3_L_DiodeCV_19_12_2023_16h16m44s.txt,Perugia
48260,2S,EE,2833220,487996,48260_021_2-S_HM_EE,3.946,213.445,2.612,7.222,223.418,,48260_021_2-S_HM_EE,PQC3,DIODE_HALF,Not Used,Left,DiodeCV,PQC_HM_POSITION 3,0.5,,,0.2,20.0,20.0,HPK_48260_021_2-S_HM_E_flute3_L_DiodeCV_19_12_2023_14h31m23s.txt,Perugia
48260,2S,WW,2832881,487999,48260_021_2-S_HM_WW,3.983,210.651,2.605,7.014,224.018,,48260_021_2-S_HM_WW,PQC3,DIODE_HALF,Not Used,Left,DiodeCV,PQC_HM_POSITION 3,0.5,,,0.2,20.0,20.0,HPK_48260_021_2-S_HM_W_flute3_L_DiodeCV_19_12_2023_15h5m8s.txt,Perugia
48260,2S,EE,2832515,488050,48260_029_2-S_HM_EE,4.202,199.872,2.626,6.563,222.227,,48260_029_2-S_HM_EE,PQC3,DIODE_HALF,Not Used,Left,DiodeCV,PQC_HM_POSITION 3,0.5,,,0.2,20.0,20.0,HPK_48260_029_2-S_HM_E_flute3_L_DiodeCV_20_12_2023_8h48m46s.txt,Perugia
48260,2S,WW,2832032,488053,48260_029_2-S_HM_WW,3.803,221.477,2.6,6.438,224.449,,48260_029_2-S_HM_WW,PQC3,DIODE_HALF,Not Used,Left,DiodeCV,PQC_HM_POSITION 3,0.5,,,0.2,20.0,20.0,HPK_48260_029_2-S_HM_W_flute3_L_DiodeCV_20_12_2023_9h31m37s.txt,Perugia
48260,2S,EE,2832641,488090,48260_034_2-S_HM_EE,3.855,217.699,2.621,6.793,222.651,,48260_034_2-S_HM_EE,PQC3,DIODE_HALF,Not Used,Left,DiodeCV,PQC_HM_POSITION 3,0.5,,,0.2,20.0,20.0,HPK_48260_034_2-S_HM_E_flute3_L_DiodeCV_20_12_2023_10h42m27s.txt,Perugia
48260,2S,WW,2832443,488093,48260_034_2-S_HM_WW,3.873,217.226,2.634,6.461,221.552,,48260_034_2-S_HM_WW,PQC3,DIODE_HALF,Not Used,Left,DiodeCV,PQC_HM_POSITION 3,0.5,,,0.2,20.0,20.0,HPK_48260_034_2-S_HM_W_flute3_L_DiodeCV_20_12_2023_11h16m32s.txt,Perugia
48260,2S,EE,2833151,488130,48260_040_2-S_HM_EE,4.424,189.607,2.618,6.016,222.906,,48260_040_2-S_HM_EE,PQC3,DIODE_HALF,Not Used,Left,DiodeCV,PQC_HM_POSITION 3,0.5,,,0.2,20.0,20.0,HPK_48260_040_2-S_HM_E_flute3_L_DiodeCV_20_12_2023_11h58m9s.txt,Perugia
48260,2S,WW,2833088,488133,48260_040_2-S_HM_WW,4.519,185.931,2.614,5.967,223.247,,48260_040_2-S_HM_WW,PQC3,DIODE_HALF,Not Used,Left,DiodeCV,PQC_HM_POSITION 3,0.5,,,0.2,20.0,20.0,HPK_48260_040_2-S_HM_W_flute3_L_DiodeCV_20_12_2023_14h11m5s.txt,Perugia
48260,2S,EE,2832452,488174,48260_046_2-S_HM_EE,4.1,205.39,2.621,6.641,222.651,,48260_046_2-S_HM_EE,PQC3,DIODE_HALF,Not Used,Left,DiodeCV,PQC_HM_POSITION 3,0.5,,,0.2,20.0,20.0,HPK_48260_046_2-S_HM_E_flute3_L_DiodeCV_21_12_2023_9h18m21s.txt,Perugia
48260,2S,WW,2832572,488177,48260_046_2-S_HM_WW,4.08,206.459,2.624,6.572,222.396,,48260_046_2-S_HM_WW,PQC3,DIODE_HALF,Not Used,Left,DiodeCV,PQC_HM_POSITION 3,0.5,,,0.2,20.0,20.0,HPK_48260_046_2-S_HM_W_flute3_L_DiodeCV_21_12_2023_9h52m40s.txt,Perugia
48261,2S,EE,2954106,488214,48261_003_2-S_HM_EE,3.546,236.599,2.623,7.874,222.481,,48261_003_2-S_HM_EE,PQC3,DIODE_HALF,Not Used,Left,DiodeCV,PQC_HM_POSITION 3,0.5,,,0.2,20.0,20.0,HPK_48261_003_2-S_HM_E_flute3_L_DiodeCV_12_1_2024_10h9m49s.txt,Perugia
48261,2S,WW,2953668,488217,48261_003_2-S_HM_WW,3.703,227.156,2.605,8.125,224.018,,48261_003_2-S_HM_WW,PQC3,DIODE_HALF,Not Used,Left,DiodeCV,PQC_HM_POSITION 3,0.5,,,0.2,20.0,20.0,HPK_48261_003_2-S_HM_W_flute3_L_DiodeCV_12_1_2024_10h49m29s.txt,Perugia
48261,2S,EE,2953620,488258,48261_010_2-S_HM_EE,3.546,236.502,2.605,8.45,224.018,,48261_010_2-S_HM_EE,PQC3,DIODE_HALF,Not Used,Left,DiodeCV,PQC_HM_POSITION 3,0.5,,,0.2,20.0,20.0,HPK_48261_010_2-S_HM_E_flute3_L_DiodeCV_12_1_2024_12h5m29s.txt,Perugia
48261,2S,EE,2954127,488258,48261_010_2-S_HM_EE,3.592,234.356,2.609,8.231,223.675,,48261_010_2-S_HM_EE,PQC3,DIODE_HALF,Not Used,Left,DiodeCV,PQC_HM_POSITION 3,0.5,,,0.2,20.0,20.0,HPK_48261_010_2-S_HM_E_flute3_L_DiodeCV_12_1_2024_15h10m45s.txt,Perugia
48261,2S,EE,2953542,488298,48261_015_2-S_HM_EE,3.577,235.479,2.613,8.354,223.332,,48261_015_2-S_HM_EE,PQC3,DIODE_HALF,Not Used,Left,DiodeCV,PQC_HM_POSITION 3,0.5,,,0.2,20.0,20.0,HPK_48261_015_2-S_HM_E_flute3_L_DiodeCV_15_1_2024_8h58m35s.txt,Perugia
48261,2S,WW,2953914,488311,48261_015_2-S_HM_WW,3.577,234.943,2.615,8.316,223.161,,48261_015_2-S_HM_WW,PQC3,DIODE_HALF,Not Used,Left,DiodeCV,PQC_HM_POSITION 3,0.5,,,0.2,20.0,20.0,HPK_48261_015_2-S_HM_W_flute3_L_DiodeCV_15_1_2024_9h36m5s.txt,Perugia
48261,2S,EE,2953854,488338,48261_021_2-S_HM_EE,3.502,240.47,2.61,8.925,223.589,,48261_021_2-S_HM_EE,PQC3,DIODE_HALF,Not Used,Left,DiodeCV,PQC_HM_POSITION 3,0.5,,,0.2,20.0,20.0,HPK_48261_021_2-S_HM_E_flute3_L_DiodeCV_12_1_2024_15h52m26s.txt,Perugia
48261,2S,WW,2954046,488351,48261_021_2-S_HM_WW,3.335,251.574,2.649,8.842,220.297,,48261_021_2-S_HM_WW,PQC3,DIODE_HALF,Not Used,Left,DiodeCV,PQC_HM_POSITION 3,0.5,,,0.2,20.0,20.0,HPK_48261_021_2-S_HM_W_flute3_L_DiodeCV_12_1_2024_16h34m18s.txt,Perugia
48261,2S,EE,2954145,488378,48261_028_2-S_HM_EE,3.577,234.937,2.617,7.953,222.991,,48261_028_2-S_HM_EE,PQC3,DIODE_HALF,Not Used,Left,DiodeCV,PQC_HM_POSITION 3,0.5,,,0.2,20.0,20.0,HPK_48261_028_2-S_HM_E_flute3_L_DiodeCV_15_1_2024_10h47m55s.txt,Perugia
48261,2S,WW,2954394,488391,48261_028_2-S_HM_WW,3.592,234.379,2.622,7.593,222.566,,48261_028_2-S_HM_WW,PQC3,DIODE_HALF,Not Used,Left,DiodeCV,PQC_HM_POSITION 3,0.5,,,0.2,20.0,20.0,HPK_48261_028_2-S_HM_W_flute3_L_DiodeCV_15_1_2024_11h40m38s.txt,Perugia
48261,2S,EE,2953566,488436,48261_036_2-S_HM_EE,3.561,236.102,2.619,8.045,222.821,,48261_036_2-S_HM_EE,PQC3,DIODE_HALF,Not Used,Left,DiodeCV,PQC_HM_POSITION 3,0.5,,,0.2,20.0,20.0,HPK_48261_036_2-S_HM_E_flute3_L_DiodeCV_15_1_2024_14h7m29s.txt,Perugia
48261,2S,WW,2953587,488439,48261_036_2-S_HM_WW,3.561,235.698,2.622,7.756,222.566,,48261_036_2-S_HM_WW,PQC3,DIODE_HALF,Not Used,Left,DiodeCV,PQC_HM_POSITION 3,0.5,,,0.2,20.0,20.0,HPK_48261_036_2-S_HM_W_flute3_L_DiodeCV_15_1_2024_14h47m45s.txt,Perugia
48261,2S,EE,2954253,488490,48261_043_2-S_HM_EE,3.561,236.317,2.616,8.243,223.076,,48261_043_2-S_HM_EE,PQC3,DIODE_HALF,Not Used,Left,DiodeCV,PQC_HM_POSITION 3,0.5,,,0.2,20.0,20.0,HPK_48261_043_2-S_HM_E_flute3_L_DiodeCV_16_1_2024_9h1m46s.txt,Perugia
48261,2S,WW,2954097,488493,48261_043_2-S_HM_WW,3.67,228.62,2.605,8.357,224.018,,48261_043_2-S_HM_WW,PQC3,DIODE_HALF,Not Used,Left,DiodeCV,PQC_HM_POSITION 3,0.5,,,0.2,20.0,20.0,HPK_48261_043_2-S_HM_W_flute3_L_DiodeCV_16_1_2024_9h38m57s.txt,Perugia
48261,2S,EE,2953827,488530,48261_048_2-S_HM_EE,3.561,236.235,2.612,8.096,223.418,,48261_048_2-S_HM_EE,PQC3,DIODE_HALF,Not Used,Left,DiodeCV,PQC_HM_POSITION 3,0.5,,,0.2,20.0,20.0,HPK_48261_048_2-S_HM_E_flute3_L_DiodeCV_16_1_2024_10h46m17s.txt,Perugia
48261,2S,WW,2953941,488533,48261_048_2-S_HM_WW,3.607,233.005,2.616,7.865,223.076,,48261_048_2-S_HM_WW,PQC3,DIODE_HALF,Not Used,Left,DiodeCV,PQC_HM_POSITION 3,0.5,,,0.2,20.0,20.0,HPK_48261_048_2-S_HM_W_flute3_L_DiodeCV_16_1_2024_11h20m9s.txt,Perugia
48262,2S,EE,2951716,488556,48262_003_2-S_HM_EE,3.592,234.358,2.624,7.01,222.396,,48262_003_2-S_HM_EE,PQC3,DIODE_HALF,Not Used,Left,DiodeCV,PQC_HM_POSITION 3,0.5,,,0.2,20.0,20.0,HPK_48262_003_2-S_HM_E_flute3_L_DiodeCV_21_12_2023_11h4m10s.txt,Perugia
48262,2S,WW,2952571,488559,48262_003_2-S_HM_WW,3.592,234.399,2.625,7.056,222.311,,48262_003_2-S_HM_WW,PQC3,DIODE_HALF,Not Used,Left,DiodeCV,PQC_HM_POSITION 3,0.5,,,0.2,20.0,20.0,HPK_48262_003_2-S_HM_W_flute3_L_DiodeCV_21_12_2023_12h3m47s.txt,Perugia
48262,2S,EE,2952070,488610,48262_011_2-S_HM_EE,3.577,234.936,2.618,7.45,222.906,,48262_011_2-S_HM_EE,PQC3,DIODE_HALF,Not Used,Left,DiodeCV,PQC_HM_POSITION 3,0.5,,,0.2,20.0,20.0,HPK_48262_011_2-S_HM_E_flute3_L_DiodeCV_21_12_2023_14h38m36s.txt,Perugia
48262,2S,WW,2951629,488613,48262_011_2-S_HM_WW,3.546,236.624,2.666,6.986,218.892,,48262_011_2-S_HM_WW,PQC3,DIODE_HALF,Not Used,Left,DiodeCV,PQC_HM_POSITION 3,0.5,,,0.2,20.0,20.0,HPK_48262_011_2-S_HM_W_flute3_L_DiodeCV_21_12_2023_15h25m55s.txt,Perugia
48262,2S,EE,2952109,488650,48262_017_2-S_HM_EE,3.577,235.326,2.614,7.693,223.247,,48262_017_2-S_HM_EE,PQC3,DIODE_HALF,Not Used,Left,DiodeCV,PQC_HM_POSITION 3,0.5,,,0.2,20.0,20.0,HPK_48262_017_2-S_HM_E_flute3_L_DiodeCV_8_1_2024_9h18m4s.txt,Perugia
48262,2S,WW,2951800,488653,48262_017_2-S_HM_WW,3.577,234.861,2.637,7.292,221.3,,48262_017_2-S_HM_WW,PQC3,DIODE_HALF,Not Used,Left,DiodeCV,PQC_HM_POSITION 3,0.5,,,0.2,20.0,20.0,HPK_48262_017_2-S_HM_W_flute3_L_DiodeCV_8_1_2024_9h57m6s.txt,Perugia
48262,2S,EE,2952343,488690,48262_027_2-S_HM_EE,3.531,237.706,2.673,6.771,218.319,,48262_027_2-S_HM_EE,PQC3,DIODE_HALF,Not Used,Left,DiodeCV,PQC_HM_POSITION 3,0.5,,,0.2,20.0,20.0,HPK_48262_027_2-S_HM_E_flute3_L_DiodeCV_22_12_2023_10h40m14s.txt,Perugia
48262,2S,WW,2952370,488693,48262_027_2-S_HM_WW,3.517,239.143,2.661,6.816,219.304,,48262_027_2-S_HM_WW,PQC3,DIODE_HALF,Not Used,Left,DiodeCV,PQC_HM_POSITION 3,0.5,,,0.2,20.0,20.0,HPK_48262_027_2-S_HM_W_flute3_L_DiodeCV_22_12_2023_11h23m57s.txt,Perugia
48262,2S,EE,2952424,488730,48262_032_2-S_HM_EE,3.531,237.892,2.638,7.078,221.216,,48262_032_2-S_HM_EE,PQC3,DIODE_HALF,Not Used,Left,DiodeCV,PQC_HM_POSITION 3,0.5,,,0.2,20.0,20.0,HPK_48262_032_2-S_HM_E_flute3_L_DiodeCV_8_1_2024_11h24m9s.txt,Perugia
48262,2S,WW,2952430,488733,48262_032_2-S_HM_WW,3.531,238.389,2.627,7.19,222.142,,48262_032_2-S_HM_WW,PQC3,DIODE_HALF,Not Used,Left,DiodeCV,PQC_HM_POSITION 3,0.5,,,0.2,20.0,20.0,HPK_48262_032_2-S_HM_W_flute3_L_DiodeCV_8_1_2024_11h58m6s.txt,Perugia
48262,2S,EE,2952592,488756,48262_037_2-S_HM_EE,3.607,233.232,2.619,7.412,222.821,,48262_037_2-S_HM_EE,PQC3,DIODE_HALF,Not Used,Left,DiodeCV,PQC_HM_POSITION 3,0.5,,,0.2,20.0,20.0,HPK_48262_037_2-S_HM_E_flute3_L_DiodeCV_9_1_2024_16h4m24s.txt,Perugia
48262,2S,WW,2952508,488759,48262_037_2-S_HM_WW,3.607,233.445,2.62,7.458,222.736,,48262_037_2-S_HM_WW,PQC3,DIODE_HALF,Not Used,Left,DiodeCV,PQC_HM_POSITION 3,0.5,,,0.2,20.0,20.0,HPK_48262_037_2-S_HM_W_flute3_L_DiodeCV_9_1_2024_16h41m21s.txt,Perugia
48262,2S,EE,2951449,488796,48262_043_2-S_HM_EE,3.561,235.621,2.623,7.331,222.481,,48262_043_2-S_HM_EE,PQC3,DIODE_HALF,Not Used,Left,DiodeCV,PQC_HM_POSITION 3,0.5,,,0.2,20.0,20.0,HPK_48262_043_2-S_HM_E_flute3_L_DiodeCV_10_1_2024_15h0m42s.txt,Perugia
48262,2S,WW,2952010,488799,48262_043_2-S_HM_WW,3.546,236.734,2.637,7.058,221.3,,48262_043_2-S_HM_WW,PQC3,DIODE_HALF,Not Used,Left,DiodeCV,PQC_HM_POSITION 3,0.5,,,0.2,20.0,20.0,HPK_48262_043_2-S_HM_W_flute3_L_DiodeCV_10_1_2024_15h36m7s.txt,Perugia
48262,2S,EE,2951500,488818,48262_048_2-S_HM_EE,3.561,236.252,2.634,7.03,221.552,,48262_048_2-S_HM_EE,PQC3,DIODE_HALF,Not Used,Left,DiodeCV,PQC_HM_POSITION 3,0.5,,,0.2,20.0,20.0,HPK_48262_048_2-S_HM_E_flute3_L_DiodeCV_10_1_2024_12h16m42s.txt,Perugia
48262,2S,WW,2952565,488831,48262_048_2-S_HM_WW,3.561,235.948,2.636,6.953,221.384,,48262_048_2-S_HM_WW,PQC3,DIODE_HALF,Not Used,Left,DiodeCV,PQC_HM_POSITION 3,0.5,,,0.2,20.0,20.0,HPK_48262_048_2-S_HM_W_flute3_L_DiodeCV_10_1_2024_14h7m3s.txt,Perugia
48265,2S,EE,2932941,489454,48265_005_2-S_HM_EE,3.738,221.215,2.788,5247000000000.0,231.8,,48265_005_2-S_HM_EE,PQC1,DIODE_HALF,Not Used,Left,Diode_CV1,HP 4192A,0.5,100000.0,0.25,,17.7,17.7,Demokritos_VPB48265_005_2-S_HM_E_Left_PQC3_DiodeHalf_CV.xml,Demokritos
48265,2S,WW,2933161,489457,48265_005_2-S_HM_WW,3.978,209.915,2.81,5041000000000.0,230.0,,48265_005_2-S_HM_WW,PQC1,DIODE_HALF,Not Used,Left,Diode_CV1,HP 4192A,0.5,100000.0,0.25,,19.1,19.1,Demokritos_VPB48265_005_2-S_HM_W_Left_PQC3_DiodeHalf_CV.xml,Demokritos
48265,2S,EE,2933461,489516,48265_014_2-S_HM_EE,3.876,214.07,2.767,4951000000000.0,233.6,,48265_014_2-S_HM_EE,PQC1,DIODE_HALF,Not Used,Left,Diode_CV1,HP 4192A,0.5,100000.0,0.25,,18.2,18.2,Demokritos_VPB48265_014_2-S_HM_E_Left_PQC3_DiodeHalf_CV.xml,Demokritos
48265,2S,WW,2933301,489519,48265_014_2-S_HM_WW,4.064,207.507,2.796,4893000000000.0,231.2,,48265_014_2-S_HM_WW,PQC1,DIODE_HALF,Not Used,Left,Diode_CV1,HP 4192A,0.5,100000.0,0.25,,20.5,20.5,Demokritos_VPB48265_014_2-S_HM_W_Left_PQC3_DiodeHalf_CV.xml,Demokritos
48265,2S,EE,2933661,489552,48265_018_2-S_HM_EE,4.095,205.084,2.924,5567000000000.0,221.0,,48265_018_2-S_HM_EE,PQC1,DIODE_HALF,Not Used,Left,Diode_CV1,HP 4192A,0.5,100000.0,0.25,,19.9,19.9,Demokritos_VPB48265_018_2-S_HM_E_Left_PQC3_DiodeHalf_CV.xml,Demokritos
48265,2S,WW,2933781,489555,48265_018_2-S_HM_WW,4.095,205.777,2.806,4913000000000.0,230.4,,48265_018_2-S_HM_WW,PQC1,DIODE_HALF,Not Used,Left,Diode_CV1,HP 4192A,0.5,100000.0,0.25,,20.4,20.4,Demokritos_VPB48265_018_2-S_HM_W_Left_PQC3_DiodeHalf_CV.xml,Demokritos
48265,2S,EE,2934241,489592,48265_023_2-S_HM_EE,4.005,211.15,2.76,4854000000000.0,234.2,,48265_023_2-S_HM_EE,PQC1,DIODE_HALF,Not Used,Left,Diode_CV1,HP 4192A,0.5,100000.0,0.25,,20.9,20.9,Demokritos_VPB48265_023_2-S_HM_E_Left_PQC3_DiodeHalf_CV.xml,Demokritos
48265,2S,WW,2934341,489595,48265_023_2-S_HM_WW,3.946,214.888,2.825,5232000000000.0,228.8,,48265_023_2-S_HM_WW,PQC1,DIODE_HALF,Not Used,Left,Diode_CV1,HP 4192A,0.5,100000.0,0.25,,21.3,21.3,Demokritos_VPB48265_023_2-S_HM_W_Left_PQC3_DiodeHalf_CV.xml,Demokritos
48265,2S,EE,2934481,489632,48265_029_2-S_HM_EE,3.889,214.852,2.756,4960000000000.0,234.5,,48265_029_2-S_HM_EE,PQC1,DIODE_HALF,Not Used,Left,Diode_CV1,HP 4192A,0.5,100000.0,0.25,,19.2,19.2,Demokritos_VPB48265_029_2-S_HM_E_Left_PQC3_DiodeHalf_CV.xml,Demokritos
48265,2S,WW,2934681,489635,48265_029_2-S_HM_WW,4.041,208.402,2.801,4966000000000.0,230.8,,48265_029_2-S_HM_WW,PQC1,DIODE_HALF,Not Used,Left,Diode_CV1,HP 4192A,0.5,100000.0,0.25,,20.3,20.3,Demokritos_VPB48265_029_2-S_HM_W_Left_PQC3_DiodeHalf_CV.xml,Demokritos
48265,2S,EE,2935501,489650,48265_031_2-S_HM_EE,3.996,212.339,2.775,4966000000000.0,232.9,,48265_031_2-S_HM_EE,PQC1,DIODE_HALF,Not Used,Left,Diode_CV1,HP 4192A,0.5,100000.0,0.25,,21.4,21.4,Demokritos_VPB48265_031_2-S_HM_E_Left_PQC3_DiodeHalf_CV.xml,Demokritos
48265,2S,WW,2935781,489653,48265_031_2-S_HM_WW,3.972,214.792,2.886,5445000000000.0,223.9,,48265_031_2-S_HM_WW,PQC1,DIODE_HALF,Not Used,Left,Diode_CV1,HP 4192A,0.5,100000.0,0.25,,22.2,22.2,Demokritos_VPB48265_031_2-S_HM_W_Left_PQC3_DiodeHalf_CV.xml,Demokritos
48265,2S,EE,2936241,489734,48265_043_2-S_HM_EE,3.944,210.988,2.782,4940000000000.0,232.3,,48265_043_2-S_HM_EE,PQC1,DIODE_HALF,Not Used,Left,Diode_CV1,HP 4192A,0.5,100000.0,0.25,,18.6,18.6,Demokritos_VPB48265_043_2-S_HM_E_Left_PQC3_DiodeHalf_CV.xml,Demokritos
48265,2S,WW,2936081,489737,48265_043_2-S_HM_WW,4.1,205.216,2.814,4932000000000.0,229.7,,48265_043_2-S_HM_WW,PQC1,DIODE_HALF,Not Used,Left,Diode_CV1,HP 4192A,0.5,100000.0,0.25,,20.2,20.2,Demokritos_VPB48265_043_2-S_HM_W_Left_PQC3_DiodeHalf_CV.xml,Demokritos
48266,2S,EE,2942721,489778,48266_002_2-S_HM_EE,3.968,212.66,2.753,4840000000000.0,234.8,,48266_002_2-S_HM_EE,PQC1,DIODE_HALF,Not Used,Left,Diode_CV1,HP 4192A,0.5,100000.0,0.25,,20.6,20.6,Demokritos_VPB48266_002_2-S_HM_E_Left_PQC3_DiodeHalf_CV.xml,Demokritos
48266,2S,WW,2943201,489791,48266_002_2-S_HM_WW,4.13,205.752,2.796,4879000000000.0,231.2,,48266_002_2-S_HM_WW,PQC1,DIODE_HALF,Not Used,Left,Diode_CV1,HP 4192A,0.5,100000.0,0.25,,21.6,21.6,Demokritos_VPB48266_002_2-S_HM_W_Left_PQC3_DiodeHalf_CV.xml,Demokritos
48266,2S,EE,2943861,489796,48266_004_2-S_HM_EE,4.119,207.288,2.76,4718000000000.0,234.2,,48266_004_2-S_HM_EE,PQC1,DIODE_HALF,Not Used,Left,Diode_CV1,HP 4192A,0.5,100000.0,0.25,,22.3,22.3,Demokritos_VPB48266_004_2-S_HM_E_Left_PQC3_DiodeHalf_CV.xml,Demokritos
48266,2S,WW,2943661,489799,48266_004_2-S_HM_WW,3.831,223.471,2.701,4963000000000.0,239.3,,48266_004_2-S_HM_WW,PQC1,DIODE_HALF,Not Used,Left,Diode_CV1,HP 4192A,0.5,100000.0,0.25,,22.7,22.7,Demokritos_VPB48266_004_2-S_HM_W_Left_PQC3_DiodeHalf_CV.xml,Demokritos
48266,2S,EE,2944261,489854,48266_014_2-S_HM_EE,4.108,208.29,2.753,4735000000000.0,234.8,,48266_014_2-S_HM_EE,PQC1,DIODE_HALF,Not Used,Left,Diode_CV1,HP 4192A,0.5,100000.0,0.25,,22.6,22.6,Demokritos_VPB48266_014_2-S_HM_E_Left_PQC3_DiodeHalf_CV.xml,Demokritos
48266,2S,WW,2944341,489857,48266_014_2-S_HM_WW,3.835,216.663,2.762,5009000000000.0,234.0,,48266_014_2-S_HM_WW,PQC1,DIODE_HALF,Not Used,Left,Diode_CV1,HP 4192A,0.5,100000.0,0.25,,18.4,18.4,Demokritos_VPB48266_014_2-S_HM_W_Left_PQC3_DiodeHalf_CV.xml,Demokritos
48266,2S,EE,2944421,489898,48266_021_2-S_HM_EE,3.997,212.16,2.757,4828000000000.0,234.4,,48266_021_2-S_HM_EE,PQC1,DIODE_HALF,Not Used,Left,Diode_CV1,HP 4192A,0.5,100000.0,0.25,,21.3,21.3,Demokritos_VPB48266_021_2-S_HM_E_Left_PQC3_DiodeHalf_CV.xml,Demokritos
48266,2S,WW,2944481,489911,48266_021_2-S_HM_WW,3.999,212.642,2.787,4983000000000.0,231.9,,48266_021_2-S_HM_WW,PQC1,DIODE_HALF,Not Used,Left,Diode_CV1,HP 4192A,0.5,100000.0,0.25,,21.7,21.7,Demokritos_VPB48266_021_2-S_HM_W_Left_PQC3_DiodeHalf_CV.xml,Demokritos
48266,2S,EE,2944141,489978,48266_035_2-S_HM_EE,4.527,188.343,2.863,4679000000000.0,225.7,,48266_035_2-S_HM_EE,PQC1,DIODE_HALF,Not Used,Left,Diode_CV1,HP 4192A,0.5,100000.0,0.25,,22.1,22.1,Demokritos_VPB48266_035_2-S_HM_E_Left_PQC3_DiodeHalf_CV.xml,Demokritos
48266,2S,WW,2944601,489991,48266_035_2-S_HM_WW,4.167,204.905,2.771,4726000000000.0,233.2,,48266_035_2-S_HM_WW,PQC1,DIODE_HALF,Not Used,Left,Diode_CV1,HP 4192A,0.5,100000.0,0.25,,22.3,22.3,Demokritos_VPB48266_035_2-S_HM_W_Left_PQC3_DiodeHalf_CV.xml,Demokritos
48266,2S,EE,2944541,490018,48266_041_2-S_HM_EE,3.905,213.993,2.763,4943000000000.0,234.0,,48266_041_2-S_HM_EE,PQC1,DIODE_HALF,Not Used,Left,Diode_CV1,HP 4192A,0.5,100000.0,0.25,,19.2,19.2,Demokritos_VPB48266_041_2-S_HM_E_Left_PQC3_DiodeHalf_CV.xml,Demokritos
48266,2S,WW,2945181,490031,48266_041_2-S_HM_WW,4.065,207.154,2.817,4999000000000.0,229.4,,48266_041_2-S_HM_WW,PQC1,DIODE_HALF,Not Used,Left,Diode_CV1,HP 4192A,0.5,100000.0,0.25,,20.3,20.3,Demokritos_VPB48266_041_2-S_HM_W_Left_PQC3_DiodeHalf_CV.xml,Demokritos
49813,2S,EE,2955841,501312,49813_003_2-S_HM_EE,3.638,231.296,2.629,7.258,221.973,,49813_003_2-S_HM_EE,PQC3,DIODE_HALF,Not Used,Left,DiodeCV,PQC_HM_POSITION 3,0.5,,,0.2,20.0,20.0,HPK_49813_003_2-S_HM_E_flute3_L_DiodeCV_16_1_2024_15h47m49s.txt,Perugia
49813,2S,WW,2955709,501315,49813_003_2-S_HM_WW,3.638,231.496,2.646,6.987,220.547,,49813_003_2-S_HM_WW,PQC3,DIODE_HALF,Not Used,Left,DiodeCV,PQC_HM_POSITION 3,0.5,,,0.2,20.0,20.0,HPK_49813_003_2-S_HM_W_flute3_L_DiodeCV_16_1_2024_17h35m4s.txt,Perugia
49813,2S,EE,2955073,501352,49813_008_2-S_HM_EE,3.623,232.172,2.618,7.333,222.906,,49813_008_2-S_HM_EE,PQC3,DIODE_HALF,Not Used,Left,DiodeCV,PQC_HM_POSITION 3,0.5,,,0.2,20.0,20.0,HPK_49813_008_2-S_HM_E_flute3_L_DiodeCV_17_1_2024_8h45m14s.txt,Perugia
49813,2S,WW,2955322,501355,49813_008_2-S_HM_WW,3.638,231.29,2.653,7.015,219.965,,49813_008_2-S_HM_WW,PQC3,DIODE_HALF,Not Used,Left,DiodeCV,PQC_HM_POSITION 3,0.5,,,0.2,20.0,20.0,HPK_49813_008_2-S_HM_W_flute3_L_DiodeCV_17_1_2024_9h31m20s.txt,Perugia
49813,2S,EE,2955469,501392,49813_013_2-S_HM_EE,3.638,230.63,2.619,7.269,222.821,,49813_013_2-S_HM_EE,PQC3,DIODE_HALF,Not Used,Left,DiodeCV,PQC_HM_POSITION 3,0.5,,,0.2,20.0,20.0,HPK_49813_013_2-S_HM_E_flute3_L_DiodeCV_17_1_2024_10h16m8s.txt,Perugia
49813,2S,WW,2955919,501395,49813_013_2-S_HM_WW,3.638,230.998,2.663,7.02,219.139,,49813_013_2-S_HM_WW,PQC3,DIODE_HALF,Not Used,Left,DiodeCV,PQC_HM_POSITION 3,0.5,,,0.2,20.0,20.0,HPK_49813_013_2-S_HM_W_flute3_L_DiodeCV_17_1_2024_11h0m34s.txt,Perugia
49813,2S,EE,2955385,501432,49813_018_2-S_HM_EE,3.607,232.86,2.608,7.474,223.76,,49813_018_2-S_HM_EE,PQC3,DIODE_HALF,Not Used,Left,DiodeCV,PQC_HM_POSITION 3,0.5,,,0.2,20.0,20.0,HPK_49813_018_2-S_HM_E_flute3_L_DiodeCV_17_1_2024_12h11m29s.txt,Perugia
49813,2S,WW,2955307,501435,49813_018_2-S_HM_WW,3.638,231.407,2.644,7.197,220.714,,49813_018_2-S_HM_WW,PQC3,DIODE_HALF,Not Used,Left,DiodeCV,PQC_HM_POSITION 3,0.5,,,0.2,20.0,20.0,HPK_49813_018_2-S_HM_W_flute3_L_DiodeCV_17_1_2024_15h23m1s.txt,Perugia
49813,2S,EE,2955748,501472,49813_023_2-S_HM_EE,3.623,232.28,2.608,7.282,223.76,,49813_023_2-S_HM_EE,PQC3,DIODE_HALF,Not Used,Left,DiodeCV,PQC_HM_POSITION 3,0.5,,,0.2,20.0,20.0,HPK_49813_023_2-S_HM_E_flute3_L_DiodeCV_18_1_2024_8h54m9s.txt,Perugia
49813,2S,WW,2955331,501475,49813_023_2-S_HM_WW,3.638,230.935,2.659,6.934,219.469,,49813_023_2-S_HM_WW,PQC3,DIODE_HALF,Not Used,Left,DiodeCV,PQC_HM_POSITION 3,0.5,,,0.2,20.0,20.0,HPK_49813_023_2-S_HM_W_flute3_L_DiodeCV_18_1_2024_9h27m19s.txt,Perugia
49813,2S,EE,2955805,501512,49813_031_2-S_HM_EE,3.623,231.985,2.623,7.262,222.481,,49813_031_2-S_HM_EE,PQC3,DIODE_HALF,Not Used,Left,DiodeCV,PQC_HM_POSITION 3,0.5,,,0.2,20.0,20.0,HPK_49813_031_2-S_HM_E_flute3_L_DiodeCV_18_1_2024_10h34m14s.txt,Perugia
49813,2S,WW,2955529,501515,49813_031_2-S_HM_WW,3.607,232.802,2.663,6.818,219.139,,49813_031_2-S_HM_WW,PQC3,DIODE_HALF,Not Used,Left,DiodeCV,PQC_HM_POSITION 3,0.5,,,0.2,20.0,20.0,HPK_49813_031_2-S_HM_W_flute3_L_DiodeCV_18_1_2024_11h15m19s.txt,Perugia
49813,2S,EE,2955280,501552,49813_042_2-S_HM_EE,3.607,232.629,2.615,7.201,223.161,,49813_042_2-S_HM_EE,PQC3,DIODE_HALF,Not Used,Left,DiodeCV,PQC_HM_POSITION 3,0.5,,,0.2,20.0,20.0,HPK_49813_042_2-S_HM_E_flute3_L_DiodeCV_18_1_2024_14h55m34s.txt,Perugia
49813,2S,WW,2955946,501555,49813_042_2-S_HM_WW,3.592,234.085,2.648,6.919,220.38,,49813_042_2-S_HM_WW,PQC3,DIODE_HALF,Not Used,Left,DiodeCV,PQC_HM_POSITION 3,0.5,,,0.2,20.0,20.0,HPK_49813_042_2-S_HM_W_flute3_L_DiodeCV_18_1_2024_15h51m49s.txt,Perugia
49813,2S,EE,2955025,501578,49813_048_2-S_HM_EE,3.607,232.855,2.611,7.104,223.503,,49813_048_2-S_HM_EE,PQC3,DIODE_HALF,Not Used,Left,DiodeCV,PQC_HM_POSITION 3,0.5,,,0.2,20.0,20.0,HPK_49813_048_2-S_HM_E_flute3_L_DiodeCV_18_1_2024_11h49m53s.txt,Perugia
49813,2S,WW,2955784,501591,49813_048_2-S_HM_WW,3.592,233.67,2.632,7.142,221.72,,49813_048_2-S_HM_WW,PQC3,DIODE_HALF,Not Used,Left,DiodeCV,PQC_HM_POSITION 3,0.5,,,0.2,20.0,20.0,HPK_49813_048_2-S_HM_W_flute3_L_DiodeCV_18_1_2024_14h4m38s.txt,Perugia
49814,2S,EE,2956732,501610,49814_004_2-S_HM_EE,2.888,290.607,2.607,8.043,223.846,,49814_004_2-S_HM_EE,PQC3,DIODE_HALF,Not Used,Left,DiodeCV,PQC_HM_POSITION 3,0.5,,,0.2,20.0,20.0,HPK_49814_004_2-S_HM_E_flute3_L_DiodeCV_19_1_2024_9h8m4s.txt,Perugia
49814,2S,WW,2956924,501613,49814_004_2-S_HM_WW,3.623,231.538,2.64,7.055,221.048,,49814_004_2-S_HM_WW,PQC3,DIODE_HALF,Not Used,Left,DiodeCV,PQC_HM_POSITION 3,0.5,,,0.2,20.0,20.0,HPK_49814_004_2-S_HM_W_flute3_L_DiodeCV_19_1_2024_9h43m10s.txt,Perugia
49814,2S,EE,2956804,501650,49814_011_2-S_HM_EE,3.592,233.774,2.606,7.968,223.932,,49814_011_2-S_HM_EE,PQC3,DIODE_HALF,Not Used,Left,DiodeCV,PQC_HM_POSITION 3,0.5,,,0.2,20.0,20.0,HPK_49814_011_2-S_HM_E_flute3_L_DiodeCV_19_1_2024_10h51m35s.txt,Perugia
49814,2S,WW,2957215,501653,49814_011_2-S_HM_WW,3.638,231.099,2.632,7.32,221.72,,49814_011_2-S_HM_WW,PQC3,DIODE_HALF,Not Used,Left,DiodeCV,PQC_HM_POSITION 3,0.5,,,0.2,20.0,20.0,HPK_49814_011_2-S_HM_W_flute3_L_DiodeCV_19_1_2024_11h40m24s.txt,Perugia
49814,2S,EE,2956471,501690,49814_017_2-S_HM_EE,3.686,228.027,2.61,7.962,223.589,,49814_017_2-S_HM_EE,PQC3,DIODE_HALF,Not Used,Left,DiodeCV,PQC_HM_POSITION 3,0.5,,,0.2,20.0,20.0,HPK_49814_017_2-S_HM_E_flute3_L_DiodeCV_22_1_2024_9h52m37s.txt,Perugia
49814,2S,WW,2957275,501693,49814_017_2-S_HM_WW,3.654,230.431,2.632,7.346,221.72,,49814_017_2-S_HM_WW,PQC3,DIODE_HALF,Not Used,Left,DiodeCV,PQC_HM_POSITION 3,0.5,,,0.2,20.0,20.0,HPK_49814_017_2-S_HM_W_flute3_L_DiodeCV_22_1_2024_11h53m55s.txt,Perugia
49814,2S,EE,2956720,501730,49814_025_2-S_HM_EE,3.488,240.86,2.607,8.17,223.846,,49814_025_2-S_HM_EE,PQC3,DIODE_HALF,Not Used,Left,DiodeCV,PQC_HM_POSITION 3,0.5,,,0.2,20.0,20.0,HPK_49814_025_2-S_HM_E_flute3_L_DiodeCV_22_1_2024_15h53m6s.txt,Perugia
49814,2S,WW,2956729,501733,49814_025_2-S_HM_WW,3.67,229.189,2.618,8.0,222.906,,49814_025_2-S_HM_WW,PQC3,DIODE_HALF,Not Used,Left,DiodeCV,PQC_HM_POSITION 3,0.5,,,0.2,20.0,20.0,HPK_49814_025_2-S_HM_W_flute3_L_DiodeCV_22_1_2024_16h34m14s.txt,Perugia
49814,2S,EE,2957188,501770,49814_030_2-S_HM_EE,3.735,225.149,2.613,7.205,223.332,,49814_030_2-S_HM_EE,PQC3,DIODE_HALF,Not Used,Left,DiodeCV,PQC_HM_POSITION 3,0.5,,,0.2,20.0,20.0,HPK_49814_030_2-S_HM_E_flute3_L_DiodeCV_22_1_2024_13h45m9s.txt,Perugia
49814,2S,WW,2957500,501773,49814_030_2-S_HM_WW,3.67,229.316,2.637,6.906,221.3,,49814_030_2-S_HM_WW,PQC3,DIODE_HALF,Not Used,Left,DiodeCV,PQC_HM_POSITION 3,0.5,,,0.2,20.0,20.0,HPK_49814_030_2-S_HM_W_flute3_L_DiodeCV_22_1_2024_14h54m40s.txt,Perugia
49814,2S,EE,2956618,501810,49814_039_2-S_HM_EE,3.686,227.79,2.616,7.255,223.076,,49814_039_2-S_HM_EE,PQC3,DIODE_HALF,Not Used,Left,DiodeCV,PQC_HM_POSITION 3,0.5,,,0.2,20.0,20.0,HPK_49814_039_2-S_HM_E_flute3_L_DiodeCV_23_1_2024_11h30m35s.txt,Perugia
49814,2S,WW,2956408,501813,49814_039_2-S_HM_WW,3.703,227.33,2.641,6.772,220.964,,49814_039_2-S_HM_WW,PQC3,DIODE_HALF,Not Used,Left,DiodeCV,PQC_HM_POSITION 3,0.5,,,0.2,20.0,20.0,HPK_49814_039_2-S_HM_W_flute3_L_DiodeCV_23_1_2024_12h12m30s.txt,Perugia
49814,2S,EE,2956786,501850,49814_047_2-S_HM_EE,3.719,226.416,2.614,7.626,223.247,,49814_047_2-S_HM_EE,PQC3,DIODE_HALF,Not Used,Left,DiodeCV,PQC_HM_POSITION 3,0.5,,,0.2,20.0,20.0,HPK_49814_047_2-S_HM_E_flute3_L_DiodeCV_23_1_2024_14h31m28s.txt,Perugia
49814,2S,WW,2956399,501853,49814_047_2-S_HM_WW,3.67,228.933,2.636,7.13,221.384,,49814_047_2-S_HM_WW,PQC3,DIODE_HALF,Not Used,Left,DiodeCV,PQC_HM_POSITION 3,0.5,,,0.2,20.0,20.0,HPK_49814_047_2-S_HM_W_flute3_L_DiodeCV_23_1_2024_15h25m56s.txt,Perugia
49815,2S,EE,3048996,501872,49815_003_2-S_HM_EE,3.719,226.251,2.6,7.568,224.449,,49815_003_2-S_HM_EE,PQC3,DIODE_HALF,Not Used,Left,DiodeCV,PQC_HM_POSITION 3,0.5,,,0.2,20.0,20.0,HPK_49815_003_2-S_HM_E_flute3_L_DiodeCV_25_1_2024_9h30m52s.txt,Perugia
49815,2S,WW,3049506,501875,49815_003_2-S_HM_WW,3.67,229.273,2.651,7.011,220.131,,49815_003_2-S_HM_WW,PQC3,DIODE_HALF,Not Used,Left,DiodeCV,PQC_HM_POSITION 3,0.5,,,0.2,20.0,20.0,HPK_49815_003_2-S_HM_W_flute3_L_DiodeCV_25_1_2024_10h12m16s.txt,Perugia
49815,2S,EE,3048774,501912,49815_010_2-S_HM_EE,3.67,228.971,2.608,7.623,223.76,,49815_010_2-S_HM_EE,PQC3,DIODE_HALF,Not Used,Left,DiodeCV,PQC_HM_POSITION 3,0.5,,,0.2,20.0,20.0,HPK_49815_010_2-S_HM_E_flute3_L_DiodeCV_25_1_2024_11h25m3s.txt,Perugia
49815,2S,WW,3049593,501915,49815_010_2-S_HM_WW,3.654,230.307,2.648,7.122,220.38,,49815_010_2-S_HM_WW,PQC3,DIODE_HALF,Not Used,Left,DiodeCV,PQC_HM_POSITION 3,0.5,,,0.2,20.0,20.0,HPK_49815_010_2-S_HM_W_flute3_L_DiodeCV_25_1_2024_12h6m49s.txt,Perugia
49815,2S,EE,3049437,501956,49815_016_2-S_HM_EE,3.654,230.455,2.607,7.728,223.846,,49815_016_2-S_HM_EE,PQC3,DIODE_HALF,Not Used,Left,DiodeCV,PQC_HM_POSITION 3,0.5,,,0.2,20.0,20.0,HPK_49815_016_2-S_HM_E_flute3_L_DiodeCV_30_1_2024_11h59m26s.txt,Perugia
49815,2S,WW,3049122,501959,49815_016_2-S_HM_WW,3.638,230.761,2.633,7.16,221.636,,49815_016_2-S_HM_WW,PQC3,DIODE_HALF,Not Used,Left,DiodeCV,PQC_HM_POSITION 3,0.5,,,0.2,20.0,20.0,HPK_49815_016_2-S_HM_W_flute3_L_DiodeCV_30_1_2024_12h31m41s.txt,Perugia
49815,2S,EE,3049353,502010,49815_022_2-S_HM_EE,3.703,227.285,2.608,7.714,223.76,,49815_022_2-S_HM_EE,PQC3,DIODE_HALF,Not Used,Left,DiodeCV,PQC_HM_POSITION 3,0.5,,,0.2,20.0,20.0,HPK_49815_022_2-S_HM_E_flute3_L_DiodeCV_1_2_2024_9h7m45s.txt,Perugia
49815,2S,WW,3049092,502013,49815_022_2-S_HM_WW,3.654,229.604,2.665,7.036,218.975,,49815_022_2-S_HM_WW,PQC3,DIODE_HALF,Not Used,Left,DiodeCV,PQC_HM_POSITION 3,0.5,,,0.2,20.0,20.0,HPK_49815_022_2-S_HM_W_flute3_L_DiodeCV_1_2_2024_10h1m2s.txt,Perugia
49815,2S,EE,3048726,502054,49815_029_2-S_HM_EE,3.703,226.666,2.609,7.312,223.675,,49815_029_2-S_HM_EE,PQC3,DIODE_HALF,Not Used,Left,DiodeCV,PQC_HM_POSITION 3,0.5,,,0.2,20.0,20.0,HPK_49815_029_2-S_HM_E_flute3_L_DiodeCV_1_2_2024_10h55m22s.txt,Perugia
49815,2S,WW,3049737,502057,49815_029_2-S_HM_WW,3.686,228.48,2.663,6.671,219.139,,49815_029_2-S_HM_WW,PQC3,DIODE_HALF,Not Used,Left,DiodeCV,PQC_HM_POSITION 3,0.5,,,0.2,20.0,20.0,HPK_49815_029_2-S_HM_W_flute3_L_DiodeCV_1_2_2024_11h31m51s.txt,Perugia
49815,2S,EE,3049629,502098,49815_035_2-S_HM_EE,3.735,224.698,2.61,7.179,223.589,,49815_035_2-S_HM_EE,PQC3,DIODE_HALF,Not Used,Left,DiodeCV,PQC_HM_POSITION 3,0.5,,,0.2,20.0,20.0,HPK_49815_035_2-S_HM_E_flute3_L_DiodeCV_1_2_2024_14h22m38s.txt,Perugia
49815,2S,WW,3048903,502111,49815_035_2-S_HM_WW,3.719,225.809,2.653,6.766,219.965,,49815_035_2-S_HM_WW,PQC3,DIODE_HALF,Not Used,Left,DiodeCV,PQC_HM_POSITION 3,0.5,,,0.2,20.0,20.0,HPK_49815_035_2-S_HM_W_flute3_L_DiodeCV_1_2_2024_15h20m1s.txt,Perugia
49815,2S,EE,3049017,502152,49815_044_2-S_HM_EE,3.735,225.2,2.607,7.312,223.846,,49815_044_2-S_HM_EE,PQC3,DIODE_HALF,Not Used,Left,DiodeCV,PQC_HM_POSITION 3,0.5,,,0.2,20.0,20.0,HPK_49815_044_2-S_HM_E_flute3_L_DiodeCV_2_2_2024_9h11m58s.txt,Perugia
49815,2S,WW,3049065,502155,49815_044_2-S_HM_WW,3.735,225.008,2.654,6.795,219.882,,49815_044_2-S_HM_WW,PQC3,DIODE_HALF,Not Used,Left,DiodeCV,PQC_HM_POSITION 3,0.5,,,0.2,20.0,20.0,HPK_49815_044_2-S_HM_W_flute3_L_DiodeCV_2_2_2024_10h9m20s.txt,Perugia
49815,2S,EE,3049605,502174,49815_047_2-S_HM_EE,3.719,226.0,2.61,7.4,223.589,,49815_047_2-S_HM_EE,PQC3,DIODE_HALF,Not Used,Left,DiodeCV,PQC_HM_POSITION 3,0.5,,,0.2,20.0,20.0,HPK_49815_047_2-S_HM_E_flute3_L_DiodeCV_2_2_2024_11h3m31s.txt,Perugia
49815,2S,WW,3048879,502177,49815_047_2-S_HM_WW,3.686,228.301,2.642,6.867,220.881,,49815_047_2-S_HM_WW,PQC3,DIODE_HALF,Not Used,Left,DiodeCV,PQC_HM_POSITION 3,0.5,,,0.2,20.0,20.0,HPK_49815_047_2-S_HM_W_flute3_L_DiodeCV_2_2_2024_11h45m15s.txt,Perugia
