Repository: PanosAssiouras/Analysis_DB_data_PQC

File: Flute_1/MOS/data.csv (part 1 of 32)
batch_number,Type,Orientation,AGGREGATED_COND_DATA_SET_ID,PART_ID,PART_NAME_LABEL,VFB_V,CACC_PFRD,NOX,TOX_NM,PART_NAME_LABEL.1,KIND_OF_HM_FLUTE_ID,KIND_OF_HM_STRUCT_ID,KIND_OF_HM_CONFIG_ID,KIND_OF_HM_SET_ID,PROCEDURE_TYPE,EQUIPMENT,WAITING_TIME_S,AC_FREQ_HZ,AC_AMPL_V,TEMP_SET_DEGC,AV_TEMP_DEGC,FILE_NAME,Location
35953,2S,WW,696941,52593,35953_001_2-S_HM_WW,-2.926,85.431,115869900000.0,672.313,35953_001_2-S_HM_WW,PQC1,MOS_QUARTER,Not Used,Right,MOS capacitor (HV Src),PQC Flute 1 Pos1,0.1,10000.0,0.25,,,HPK_VPX35953_001_2-S_HM_WR__PQC_Flute_1_MOS_capacitor_HV_Source_2021-04-01T12-33-17.json,HEPHY
35953,2S,WW,711521,52593,35953_001_2-S_HM_WW,-2.86,84.531,112577600000.0,679.469,35953_001_2-S_HM_WW,PQC1,MOS_QUARTER,Not Used,Left,MOS capacitor (HV Src),PQC Flute 1 Pos1,0.1,10000.0,0.25,,,HPK_VPX35953_001_2-S_HM_WL__PQC_Flute_1_MOS_capacitor_HV_Source_2021-04-01T09-53-16.json,HEPHY
35953,2S,EE,706901,52594,35953_002_2-S_HM_EE,-2.939,84.716,115328400000.0,677.984,35953_002_2-S_HM_EE,PQC1,MOS_QUARTER,Not Used,Right,MOS capacitor (HV Src),PQC Flute 1 Pos2,0.1,10000.0,0.25,,,HPK_VPX35953_002_2-S_HM_ER__PQC_Flute_1_MOS_capacitor_HV_Source_2021-04-06T15-21-03.json,HEPHY
35953,2S,EE,715021,52594,35953_002_2-S_HM_EE,-2.908,85.788,115794800000.0,669.517,35953_002_2-S_HM_EE,PQC1,MOS_QUARTER,Not Used,Left,MOS capacitor (HV Src),PQC Flute 1 Pos2,0.1,10000.0,0.25,,,HPK_VPX35953_002_2-S_HM_EL__PQC_Flute_1_MOS_capacitor_HV_Source_2021-04-06T15-42-57.json,HEPHY
35953,2S,WW,704441,52597,35953_002_2-S_HM_WW,-2.912,84.733,114472900000.0,677.854,35953_002_2-S_HM_WW,PQC1,MOS_QUARTER,Not Used,Left,MOS capacitor (HV Src),PQC Flute 1 Pos1,0.1,10000.0,0.25,,,HPK_VPX35953_002_2-S_HM_WL__PQC_Flute_1_MOS_capacitor_HV_Source_2021-04-06T13-41-29.json,HEPHY
35953,2S,WW,705261,52597,35953_002_2-S_HM_WW,-2.962,85.565,117207200000.0,671.26,35953_002_2-S_HM_WW,PQC1,MOS_QUARTER,Not Used,Right,MOS capacitor (HV Src),PQC Flute 1 Pos1,0.1,10000.0,0.25,,,HPK_VPX35953_002_2-S_HM_WR__PQC_Flute_1_MOS_capacitor_HV_Source_2021-04-06T12-09-18.json,HEPHY
35953,2S,WW,711181,52655,35953_012_2-S_HM_WW,-2.992,85.505,118080900000.0,671.729,35953_012_2-S_HM_WW,PQC1,MOS_QUARTER,Not Used,Right,MOS capacitor (HV Src),PQC Flute 1 Pos1,0.1,10000.0,0.25,,,HPK_VPX35953_012_2-S_HM_WR__PQC_Flute_1_MOS_capacitor_HV_Source_2021-04-07T08-34-20.json,HEPHY
35953,2S,WW,712801,52655,35953_012_2-S_HM_WW,-3.01,83.985,116548800000.0,683.892,35953_012_2-S_HM_WW,PQC1,MOS_QUARTER,Not Used,Left,MOS capacitor (HV Src),PQC Flute 1 Pos1,0.1,10000.0,0.25,,,HPK_VPX35953_012_2-S_HM_WL__PQC_Flute_1_MOS_capacitor_HV_Source_2021-04-07T10-02-02.json,HEPHY
35953,2S,WW,701381,52659,35953_013_2-S_HM_WW,-2.995,85.751,118536300000.0,669.803,35953_013_2-S_HM_WW,PQC1,MOS_QUARTER,Not Used,Right,MOS capacitor (HV Src),PQC Flute 1 Pos2,0.1,10000.0,0.25,,,HPK_VPX35953_013_2-S_HM_WR__PQC_Flute_1_MOS_capacitor_HV_Source_2021-04-07T11-41-14.json,HEPHY
35953,2S,WW,702281,52659,35953_013_2-S_HM_WW,-2.952,84.999,116135000000.0,675.73,35953_013_2-S_HM_WW,PQC1,MOS_QUARTER,Not Used,Left,MOS capacitor (HV Src),PQC Flute 1 Pos2,0.1,10000.0,0.25,,,HPK_VPX35953_013_2-S_HM_WL__PQC_Flute_1_MOS_capacitor_HV_Source_2021-04-07T13-22-03.json,HEPHY
35953,2S,EE,698561,52678,35953_017_2-S_HM_EE,-2.977,86.166,118528400000.0,666.582,35953_017_2-S_HM_EE,PQC1,MOS_QUARTER,Not Used,Left,MOS capacitor (HV Src),PQC Flute 1 Pos2,0.1,10000.0,0.25,,,HPK_VPX35953_017_2-S_HM_EL__PQC_Flute_1_MOS_capacitor_HV_Source_2021-04-07T21-13-22.json,HEPHY
35953,2S,EE,707281,52678,35953_017_2-S_HM_EE,-2.963,85.146,116670300000.0,674.565,35953_017_2-S_HM_EE,PQC1,MOS_QUARTER,Not Used,Right,MOS capacitor (HV Src),PQC Flute 1 Pos2,0.1,10000.0,0.25,,,HPK_VPX35953_017_2-S_HM_ER__PQC_Flute_1_MOS_capacitor_HV_Source_2021-04-07T19-44-56.json,HEPHY
35953,2S,WW,699661,52691,35953_017_2-S_HM_WW,-3.031,85.397,119182500000.0,672.583,35953_017_2-S_HM_WW,PQC1,MOS_QUARTER,Not Used,Right,MOS capacitor (HV Src),PQC Flute 1 Pos1,0.1,10000.0,0.25,,,HPK_VPX35953_017_2-S_HM_WR__PQC_Flute_1_MOS_capacitor_HV_Source_2021-04-07T16-46-45.json,HEPHY
35953,2S,WW,703661,52691,35953_017_2-S_HM_WW,-2.853,84.815,112709400000.0,677.2,35953_017_2-S_HM_WW,PQC1,MOS_QUARTER,Not Used,Left,MOS capacitor (HV Src),PQC Flute 1 Pos1,0.1,10000.0,0.25,,,HPK_VPX35953_017_2-S_HM_WL__PQC_Flute_1_MOS_capacitor_HV_Source_2021-04-07T18-15-12.json,HEPHY
35953,2S,EE,697461,53132,35953_024_2-S_HM_EE,-3.012,86.306,119847000000.0,665.494,35953_024_2-S_HM_EE,PQC1,MOS_QUARTER,Not Used,Left,MOS capacitor (HV Src),PQC Flute 1 Pos4,0.1,10000.0,0.25,,,HPK_VPX35953_024_2-S_HM_EL__PQC_Flute_1_MOS_capacitor_HV_Source_2021-04-08T03-27-39.json,HEPHY
35953,2S,EE,698801,53132,35953_024_2-S_HM_EE,-3.053,85.151,119547000000.0,674.527,35953_024_2-S_HM_EE,PQC1,MOS_QUARTER,Not Used,Right,MOS capacitor (HV Src),PQC Flute 1 Pos4,0.1,10000.0,0.25,,,HPK_VPX35953_024_2-S_HM_ER__PQC_Flute_1_MOS_capacitor_HV_Source_2021-04-08T02-02-12.json,HEPHY
35953,2S,WW,710081,53135,35953_024_2-S_HM_WW,-2.962,84.929,116333300000.0,676.288,35953_024_2-S_HM_WW,PQC1,MOS_QUARTER,Not Used,Left,MOS capacitor (HV Src),PQC Flute 1 Pos3,0.1,10000.0,0.25,,,HPK_VPX35953_024_2-S_HM_WL__PQC_Flute_1_MOS_capacitor_HV_Source_2021-04-08T00-14-25.json,HEPHY
35953,2S,WW,713101,53135,35953_024_2-S_HM_WW,-3.056,85.851,120645800000.0,669.024,35953_024_2-S_HM_WW,PQC1,MOS_QUARTER,Not Used,Right,MOS capacitor (HV Src),PQC Flute 1 Pos3,0.1,10000.0,0.25,,,HPK_VPX35953_024_2-S_HM_WR__PQC_Flute_1_MOS_capacitor_HV_Source_2021-04-07T22-50-59.json,HEPHY
35953,2S,EE,706241,53198,35953_035_2-S_HM_EE,-2.892,85.444,114815000000.0,672.21,35953_035_2-S_HM_EE,PQC1,MOS_QUARTER,Not Used,Right,MOS capacitor (HV Src),PQC Flute 1 Pos2,0.1,10000.0,0.25,,,HPK_VPX35953_035_2-S_HM_ER__PQC_Flute_1_MOS_capacitor_HV_Source_2021-04-09T12-31-49.json,HEPHY
35953,2S,EE,709401,53198,35953_035_2-S_HM_EE,-2.796,86.099,112582700000.0,667.094,35953_035_2-S_HM_EE,PQC1,MOS_QUARTER,Not Used,Left,MOS capacitor (HV Src),PQC Flute 1 Pos2,0.1,10000.0,0.25,,,HPK_VPX35953_035_2-S_HM_EL__PQC_Flute_1_MOS_capacitor_HV_Source_2021-04-12T13-13-54.json,HEPHY
35953,2S,WW,701761,53211,35953_035_2-S_HM_WW,-2.888,85.534,114784600000.0,671.505,35953_035_2-S_HM_WW,PQC1,MOS_QUARTER,Not Used,Left,MOS capacitor (HV Src),PQC Flute 1 Pos1,0.1,10000.0,0.25,,,HPK_VPX35953_035_2-S_HM_WL__PQC_Flute_1_MOS_capacitor_HV_Source_2021-04-12T11-48-08.json,HEPHY
35953,2S,WW,713961,53211,35953_035_2-S_HM_WW,-2.879,85.765,114826300000.0,669.697,35953_035_2-S_HM_WW,PQC1,MOS_QUARTER,Not Used,Right,MOS capacitor (HV Src),PQC Flute 1 Pos1,0.1,10000.0,0.25,,,HPK_VPX35953_035_2-S_HM_WR__PQC_Flute_1_MOS_capacitor_HV_Source_2021-04-09T07-13-06.json,HEPHY
35953,2S,EE,705041,53238,35953_040_2-S_HM_EE,-2.827,86.345,113914000000.0,665.195,35953_040_2-S_HM_EE,PQC1,MOS_QUARTER,Not Used,Left,MOS capacitor (HV Src),PQC Flute 1 Pos2,0.1,10000.0,0.25,,,HPK_VPX35953_040_2-S_HM_EL__PQC_Flute_1_MOS_capacitor_HV_Source_2021-04-08T17-08-28.json,HEPHY
35953,2S,EE,707181,53238,35953_040_2-S_HM_EE,-2.881,85.591,114650700000.0,671.055,35953_040_2-S_HM_EE,PQC1,MOS_QUARTER,Not Used,Right,MOS capacitor (HV Src),PQC Flute 1 Pos2,0.1,10000.0,0.25,,,HPK_VPX35953_040_2-S_HM_ER__PQC_Flute_1_MOS_capacitor_HV_Source_2021-04-12T15-50-18.json,HEPHY
35953,2S,WW,708921,53251,35953_040_2-S_HM_WW,-2.874,85.499,114305400000.0,671.777,35953_040_2-S_HM_WW,PQC1,MOS_QUARTER,Not Used,Left,MOS capacitor (HV Src),PQC Flute 1 Pos1,0.1,10000.0,0.25,,,HPK_VPX35953_040_2-S_HM_WL__PQC_Flute_1_MOS_capacitor_HV_Source_2021-04-08T13-31-51.json,HEPHY
35953,2S,WW,714581,53251,35953_040_2-S_HM_WW,-2.883,85.787,114985100000.0,669.525,35953_040_2-S_HM_WW,PQC1,MOS_QUARTER,Not Used,Right,MOS capacitor (HV Src),PQC Flute 1 Pos1,0.1,10000.0,0.25,,,HPK_VPX35953_040_2-S_HM_WR__PQC_Flute_1_MOS_capacitor_HV_Source_2021-04-08T10-22-00.json,HEPHY
35953,2S,EE,696041,53270,35953_043_2-S_HM_EE,-2.867,86.239,115078300000.0,666.018,35953_043_2-S_HM_EE,PQC1,MOS_QUARTER,Not Used,Left,MOS capacitor (HV Src),PQC Flute 1 Pos4,0.1,10000.0,0.25,,,HPK_VPX35953_043_2-S_HM_EL__PQC_Flute_1_MOS_capacitor_HV_Source_2021-04-12T17-50-28.json,HEPHY
35953,2S,EE,700861,53270,35953_043_2-S_HM_EE,-2.949,85.471,116654000000.0,672.001,35953_043_2-S_HM_EE,PQC1,MOS_QUARTER,Not Used,Right,MOS capacitor (HV Src),PQC Flute 1 Pos4,0.1,10000.0,0.25,,,HPK_VPX35953_043_2-S_HM_ER__PQC_Flute_1_MOS_capacitor_HV_Source_2021-04-09T01-26-45.json,HEPHY
35953,2S,WW,699401,53273,35953_043_2-S_HM_WW,-2.93,86.309,117211600000.0,665.477,35953_043_2-S_HM_WW,PQC1,MOS_QUARTER,Not Used,Right,MOS capacitor (HV Src),PQC Flute 1 Pos3,0.1,10000.0,0.25,,,HPK_VPX35953_043_2-S_HM_WR__PQC_Flute_1_MOS_capacitor_HV_Source_2021-04-08T19-21-45.json,HEPHY
35953,2S,WW,703081,53273,35953_043_2-S_HM_WW,-2.973,85.75,117817300000.0,669.815,35953_043_2-S_HM_WW,PQC1,MOS_QUARTER,Not Used,Left,MOS capacitor (HV Src),PQC Flute 1 Pos3,0.1,10000.0,0.25,,,HPK_VPX35953_043_2-S_HM_WL__PQC_Flute_1_MOS_capacitor_HV_Source_2021-04-08T23-40-37.json,HEPHY
35957,2S,EE,678141,58630,35957_001_2-S_HM_EE,-2.883,85.67,114804900000.0,670.436,35957_001_2-S_HM_EE,PQC1,MOS_QUARTER,Not Used,Left,MOS capacitor (HV Src),PQC Flute 1 Pos2,0.1,10000.0,0.25,,,HPK_VPX35957_001_2-S_HM_EL__PQC_Flute_1_MOS_capacitor_HV_Source_2021-05-03T18-16-48.json,HEPHY
35957,2S,EE,686801,58630,35957_001_2-S_HM_EE,-2.926,84.607,114763500000.0,678.861,35957_001_2-S_HM_EE,PQC1,MOS_QUARTER,Not Used,Right,MOS capacitor (HV Src),PQC Flute 1 Pos2,0.1,10000.0,0.25,,,HPK_VPX35957_001_2-S_HM_ER__PQC_Flute_1_MOS_capacitor_HV_Source_2021-05-03T17-05-29.json,HEPHY
35957,2S,WW,684821,58633,35957_001_2-S_HM_WW,-2.914,84.477,114215000000.0,679.903,35957_001_2-S_HM_WW,PQC1,MOS_QUARTER,Not Used,Left,MOS capacitor (HV Src),PQC Flute 1 Pos1,0.1,10000.0,0.25,,,HPK_VPX35957_001_2-S_HM_WL__PQC_Flute_1_MOS_capacitor_HV_Source_2021-05-03T16-43-50.json,HEPHY
35957,2S,WW,688161,58633,35957_001_2-S_HM_WW,-2.94,85.469,116390000000.0,672.012,35957_001_2-S_HM_WW,PQC1,MOS_QUARTER,Not Used,Right,MOS capacitor (HV Src),PQC Flute 1 Pos1,0.1,10000.0,0.25,,,HPK_VPX35957_001_2-S_HM_WR__PQC_Flute_1_MOS_capacitor_HV_Source_2021-05-03T15-35-27.json,HEPHY
35957,2S,EE,685881,58652,35957_005_2-S_HM_EE,-2.899,84.788,114160400000.0,677.412,35957_005_2-S_HM_EE,PQC1,MOS_QUARTER,Not Used,Right,MOS capacitor (HV Src),PQC Flute 1 Pos4,0.1,10000.0,0.25,,,HPK_VPX35957_005_2-S_HM_ER__PQC_Flute_1_MOS_capacitor_HV_Source_2021-05-03T20-10-46.json,HEPHY
35957,2S,EE,690081,58652,35957_005_2-S_HM_EE,-2.884,85.627,114787100000.0,670.775,35957_005_2-S_HM_EE,PQC1,MOS_QUARTER,Not Used,Left,MOS capacitor (HV Src),PQC Flute 1 Pos4,0.1,10000.0,0.25,,,HPK_VPX35957_005_2-S_HM_EL__PQC_Flute_1_MOS_capacitor_HV_Source_2021-05-03T21-23-38.json,HEPHY
35957,2S,WW,682921,58655,35957_005_2-S_HM_WW,-2.935,85.268,115930700000.0,673.6,35957_005_2-S_HM_WW,PQC1,MOS_QUARTER,Not Used,Right,MOS capacitor (HV Src),PQC Flute 1 Pos3,0.1,10000.0,0.25,,,HPK_VPX35957_005_2-S_HM_WR__PQC_Flute_1_MOS_capacitor_HV_Source_2021-05-03T18-38-44.json,HEPHY
35957,2S,WW,695341,58655,35957_005_2-S_HM_WW,-2.898,84.666,113951600000.0,678.391,35957_005_2-S_HM_WW,PQC1,MOS_QUARTER,Not Used,Left,MOS capacitor (HV Src),PQC Flute 1 Pos3,0.1,10000.0,0.25,,,HPK_VPX35957_005_2-S_HM_WL__PQC_Flute_1_MOS_capacitor_HV_Source_2021-05-03T19-48-32.json,HEPHY
35957,2S,EE,684281,58692,35957_011_2-S_HM_EE,-2.875,84.455,112950500000.0,680.085,35957_011_2-S_HM_EE,PQC1,MOS_QUARTER,Not Used,Right,MOS capacitor (HV Src),PQC Flute 1 Pos2,0.1,10000.0,0.25,,,HPK_VPX35957_011_2-S_HM_ER__PQC_Flute_1_MOS_capacitor_HV_Source_2021-04-27T12-24-48.json,HEPHY
35957,2S,EE,689601,58692,35957_011_2-S_HM_EE,-2.864,85.891,114503100000.0,668.716,35957_011_2-S_HM_EE,PQC1,MOS_QUARTER,Not Used,Left,MOS capacitor (HV Src),PQC Flute 1 Pos2,0.1,10000.0,0.25,,,HPK_VPX35957_011_2-S_HM_EL__PQC_Flute_1_MOS_capacitor_HV_Source_2021-04-27T13-30-48.json,HEPHY
35957,2S,WW,680801,58695,35957_011_2-S_HM_WW,-2.883,85.037,113974800000.0,675.425,35957_011_2-S_HM_WW,PQC1,MOS_QUARTER,Not Used,Left,MOS capacitor (HV Src),PQC Flute 1 Pos1,0.1,10000.0,0.25,,,HPK_VPX35957_011_2-S_HM_WL__PQC_Flute_1_MOS_capacitor_HV_Source_2021-04-27T11-18-16.json,HEPHY
35957,2S,WW,685761,58695,35957_011_2-S_HM_WW,-2.927,85.555,116076800000.0,671.336,35957_011_2-S_HM_WW,PQC1,MOS_QUARTER,Not Used,Right,MOS capacitor (HV Src),PQC Flute 1 Pos1,0.1,10000.0,0.25,,,HPK_VPX35957_011_2-S_HM_WR__PQC_Flute_1_MOS_capacitor_HV_Source_2021-04-27T10-15-36.json,HEPHY
35957,2S,EE,681701,58750,35957_019_2-S_HM_EE,-2.908,86.005,116080800000.0,667.824,35957_019_2-S_HM_EE,PQC1,MOS_QUARTER,Not Used,Left,MOS capacitor (HV Src),PQC Flute 1 Pos4,0.1,10000.0,0.25,,,HPK_VPX35957_019_2-S_HM_EL__PQC_Flute_1_MOS_capacitor_HV_Source_2021-04-27T22-56-05.json,HEPHY
35957,2S,EE,682301,58750,35957_019_2-S_HM_EE,-2.937,84.726,115273100000.0,677.905,35957_019_2-S_HM_EE,PQC1,MOS_QUARTER,Not Used,Right,MOS capacitor (HV Src),PQC Flute 1 Pos4,0.1,10000.0,0.25,,,HPK_VPX35957_019_2-S_HM_ER__PQC_Flute_1_MOS_capacitor_HV_Source_2021-04-27T21-49-33.json,HEPHY
35957,2S,WW,679281,58753,35957_019_2-S_HM_WW,-2.949,84.732,115659400000.0,677.862,35957_019_2-S_HM_WW,PQC1,MOS_QUARTER,Not Used,Left,MOS capacitor (HV Src),PQC Flute 1 Pos3,0.1,10000.0,0.25,,,HPK_VPX35957_019_2-S_HM_WL__PQC_Flute_1_MOS_capacitor_HV_Source_2021-04-27T20-40-25.json,HEPHY
35957,2S,WW,693541,58753,35957_019_2-S_HM_WW,-2.959,85.75,117357000000.0,669.816,35957_019_2-S_HM_WW,PQC1,MOS_QUARTER,Not Used,Right,MOS capacitor (HV Src),PQC Flute 1 Pos3,0.1,10000.0,0.25,,,HPK_VPX35957_019_2-S_HM_WR__PQC_Flute_1_MOS_capacitor_HV_Source_2021-04-27T14-36-55.json,HEPHY
35957,2S,EE,686221,58794,35957_028_2-S_HM_EE,-2.799,85.715,112180700000.0,670.089,35957_028_2-S_HM_EE,PQC1,MOS_QUARTER,Not Used,Left,MOS capacitor (HV Src),PQC Flute 1 Pos2,0.1,10000.0,0.25,,,HPK_VPX35957_028_2-S_HM_EL__PQC_Flute_1_MOS_capacitor_HV_Source_2021-05-03T12-40-18.json,HEPHY
35957,2S,EE,694121,58794,35957_028_2-S_HM_EE,-2.809,85.368,112047500000.0,672.812,35957_028_2-S_HM_EE,PQC1,MOS_QUARTER,Not Used,Right,MOS capacitor (HV Src),PQC Flute 1 Pos2,0.1,10000.0,0.25,,,HPK_VPX35957_028_2-S_HM_ER__PQC_Flute_1_MOS_capacitor_HV_Source_2021-05-03T11-46-20.json,HEPHY
35957,2S,WW,679761,58797,35957_028_2-S_HM_WW,-2.868,85.742,114418600000.0,669.875,35957_028_2-S_HM_WW,PQC1,MOS_QUARTER,Not Used,Right,MOS capacitor (HV Src),PQC Flute 1 Pos1,0.1,10000.0,0.25,,,HPK_VPX35957_028_2-S_HM_WR__PQC_Flute_1_MOS_capacitor_HV_Source_2021-05-03T11-21-58.json,HEPHY
35957,2S,WW,691361,58797,35957_028_2-S_HM_WW,-2.813,84.729,111332000000.0,677.883,35957_028_2-S_HM_WW,PQC1,MOS_QUARTER,Not Used,Left,MOS capacitor (HV Src),PQC Flute 1 Pos1,0.1,10000.0,0.25,,,HPK_VPX35957_028_2-S_HM_WL__PQC_Flute_1_MOS_capacitor_HV_Source_2021-05-03T10-56-40.json,HEPHY
35957,2S,EE,690281,58852,35957_035_2-S_HM_EE,-2.821,85.045,112006500000.0,675.366,35957_035_2-S_HM_EE,PQC1,MOS_QUARTER,Not Used,Right,MOS capacitor (HV Src),PQC Flute 1 Pos4,0.1,10000.0,0.25,,,HPK_VPX35957_035_2-S_HM_ER__PQC_Flute_1_MOS_capacitor_HV_Source_2021-05-03T13-24-25.json,HEPHY
35957,2S,EE,693761,58852,35957_035_2-S_HM_EE,-2.815,86.001,113069300000.0,667.854,35957_035_2-S_HM_EE,PQC1,MOS_QUARTER,Not Used,Left,MOS capacitor (HV Src),PQC Flute 1 Pos4,0.1,10000.0,0.25,,,HPK_VPX35957_035_2-S_HM_EL__PQC_Flute_1_MOS_capacitor_HV_Source_2021-05-03T14-05-33.json,HEPHY
35957,2S,WW,677081,58855,35957_035_2-S_HM_WW,-6.05,65.159,164733200000.0,881.48,35957_035_2-S_HM_WW,PQC1,MOS_QUARTER,Not Used,Left,MOS capacitor (HV Src),PQC Flute 1 Pos3,0.1,10000.0,0.25,,,HPK_VPX35957_035_2-S_HM_WL__PQC_Flute_1_MOS_capacitor_HV_Source_2021-04-30T13-16-45.json,HEPHY
35957,2S,EE,681321,58878,35957_042_2-S_HM_EE,-2.882,85.419,114441400000.0,672.405,35957_042_2-S_HM_EE,PQC1,MOS_QUARTER,Not Used,Right,MOS capacitor (HV Src),PQC Flute 1 Pos2,0.1,10000.0,0.25,,,HPK_VPX35957_042_2-S_HM_ER__PQC_Flute_1_MOS_capacitor_HV_Source_2021-04-27T18-26-54.json,HEPHY
35957,2S,EE,695941,58878,35957_042_2-S_HM_EE,-2.865,86.0,114671100000.0,667.864,35957_042_2-S_HM_EE,PQC1,MOS_QUARTER,Not Used,Left,MOS capacitor (HV Src),PQC Flute 1 Pos2,0.1,10000.0,0.25,,,HPK_VPX35957_042_2-S_HM_EL__PQC_Flute_1_MOS_capacitor_HV_Source_2021-04-27T19-33-25.json,HEPHY
35957,2S,WW,688461,58891,35957_042_2-S_HM_WW,-2.923,86.196,116815300000.0,666.35,35957_042_2-S_HM_WW,PQC1,MOS_QUARTER,Not Used,Right,MOS capacitor (HV Src),PQC Flute 1 Pos1,0.1,10000.0,0.25,,,HPK_VPX35957_042_2-S_HM_WR__PQC_Flute_1_MOS_capacitor_HV_Source_2021-04-27T16-14-47.json,HEPHY
35957,2S,WW,695141,58891,35957_042_2-S_HM_WW,-2.89,84.916,114045600000.0,676.391,35957_042_2-S_HM_WW,PQC1,MOS_QUARTER,Not Used,Left,MOS capacitor (HV Src),PQC Flute 1 Pos1,0.1,10000.0,0.25,,,HPK_VPX35957_042_2-S_HM_WL__PQC_Flute_1_MOS_capacitor_HV_Source_2021-04-27T17-20-13.json,HEPHY
35957,2S,EE,683781,58910,35957_045_2-S_HM_EE,-2.87,85.716,114453400000.0,670.079,35957_045_2-S_HM_EE,PQC1,MOS_QUARTER,Not Used,Right,MOS capacitor (HV Src),PQC Flute 1 Pos2,0.1,10000.0,0.25,,,HPK_VPX35957_045_2-S_HM_ER__PQC_Flute_1_MOS_capacitor_HV_Source_2021-04-28T09-28-28.json,HEPHY
35957,2S,EE,691441,58910,35957_045_2-S_HM_EE,-2.864,86.186,114912800000.0,666.424,35957_045_2-S_HM_EE,PQC1,MOS_QUARTER,Not Used,Left,MOS capacitor (HV Src),PQC Flute 1 Pos2,0.1,10000.0,0.25,,,HPK_VPX35957_045_2-S_HM_EL__PQC_Flute_1_MOS_capacitor_HV_Source_2021-04-28T10-34-31.json,HEPHY
35957,2S,WW,678481,58913,35957_045_2-S_HM_WW,-2.878,85.56,114504700000.0,671.302,35957_045_2-S_HM_WW,PQC1,MOS_QUARTER,Not Used,Left,MOS capacitor (HV Src),PQC Flute 1 Pos1,0.1,10000.0,0.25,,,HPK_VPX35957_045_2-S_HM_WL__PQC_Flute_1_MOS_capacitor_HV_Source_2021-04-28T08-22-30.json,HEPHY
35957,2S,WW,692121,58913,35957_045_2-S_HM_WW,-2.929,85.769,116435700000.0,669.665,35957_045_2-S_HM_WW,PQC1,MOS_QUARTER,Not Used,Right,MOS capacitor (HV Src),PQC Flute 1 Pos1,0.1,10000.0,0.25,,,HPK_VPX35957_045_2-S_HM_WR__PQC_Flute_1_MOS_capacitor_HV_Source_2021-04-28T07-18-45.json,HEPHY
35958,2S,EE,509541,58950,35958_001_2-S_HM_EE,-2.705,84.041,107035000000.0,683.435,35958_001_2-S_HM_EE,PQC1,MOS_QUARTER,Not Used,Right,MOS capacitor (HV Src),PQC Flute 1 Pos2,0.1,10000.0,0.25,,,HPK_VPX35958_001_2-S_HM_ER__PQC_Flute_1_MOS_capacitor_HV_Source_2021-05-18T16-35-38.json,HEPHY
35958,2S,EE,518081,58950,35958_001_2-S_HM_EE,-2.694,85.471,108509900000.0,671.999,35958_001_2-S_HM_EE,PQC1,MOS_QUARTER,Not Used,Left,MOS capacitor (HV Src),PQC Flute 1 Pos2,0.1,10000.0,0.25,,,HPK_VPX35958_001_2-S_HM_EL__PQC_Flute_1_MOS_capacitor_HV_Source_2021-05-18T17-44-35.json,HEPHY
35958,2S,WW,515821,58953,35958_001_2-S_HM_WW,-2.761,85.046,110091800000.0,675.356,35958_001_2-S_HM_WW,PQC1,MOS_QUARTER,Not Used,Right,MOS capacitor (HV Src),PQC Flute 1 Pos1,0.1,10000.0,0.25,,,HPK_VPX35958_001_2-S_HM_WR__PQC_Flute_1_MOS_capacitor_HV_Source_2021-05-18T14-22-50.json,HEPHY
35958,2S,WW,520261,58953,35958_001_2-S_HM_WW,-2.703,84.071,106988900000.0,683.187,35958_001_2-S_HM_WW,PQC1,MOS_QUARTER,Not Used,Left,MOS capacitor (HV Src),PQC Flute 1 Pos1,0.1,10000.0,0.25,,,HPK_VPX35958_001_2-S_HM_WL__PQC_Flute_1_MOS_capacitor_HV_Source_2021-05-18T15-28-44.json,HEPHY
35958,2S,EE,507801,59016,35958_010_2-S_HM_EE,-2.73,84.361,108224800000.0,680.841,35958_010_2-S_HM_EE,PQC1,MOS_QUARTER,Not Used,Right,MOS capacitor (HV Src),PQC Flute 1 Pos2,0.1,10000.0,0.25,,,HPK_VPX35958_010_2-S_HM_ER__PQC_Flute_1_MOS_capacitor_HV_Source_2021-05-21T08-47-49.json,HEPHY
35958,2S,EE,516121,59016,35958_010_2-S_HM_EE,-2.739,85.526,110016600000.0,671.565,35958_010_2-S_HM_EE,PQC1,MOS_QUARTER,Not Used,Left,MOS capacitor (HV Src),PQC Flute 1 Pos2,0.1,10000.0,0.25,,,HPK_VPX35958_010_2-S_HM_EL__PQC_Flute_1_MOS_capacitor_HV_Source_2021-05-21T09-07-26.json,HEPHY
35958,2S,WW,508761,59019,35958_010_2-S_HM_WW,-2.759,85.34,110413600000.0,673.032,35958_010_2-S_HM_WW,PQC1,MOS_QUARTER,Not Used,Right,MOS capacitor (HV Src),PQC Flute 1 Pos1,0.1,10000.0,0.25,,,HPK_VPX35958_010_2-S_HM_WR__PQC_Flute_1_MOS_capacitor_HV_Source_2021-05-21T07-45-42.json,HEPHY
35958,2S,WW,516401,59019,35958_010_2-S_HM_WW,-2.722,84.436,108081800000.0,680.239,35958_010_2-S_HM_WW,PQC1,MOS_QUARTER,Not Used,Left,MOS capacitor (HV Src),PQC Flute 1 Pos1,0.1,10000.0,0.25,,,HPK_VPX35958_010_2-S_HM_WL__PQC_Flute_1_MOS_capacitor_HV_Source_2021-05-21T08-05-17.json,HEPHY
35958,2S,EE,512021,59096,35958_020_2-S_HM_EE,-2.798,84.683,110787100000.0,678.248,35958_020_2-S_HM_EE,PQC1,MOS_QUARTER,Not Used,Left,MOS capacitor (HV Src),PQC Flute 1 Pos4,0.1,10000.0,0.25,,,HPK_VPX35958_020_2-S_HM_EL__PQC_Flute_1_MOS_capacitor_HV_Source_2021-05-18T22-11-24.json,HEPHY
35958,2S,EE,513461,59096,35958_020_2-S_HM_EE,-2.78,84.606,110140100000.0,678.87,35958_020_2-S_HM_EE,PQC1,MOS_QUARTER,Not Used,Right,MOS capacitor (HV Src),PQC Flute 1 Pos4,0.1,10000.0,0.25,,,HPK_VPX35958_020_2-S_HM_ER__PQC_Flute_1_MOS_capacitor_HV_Source_2021-05-18T21-04-33.json,HEPHY
35958,2S,WW,513081,59099,35958_020_2-S_HM_WW,-2.812,85.327,112077300000.0,673.133,35958_020_2-S_HM_WW,PQC1,MOS_QUARTER,Not Used,Right,MOS capacitor (HV Src),PQC Flute 1 Pos3,0.1,10000.0,0.25,,,HPK_VPX35958_020_2-S_HM_WR__PQC_Flute_1_MOS_capacitor_HV_Source_2021-05-18T18-51-38.json,HEPHY
35958,2S,WW,514601,59099,35958_020_2-S_HM_WW,-2.782,84.931,110623600000.0,676.275,35958_020_2-S_HM_WW,PQC1,MOS_QUARTER,Not Used,Left,MOS capacitor (HV Src),PQC Flute 1 Pos3,0.1,10000.0,0.25,,,HPK_VPX35958_020_2-S_HM_WL__PQC_Flute_1_MOS_capacitor_HV_Source_2021-05-18T19-58-10.json,HEPHY
35958,2S,EE,512781,59150,35958_027_2-S_HM_EE,-2.556,86.052,104793000000.0,667.46,35958_027_2-S_HM_EE,PQC1,MOS_QUARTER,Not Used,Left,MOS capacitor (HV Src),PQC Flute 1 Pos2,0.1,10000.0,0.25,,,HPK_VPX35958_027_2-S_HM_EL__PQC_Flute_1_MOS_capacitor_HV_Source_2021-05-19T18-48-51.json,HEPHY
35958,2S,EE,517021,59150,35958_027_2-S_HM_EE,-2.559,85.247,103900500000.0,673.763,35958_027_2-S_HM_EE,PQC1,MOS_QUARTER,Not Used,Right,MOS capacitor (HV Src),PQC Flute 1 Pos2,0.1,10000.0,0.25,,,HPK_VPX35958_027_2-S_HM_ER__PQC_Flute_1_MOS_capacitor_HV_Source_2021-05-19T17-48-38.json,HEPHY
35958,2S,WW,510581,59153,35958_027_2-S_HM_WW,-2.606,85.643,105869600000.0,670.653,35958_027_2-S_HM_WW,PQC1,MOS_QUARTER,Not Used,Right,MOS capacitor (HV Src),PQC Flute 1 Pos1,0.1,10000.0,0.25,,,HPK_VPX35958_027_2-S_HM_WR__PQC_Flute_1_MOS_capacitor_HV_Source_2021-05-19T15-48-47.json,HEPHY
35958,2S,WW,516641,59153,35958_027_2-S_HM_WW,-2.581,85.156,104486300000.0,674.483,35958_027_2-S_HM_WW,PQC1,MOS_QUARTER,Not Used,Left,MOS capacitor (HV Src),PQC Flute 1 Pos1,0.1,10000.0,0.25,,,HPK_VPX35958_027_2-S_HM_WL__PQC_Flute_1_MOS_capacitor_HV_Source_2021-05-19T16-48-38.json,HEPHY
35958,2S,EE,508001,59190,35958_033_2-S_HM_EE,-2.566,85.187,104033600000.0,674.237,35958_033_2-S_HM_EE,PQC1,MOS_QUARTER,Not Used,Right,MOS capacitor (HV Src),PQC Flute 1 Pos4,0.1,10000.0,0.25,,,HPK_VPX35958_033_2-S_HM_ER__PQC_Flute_1_MOS_capacitor_HV_Source_2021-05-21T10-13-03.json,HEPHY
35958,2S,EE,509741,59190,35958_033_2-S_HM_EE,-2.576,85.923,105277000000.0,668.464,35958_033_2-S_HM_EE,PQC1,MOS_QUARTER,Not Used,Left,MOS capacitor (HV Src),PQC Flute 1 Pos4,0.1,10000.0,0.25,,,HPK_VPX35958_033_2-S_HM_EL__PQC_Flute_1_MOS_capacitor_HV_Source_2021-05-21T10-32-37.json,HEPHY
35958,2S,WW,509661,59193,35958_033_2-S_HM_WW,-2.592,85.225,104915700000.0,673.937,35958_033_2-S_HM_WW,PQC1,MOS_QUARTER,Not Used,Left,MOS capacitor (HV Src),PQC Flute 1 Pos3,0.1,10000.0,0.25,,,HPK_VPX35958_033_2-S_HM_WL__PQC_Flute_1_MOS_capacitor_HV_Source_2021-05-21T09-46-16.json,HEPHY
35958,2S,WW,516541,59193,35958_033_2-S_HM_WW,-2.632,85.529,106565700000.0,671.546,35958_033_2-S_HM_WW,PQC1,MOS_QUARTER,Not Used,Right,MOS capacitor (HV Src),PQC Flute 1 Pos3,0.1,10000.0,0.25,,,HPK_VPX35958_033_2-S_HM_WR__PQC_Flute_1_MOS_capacitor_HV_Source_2021-05-21T09-26-55.json,HEPHY
35958,2S,EE,508061,59230,35958_039_2-S_HM_EE,-2.599,85.592,105589600000.0,671.048,35958_039_2-S_HM_EE,PQC1,MOS_QUARTER,Not Used,Left,MOS capacitor (HV Src),PQC Flute 1 Pos4,0.1,10000.0,0.25,,,HPK_VPX35958_039_2-S_HM_EL__PQC_Flute_1_MOS_capacitor_HV_Source_2021-05-21T17-35-05.json,HEPHY
35958,2S,EE,519861,59230,35958_039_2-S_HM_EE,-2.528,85.266,102918800000.0,673.613,35958_039_2-S_HM_EE,PQC1,MOS_QUARTER,Not Used,Right,MOS capacitor (HV Src),PQC Flute 1 Pos4,0.1,10000.0,0.25,,,HPK_VPX35958_039_2-S_HM_ER__PQC_Flute_1_MOS_capacitor_HV_Source_2021-05-21T16-29-21.json,HEPHY
35958,2S,WW,510421,59233,35958_039_2-S_HM_WW,-2.662,85.952,108083000000.0,668.236,35958_039_2-S_HM_WW,PQC1,MOS_QUARTER,Not Used,Right,MOS capacitor (HV Src),PQC Flute 1 Pos3,0.1,10000.0,0.25,,,HPK_VPX35958_039_2-S_HM_WR__PQC_Flute_1_MOS_capacitor_HV_Source_2021-05-21T14-18-37.json,HEPHY
35958,2S,WW,518981,59233,35958_039_2-S_HM_WW,-2.564,85.346,104175900000.0,672.982,35958_039_2-S_HM_WW,PQC1,MOS_QUARTER,Not Used,Left,MOS capacitor (HV Src),PQC Flute 1 Pos3,0.1,10000.0,0.25,,,HPK_VPX35958_039_2-S_HM_WL__PQC_Flute_1_MOS_capacitor_HV_Source_2021-05-21T15-23-47.json,HEPHY
35958,2S,EE,509901,59234,35958_040_2-S_HM_EE,-2.603,85.213,105248200000.0,674.033,35958_040_2-S_HM_EE,PQC1,MOS_QUARTER,Not Used,Right,MOS capacitor (HV Src),PQC Flute 1 Pos2,0.1,10000.0,0.25,,,HPK_VPX35958_040_2-S_HM_ER__PQC_Flute_1_MOS_capacitor_HV_Source_2021-05-21T11-50-14.json,HEPHY
35958,2S,EE,513881,59234,35958_040_2-S_HM_EE,-2.611,86.081,106581100000.0,667.239,35958_040_2-S_HM_EE,PQC1,MOS_QUARTER,Not Used,Left,MOS capacitor (HV Src),PQC Flute 1 Pos2,0.1,10000.0,0.25,,,HPK_VPX35958_040_2-S_HM_EL__PQC_Flute_1_MOS_capacitor_HV_Source_2021-05-21T12-09-55.json,HEPHY
35958,2S,WW,515341,59237,35958_040_2-S_HM_WW,-2.699,85.736,108982100000.0,669.924,35958_040_2-S_HM_WW,PQC1,MOS_QUARTER,Not Used,Right,MOS capacitor (HV Src),PQC Flute 1 Pos1,0.1,10000.0,0.25,,,HPK_VPX35958_040_2-S_HM_WR__PQC_Flute_1_MOS_capacitor_HV_Source_2021-05-21T11-10-44.json,HEPHY
35958,2S,WW,518281,59237,35958_040_2-S_HM_WW,-2.646,85.276,106726000000.0,673.538,35958_040_2-S_HM_WW,PQC1,MOS_QUARTER,Not Used,Left,MOS capacitor (HV Src),PQC Flute 1 Pos1,0.1,10000.0,0.25,,,HPK_VPX35958_040_2-S_HM_WL__PQC_Flute_1_MOS_capacitor_HV_Source_2021-05-21T11-30-29.json,HEPHY
35958,2S,EE,511341,59278,35958_049_2-S_HM_EE,-2.698,86.011,109301100000.0,667.779,35958_049_2-S_HM_EE,PQC1,MOS_QUARTER,Not Used,Left,MOS capacitor (HV Src),PQC Flute 1 Pos2,0.1,10000.0,0.25,,,HPK_VPX35958_049_2-S_HM_EL__PQC_Flute_1_MOS_capacitor_HV_Source_2021-05-21T13-58-37.json,HEPHY
35958,2S,EE,514441,59278,35958_049_2-S_HM_EE,-2.688,85.245,108008600000.0,673.783,35958_049_2-S_HM_EE,PQC1,MOS_QUARTER,Not Used,Right,MOS capacitor (HV Src),PQC Flute 1 Pos2,0.1,10000.0,0.25,,,HPK_VPX35958_049_2-S_HM_ER__PQC_Flute_1_MOS_capacitor_HV_Source_2021-05-21T13-38-39.json,HEPHY
35958,2S,WW,513521,59291,35958_049_2-S_HM_WW,-2.694,84.885,107736600000.0,676.64,35958_049_2-S_HM_WW,PQC1,MOS_QUARTER,Not Used,Left,MOS capacitor (HV Src),PQC Flute 1 Pos1,0.1,10000.0,0.25,,,HPK_VPX35958_049_2-S_HM_WL__PQC_Flute_1_MOS_capacitor_HV_Source_2021-05-21T13-18-51.json,HEPHY
35958,2S,WW,516721,59291,35958_049_2-S_HM_WW,-2.754,85.648,110655000000.0,670.611,35958_049_2-S_HM_WW,PQC1,MOS_QUARTER,Not Used,Right,MOS capacitor (HV Src),PQC Flute 1 Pos1,0.1,10000.0,0.25,,,HPK_VPX35958_049_2-S_HM_WR__PQC_Flute_1_MOS_capacitor_HV_Source_2021-05-21T12-59-05.json,HEPHY
36239,2S,EE,643121,61136,36239_002_2-S_HM_EE,-2.966,84.988,116549100000.0,675.815,36239_002_2-S_HM_EE,PQC1,MOS_QUARTER,Not Used,Right,MOS capacitor (HV Src),PQC Flute 1 Pos2,0.1,10000.0,0.25,,,HPK_VPX36239_002_2-S_HM_ER__PQC_Flute_1_MOS_capacitor_HV_Source_2021-05-26T10-30-14.json,HEPHY
36239,2S,EE,644421,61136,36239_002_2-S_HM_EE,-2.958,86.477,118322000000.0,664.182,36239_002_2-S_HM_EE,PQC1,MOS_QUARTER,Not Used,Left,MOS capacitor (HV Src),PQC Flute 1 Pos2,0.1,10000.0,0.25,,,HPK_VPX36239_002_2-S_HM_EL__PQC_Flute_1_MOS_capacitor_HV_Source_2021-05-26T11-36-36.json,HEPHY
36239,2S,WW,647841,61139,36239_002_2-S_HM_WW,-2.978,86.092,118441900000.0,667.155,36239_002_2-S_HM_WW,PQC1,MOS_QUARTER,Not Used,Right,MOS capacitor (HV Src),PQC Flute 1 Pos1,0.1,10000.0,0.25,,,HPK_VPX36239_002_2-S_HM_WR__PQC_Flute_1_MOS_capacitor_HV_Source_2021-05-26T08-17-40.json,HEPHY
36239,2S,WW,649481,61139,36239_002_2-S_HM_WW,-2.982,85.211,117362200000.0,674.05,36239_002_2-S_HM_WW,PQC1,MOS_QUARTER,Not Used,Left,MOS capacitor (HV Src),PQC Flute 1 Pos1,0.1,10000.0,0.25,,,HPK_VPX36239_002_2-S_HM_WL__PQC_Flute_1_MOS_capacitor_HV_Source_2021-05-26T09-24-02.json,HEPHY
36239,2S,EE,648801,61190,36239_010_2-S_HM_EE,-3.042,84.239,117929200000.0,681.826,36239_010_2-S_HM_EE,PQC1,MOS_QUARTER,Not Used,Right,MOS capacitor (HV Src),PQC Flute 1 Pos4,0.1,10000.0,0.25,,,HPK_VPX36239_010_2-S_HM_ER__PQC_Flute_1_MOS_capacitor_HV_Source_2021-05-28T17-19-26.json,HEPHY
36239,2S,EE,651821,61190,36239_010_2-S_HM_EE,-2.985,85.903,118429200000.0,668.617,36239_010_2-S_HM_EE,PQC1,MOS_QUARTER,Not Used,Left,MOS capacitor (HV Src),PQC Flute 1 Pos2,0.1,10000.0,0.25,,,HPK_VPX36239_010_2-S_HM_EL__PQC_Flute_1_MOS_capacitor_HV_Source_2021-06-02T10-38-51.json,HEPHY
36239,2S,WW,643921,61193,36239_010_2-S_HM_WW,-3.026,85.763,119530800000.0,669.713,36239_010_2-S_HM_WW,PQC1,MOS_QUARTER,Not Used,Right,MOS capacitor (HV Src),PQC Flute 1 Pos3,0.1,10000.0,0.25,,,HPK_VPX36239_010_2-S_HM_WR__PQC_Flute_1_MOS_capacitor_HV_Source_2021-05-28T16-38-01.json,HEPHY
36239,2S,WW,651741,61193,36239_010_2-S_HM_WW,-3.009,85.013,117968600000.0,675.616,36239_010_2-S_HM_WW,PQC1,MOS_QUARTER,Not Used,Left,MOS capacitor (HV Src),PQC Flute 1 Pos1,0.1,10000.0,0.25,,,HPK_VPX36239_010_2-S_HM_WL__PQC_Flute_1_MOS_capacitor_HV_Source_2021-06-02T09-31-57.json,HEPHY
36239,2S,EE,644781,61238,36239_017_2-S_HM_EE,-3.001,86.073,119162000000.0,667.3,36239_017_2-S_HM_EE,PQC1,MOS_QUARTER,Not Used,Left,MOS capacitor (HV Src),PQC Flute 1 Pos4,0.1,10000.0,0.25,,,HPK_VPX36239_017_2-S_HM_EL__PQC_Flute_1_MOS_capacitor_HV_Source_2021-05-26T16-03-31.json,HEPHY
36239,2S,EE,650581,61238,36239_017_2-S_HM_EE,-3.064,84.671,119233900000.0,678.347,36239_017_2-S_HM_EE,PQC1,MOS_QUARTER,Not Used,Right,MOS capacitor (HV Src),PQC Flute 1 Pos4,0.1,10000.0,0.25,,,HPK_VPX36239_017_2-S_HM_ER__PQC_Flute_1_MOS_capacitor_HV_Source_2021-05-26T14-56-58.json,HEPHY
36239,2S,WW,646241,61251,36239_017_2-S_HM_WW,-3.046,84.512,118437900000.0,679.622,36239_017_2-S_HM_WW,PQC1,MOS_QUARTER,Not Used,Left,MOS capacitor (HV Src),PQC Flute 1 Pos3,0.1,10000.0,0.25,,,HPK_VPX36239_017_2-S_HM_WL__PQC_Flute_1_MOS_capacitor_HV_Source_2021-05-26T13-48-55.json,HEPHY
36239,2S,WW,649121,61251,36239_017_2-S_HM_WW,-3.032,85.946,119978900000.0,668.284,36239_017_2-S_HM_WW,PQC1,MOS_QUARTER,Not Used,Right,MOS capacitor (HV Src),PQC Flute 1 Pos3,0.1,10000.0,0.25,,,HPK_VPX36239_017_2-S_HM_WR__PQC_Flute_1_MOS_capacitor_HV_Source_2021-05-26T12-43-08.json,HEPHY
36239,2S,EE,642381,61278,36239_022_2-S_HM_EE,-3.069,85.092,119969200000.0,674.996,36239_022_2-S_HM_EE,PQC1,MOS_QUARTER,Not Used,Right,MOS capacitor (HV Src),PQC Flute 1 Pos2,0.1,10000.0,0.25,,,HPK_VPX36239_022_2-S_HM_ER__PQC_Flute_1_MOS_capacitor_HV_Source_2021-05-28T14-24-34.json,HEPHY
36239,2S,EE,652281,61278,36239_022_2-S_HM_EE,-3.038,86.103,120403000000.0,667.063,36239_022_2-S_HM_EE,PQC1,MOS_QUARTER,Not Used,Left,MOS capacitor (HV Src),PQC Flute 1 Pos2,0.1,10000.0,0.25,,,HPK_VPX36239_022_2-S_HM_EL__PQC_Flute_1_MOS_capacitor_HV_Source_2021-05-28T15-31-00.json,HEPHY
36239,2S,WW,648101,61291,36239_022_2-S_HM_WW,-3.09,85.292,120934200000.0,673.412,36239_022_2-S_HM_WW,PQC1,MOS_QUARTER,Not Used,Left,MOS capacitor (HV Src),PQC Flute 1 Pos1,0.1,10000.0,0.25,,,HPK_VPX36239_022_2-S_HM_WL__PQC_Flute_1_MOS_capacitor_HV_Source_2021-05-28T13-18-20.json,HEPHY
36239,2S,WW,653681,61291,36239_022_2-S_HM_WW,-3.075,85.817,121184400000.0,669.287,36239_022_2-S_HM_WW,PQC1,MOS_QUARTER,Not Used,Right,MOS capacitor (HV Src),PQC Flute 1 Pos1,0.1,10000.0,0.25,,,HPK_VPX36239_022_2-S_HM_WR__PQC_Flute_1_MOS_capacitor_HV_Source_2021-05-28T12-12-08.json,HEPHY
36239,2S,EE,646821,61314,36239_028_2-S_HM_EE,-2.89,86.309,115890900000.0,665.474,36239_028_2-S_HM_EE,PQC1,MOS_QUARTER,Not Used,Left,MOS capacitor (HV Src),PQC Flute 1 Pos2,0.1,10000.0,0.25,,,HPK_VPX36239_028_2-S_HM_EL__PQC_Flute_1_MOS_capacitor_HV_Source_2021-06-02T08-47-30.json,HEPHY
36239,2S,WW,653481,61317,36239_028_2-S_HM_WW,-2.905,85.406,115168400000.0,672.509,36239_028_2-S_HM_WW,PQC1,MOS_QUARTER,Not Used,Left,MOS capacitor (HV Src),PQC Flute 1 Pos1,0.1,10000.0,0.25,,,HPK_VPX36239_028_2-S_HM_WL__PQC_Flute_1_MOS_capacitor_HV_Source_2021-06-02T08-26-42.json,HEPHY
36239,2S,EE,645381,61372,36239_035_2-S_HM_EE,-2.871,86.594,115658100000.0,663.286,36239_035_2-S_HM_EE,PQC1,MOS_QUARTER,Not Used,Left,MOS capacitor (HV Src),PQC Flute 1 Pos4,0.1,10000.0,0.25,,,HPK_VPX36239_035_2-S_HM_EL__PQC_Flute_1_MOS_capacitor_HV_Source_2021-06-02T12-53-52.json,HEPHY
36239,2S,WW,651321,61375,36239_035_2-S_HM_WW,-2.881,85.717,114809300000.0,670.073,36239_035_2-S_HM_WW,PQC1,MOS_QUARTER,Not Used,Left,MOS capacitor (HV Src),PQC Flute 1 Pos3,0.1,10000.0,0.25,,,HPK_VPX36239_035_2-S_HM_WL__PQC_Flute_1_MOS_capacitor_HV_Source_2021-06-02T11-45-27.json,HEPHY
36239,2S,EE,643641,61412,36239_043_2-S_HM_EE,-2.906,86.809,117110800000.0,661.639,36239_043_2-S_HM_EE,PQC1,MOS_QUARTER,Not Used,Left,MOS capacitor (HV Src),PQC Flute 1 Pos2,0.1,10000.0,0.25,,,HPK_VPX36239_043_2-S_HM_EL__PQC_Flute_1_MOS_capacitor_HV_Source_2021-06-08T11-43-19.json,HEPHY
36239,2S,WW,645281,61415,36239_043_2-S_HM_WW,-2.938,85.586,116460300000.0,671.097,36239_043_2-S_HM_WW,PQC1,MOS_QUARTER,Not Used,Left,MOS capacitor (HV Src),PQC Flute 1 Pos1,0.1,10000.0,0.25,,,HPK_VPX36239_043_2-S_HM_WL__PQC_Flute_1_MOS_capacitor_HV_Source_2021-06-08T11-22-36.json,HEPHY
36239,2S,EE,647121,61452,36239_048_2-S_HM_EE,-2.936,86.761,118005300000.0,662.008,36239_048_2-S_HM_EE,PQC1,MOS_QUARTER,Not Used,Left,MOS capacitor (HV Src),PQC Flute 1 Pos4,0.1,10000.0,0.25,,,HPK_VPX36239_048_2-S_HM_EL__PQC_Flute_1_MOS_capacitor_HV_Source_2021-06-08T14-31-20.json,HEPHY
36239,2S,WW,642141,61455,36239_048_2-S_HM_WW,-2.981,86.012,118444700000.0,667.769,36239_048_2-S_HM_WW,PQC1,MOS_QUARTER,Not Used,Left,MOS capacitor (HV Src),PQC Flute 1 Pos3,0.1,10000.0,0.25,,,HPK_VPX36239_048_2-S_HM_WL__PQC_Flute_1_MOS_capacitor_HV_Source_2021-06-08T14-10-39.json,HEPHY
36240,2S,EE,539641,64430,36240_001_2-S_HM_EE,-2.739,86.183,110864700000.0,666.451,36240_001_2-S_HM_EE,PQC1,MOS_QUARTER,Not Used,Left,MOS capacitor (HV Src),PQC Flute 1 Pos2,0.1,10000.0,0.25,,,HPK_VPX36240_001_2-S_HM_EL__PQC_Flute_1_MOS_capacitor_HV_Source_2021-06-10T16-45-07.json,HEPHY
36240,2S,WW,539361,64433,36240_001_2-S_HM_WW,-2.806,84.781,111173600000.0,677.469,36240_001_2-S_HM_WW,PQC1,MOS_QUARTER,Not Used,Left,MOS capacitor (HV Src),PQC Flute 1 Pos1,0.1,10000.0,0.25,,,HPK_VPX36240_001_2-S_HM_WL__PQC_Flute_1_MOS_capacitor_HV_Source_2021-06-10T15-41-49.json,HEPHY
36240,2S,EE,535601,64456,36240_005_2-S_HM_EE,-2.726,85.796,109928800000.0,669.454,36240_005_2-S_HM_EE,PQC1,MOS_QUARTER,Not Used,Left,MOS capacitor (HV Src),PQC Flute 1 Pos2,0.1,10000.0,0.25,,,HPK_VPX36240_005_2-S_HM_EL__PQC_Flute_1_MOS_capacitor_HV_Source_2021-06-09T15-18-05.json,HEPHY
36240,2S,WW,544461,64459,36240_005_2-S_HM_WW,-2.713,84.696,108101300000.0,678.152,36240_005_2-S_HM_WW,PQC1,MOS_QUARTER,Not Used,Left,MOS capacitor (HV Src),PQC Flute 1 Pos1,0.1,10000.0,0.25,,,HPK_VPX36240_005_2-S_HM_WL__PQC_Flute_1_MOS_capacitor_HV_Source_2021-06-09T14-45-38.json,HEPHY
36240,2S,EE,544141,64532,36240_015_2-S_HM_EE,-2.774,85.436,111022200000.0,672.274,36240_015_2-S_HM_EE,PQC1,MOS_QUARTER,Not Used,Left,MOS capacitor (HV Src),PQC Flute 1 Pos4,0.1,10000.0,0.25,,,HPK_VPX36240_015_2-S_HM_EL__PQC_Flute_1_MOS_capacitor_HV_Source_2021-06-10T18-52-30.json,HEPHY
36240,2S,WW,547101,64535,36240_015_2-S_HM_WW,-2.789,84.693,110521600000.0,678.172,36240_015_2-S_HM_WW,PQC1,MOS_QUARTER,Not Used,Left,MOS capacitor (HV Src),PQC Flute 1 Pos3,0.1,10000.0,0.25,,,HPK_VPX36240_015_2-S_HM_WL__PQC_Flute_1_MOS_capacitor_HV_Source_2021-06-10T17-48-32.json,HEPHY
36240,2S,EE,538121,64554,36240_020_2-S_HM_EE,-2.804,85.603,112183400000.0,670.964,36240_020_2-S_HM_EE,PQC1,MOS_QUARTER,Not Used,Left,MOS capacitor (HV Src),PQC Flute 1 Pos4,0.1,10000.0,0.25,,,HPK_VPX36240_020_2-S_HM_EL__PQC_Flute_1_MOS_capacitor_HV_Source_2021-06-09T16-24-03.json,HEPHY
36240,2S,WW,540841,64557,36240_020_2-S_HM_WW,-2.791,85.178,111210100000.0,674.31,36240_020_2-S_HM_WW,PQC1,MOS_QUARTER,Not Used,Left,MOS capacitor (HV Src),PQC Flute 1 Pos3,0.1,10000.0,0.25,,,HPK_VPX36240_020_2-S_HM_WL__PQC_Flute_1_MOS_capacitor_HV_Source_2021-06-09T15-51-17.json,HEPHY
36240,2S,EE,536961,64576,36240_025_2-S_HM_EE,-2.864,86.499,115303900000.0,664.01,36240_025_2-S_HM_EE,PQC1,MOS_QUARTER,Not Used,Left,MOS capacitor (HV Src),PQC Flute 1 Pos2,0.1,10000.0,0.25,,,HPK_VPX36240_025_2-S_HM_EL__PQC_Flute_1_MOS_capacitor_HV_Source_2021-06-11T15-38-51.json,HEPHY
36240,2S,WW,536841,64579,36240_025_2-S_HM_WW,-2.938,84.852,115466500000.0,676.897,36240_025_2-S_HM_WW,PQC1,MOS_QUARTER,Not Used,Left,MOS capacitor (HV Src),PQC Flute 1 Pos1,0.1,10000.0,0.25,,,HPK_VPX36240_025_2-S_HM_WL__PQC_Flute_1_MOS_capacitor_HV_Source_2021-06-11T14-44-17.json,HEPHY
36240,2S,EE,538381,64630,36240_031_2-S_HM_EE,-2.699,85.075,108149300000.0,675.124,36240_031_2-S_HM_EE,PQC1,MOS_QUARTER,Not Used,Right,MOS capacitor (HV Src),PQC Flute 1 Pos2,0.1,10000.0,0.25,,,HPK_VPX36240_031_2-S_HM_ER__PQC_Flute_1_MOS_capacitor_HV_Source_2021-06-14T17-53-48.json,HEPHY
36240,2S,EE,546201,64630,36240_031_2-S_HM_EE,-2.624,85.907,106797900000.0,668.589,36240_031_2-S_HM_EE,PQC1,MOS_QUARTER,Not Used,Left,MOS capacitor (HV Src),PQC Flute 1 Pos2,0.1,10000.0,0.25,,,HPK_VPX36240_031_2-S_HM_EL__PQC_Flute_1_MOS_capacitor_HV_Source_2021-06-14T18-55-22.json,HEPHY
36240,2S,WW,545001,64633,36240_031_2-S_HM_WW,-2.673,85.47,107805300000.0,672.009,36240_031_2-S_HM_WW,PQC1,MOS_QUARTER,Not Used,Left,MOS capacitor (HV Src),PQC Flute 1 Pos1,0.1,10000.0,0.25,,,HPK_VPX36240_031_2-S_HM_WL__PQC_Flute_1_MOS_capacitor_HV_Source_2021-06-14T16-52-27.json,HEPHY
36240,2S,WW,545701,64633,36240_031_2-S_HM_WW,-2.67,86.406,108903600000.0,664.73,36240_031_2-S_HM_WW,PQC1,MOS_QUARTER,Not Used,Right,MOS capacitor (HV Src),PQC Flute 1 Pos1,0.1,10000.0,0.25,,,HPK_VPX36240_031_2-S_HM_WR__PQC_Flute_1_MOS_capacitor_HV_Source_2021-06-14T15-51-31.json,HEPHY
36240,2S,EE,540681,64638,36240_033_2-S_HM_EE,-2.625,85.465,106264600000.0,672.049,36240_033_2-S_HM_EE,PQC1,MOS_QUARTER,Not Used,Left,MOS capacitor (HV Src),PQC Flute 1 Pos4,0.1,10000.0,0.25,,,HPK_VPX36240_033_2-S_HM_EL__PQC_Flute_1_MOS_capacitor_HV_Source_2021-06-11T21-53-30.json,HEPHY
36240,2S,WW,534901,64651,36240_033_2-S_HM_WW,-2.648,85.163,106642900000.0,674.429,36240_033_2-S_HM_WW,PQC1,MOS_QUARTER,Not Used,Left,MOS capacitor (HV Src),PQC Flute 1 Pos3,0.1,10000.0,0.25,,,HPK_VPX36240_033_2-S_HM_WL__PQC_Flute_1_MOS_capacitor_HV_Source_2021-06-11T20-47-18.json,HEPHY
36240,2S,EE,543301,64692,36240_039_2-S_HM_EE,-2.65,86.21,108004400000.0,666.242,36240_039_2-S_HM_EE,PQC1,MOS_QUARTER,Not Used,Left,MOS capacitor (HV Src),PQC Flute 1 Pos4,0.1,10000.0,0.25,,,HPK_VPX36240_039_2-S_HM_EL__PQC_Flute_1_MOS_capacitor_HV_Source_2021-06-11T17-34-52.json,HEPHY
36240,2S,WW,534681,64695,36240_039_2-S_HM_WW,-2.735,85.925,110399700000.0,668.444,36240_039_2-S_HM_WW,PQC1,MOS_QUARTER,Not Used,Right,MOS capacitor (HV Src),PQC Flute 1 Pos3,0.1,10000.0,0.25,,,HPK_VPX36240_039_2-S_HM_WR__PQC_Flute_1_MOS_capacitor_HV_Source_2021-06-14T19-58-03.json,HEPHY
36240,2S,WW,541821,64695,36240_039_2-S_HM_WW,-2.704,85.358,108679900000.0,672.888,36240_039_2-S_HM_WW,PQC1,MOS_QUARTER,Not Used,Left,MOS capacitor (HV Src),PQC Flute 1 Pos3,0.1,10000.0,0.25,,,HPK_VPX36240_039_2-S_HM_WL__PQC_Flute_1_MOS_capacitor_HV_Source_2021-06-14T21-00-47.json,HEPHY
36240,2S,EE,535341,64696,36240_042_2-S_HM_EE,-2.683,85.855,108639400000.0,668.992,36240_042_2-S_HM_EE,PQC1,MOS_QUARTER,Not Used,Left,MOS capacitor (HV Src),PQC Flute 1 Pos2,0.1,10000.0,0.25,,,HPK_VPX36240_042_2-S_HM_EL__PQC_Flute_1_MOS_capacitor_HV_Source_2021-06-14T12-18-29.json,HEPHY
36240,2S,WW,542741,64699,36240_042_2-S_HM_WW,-2.785,84.4,110013800000.0,680.526,36240_042_2-S_HM_WW,PQC1,MOS_QUARTER,Not Used,Left,MOS capacitor (HV Src),PQC Flute 1 Pos1,0.1,10000.0,0.25,,,HPK_VPX36240_042_2-S_HM_WL__PQC_Flute_1_MOS_capacitor_HV_Source_2021-06-14T11-35-40.json,HEPHY
