Repository: PanosAssiouras/Analysis_DB_data_PQC

File: Flute_2/GCD/data.csv (part 1 of 6)
batch_number,Type,Orientation,PART_ID,PART_NAME_LABEL,ISURF_PAMPR,S0_CMSEC,VFB_ACC_V,VFB_INV_V,KIND_OF_HM_FLUTE_ID,KIND_OF_HM_STRUCT_ID,KIND_OF_HM_CONFIG_ID,KIND_OF_HM_SET_ID,PROCEDURE_TYPE,EQUIPMENT,WAITING_TIME_S,TEMP_SET_DEGC,AV_TEMP_DEGC,FILE_NAME,Location
34252,PSS,EE,26200,34252_001_PSS_HM_EE,6.446,1.471,-1.881,-1.659,PQC4,GCD05,Not Used,Right,GCD,PQC_HM_POSITION 1,0.01,20.0,20.005,Test_HPK_VPX34252_001_PSS_HM_EE_East_South_PQC4_GCD_GCD05_IV_Run01_08_10_2020_06_26_13_PM.txt,Brown
34252,PSS,EE,26200,34252_001_PSS_HM_EE,7.08,1.612,-1.792,-1.563,PQC4,GCD05,Not Used,Left,GCD,PQC_HM_POSITION 1,0.01,20.0,20.031,Test_HPK_VPX34252_001_PSS_HM_EE_East_North_PQC4_GCD_GCD05_IV_Run01_08_12_2020_02_10_41_PM.txt,Brown
34252,PSS,WW,26205,34252_001_PSS_HM_WW,7.181,1.639,-1.891,-1.678,PQC4,GCD05,Not Used,Right,GCD,PQC_HM_POSITION 2,0.01,20.0,20.005,Test_HPK_VPX34252_001_PSS_HM_WW_West_North_PQC4_GCD_GCD05_IV_Run01_08_11_2020_04_19_15_PM.txt,Brown
34252,PSS,EE,26206,34252_002_PSS_HM_EE,6.785,1.533,-1.867,-1.632,PQC4,GCD05,Not Used,Left,GCD,PQC_HM_POSITION 3,0.01,20.0,20.123,Test_HPK_VPX34252_002_PSS_HM_EE_East_North_PQC4_GCD_GCD05_IV_Run02_08_12_2020_06_22_51_PM.txt,Brown
34252,PSS,EE,26206,34252_002_PSS_HM_EE,6.763,1.535,-1.971,-1.729,PQC4,GCD05,Not Used,Right,GCD,PQC_HM_POSITION 3,0.01,20.0,20.065,Test_HPK_VPX34252_002_PSS_HM_EE_East_South_PQC4_GCD_GCD05_IV_Run01_08_11_2020_06_09_03_PM.txt,Brown
34252,PSS,WW,26211,34252_002_PSS_HM_WW,6.668,1.522,-1.971,-1.768,PQC4,GCD05,Not Used,Right,GCD,PQC_HM_POSITION 4,0.01,20.0,20.004,Test_HPK_VPX34252_002_PSS_HM_WW_West_North_PQC4_GCD_GCD05_IV_Run01_08_11_2020_07_17_42_PM.txt,Brown
34252,PSS,WW,26211,34252_002_PSS_HM_WW,6.737,1.535,-1.88,-1.65,PQC4,GCD05,Not Used,Left,GCD,PQC_HM_POSITION 4,0.01,20.0,20.022,Test_HPK_VPX34252_002_PSS_HM_WW_West_South_PQC4_GCD_GCD05_IV_Run01_08_12_2020_08_09_38_PM.txt,Brown
34252,PSS,EE,26212,34252_003_PSS_HM_EE,6.578,1.501,-1.949,-1.707,PQC4,GCD05,Not Used,Right,GCD,PQC_HM_POSITION 1,0.01,20.0,20.002,Test_HPK_VPX34252_003_PSS_HM_EE_East_South_PQC4_GCD_GCD05_IV_Run01_08_13_2020_06_15_34_PM.txt,Brown
34252,PSS,WW,26217,34252_003_PSS_HM_WW,6.739,1.534,-1.871,-1.626,PQC4,GCD05,Not Used,Left,GCD,PQC_HM_POSITION 2,0.01,20.0,20.032,Test_HPK_VPX34252_003_PSS_HM_WW_West_South_PQC4_GCD_GCD05_IV_Run01_08_17_2020_01_37_27_PM.txt,Brown
34252,PSS,WW,26217,34252_003_PSS_HM_WW,7.047,1.608,-1.969,-1.775,PQC4,GCD05,Not Used,Right,GCD,PQC_HM_POSITION 2,0.01,20.0,20.002,Test_HPK_VPX34252_003_PSS_HM_WW_West_North_PQC4_GCD_GCD05_IV_Run01_08_13_2020_08_35_45_PM.txt,Brown
34252,PSS,EE,26218,34252_004_PSS_HM_EE,6.968,1.583,-1.847,-1.584,PQC4,GCD05,Not Used,Left,GCD,PQC_HM_POSITION 3,0.01,20.0,20.055,Test_HPK_VPX34252_004_PSS_HM_EE_East_North_PQC4_GCD_GCD05_IV_Run01_08_17_2020_03_05_36_PM.txt,Brown
34252,PSS,EE,26218,34252_004_PSS_HM_EE,6.891,1.572,-1.954,-1.71,PQC4,GCD05,Not Used,Right,GCD,PQC_HM_POSITION 3,0.01,20.0,20.009,Test_HPK_VPX34252_004_PSS_HM_EE_East_South_PQC4_GCD_GCD05_IV_Run01_08_14_2020_04_48_53_PM.txt,Brown
34252,PSS,WW,26223,34252_004_PSS_HM_WW,7.152,1.632,-1.945,-1.719,PQC4,GCD05,Not Used,Right,GCD,PQC_HM_POSITION 4,0.01,20.0,20.002,Test_HPK_VPX34252_004_PSS_HM_WW_West_North_PQC4_GCD_GCD05_IV_Run01_08_14_2020_06_38_14_PM.txt,Brown
34252,PSS,WW,26223,34252_004_PSS_HM_WW,6.909,1.571,-1.846,-1.596,PQC4,GCD05,Not Used,Left,GCD,PQC_HM_POSITION 4,0.01,20.0,20.042,Test_HPK_VPX34252_004_PSS_HM_WW_West_South_PQC4_GCD_GCD05_IV_Run01_08_17_2020_04_48_47_PM.txt,Brown
34252,PSS,EE,26236,34252_007_PSS_HM_EE,7.062,1.6,-1.847,-1.591,PQC4,GCD05,Not Used,Left,GCD,PQC_HM_POSITION 1,0.01,20.0,20.085,Test_HPK_VPX34252_007_PSS_HM_EE_East_North_PQC4_GCD_GCD05_IV_Run01_08_31_2020_04_17_49_PM.txt,Brown
34252,PSS,EE,26236,34252_007_PSS_HM_EE,6.789,1.548,-1.941,-1.696,PQC4,GCD05,Not Used,Right,GCD,PQC_HM_POSITION 1,0.01,20.0,20.014,Test_HPK_VPX34252_007_PSS_HM_EE_East_South_PQC4_GCD_GCD05_IV_Run01_08_27_2020_06_50_01_PM.txt,Brown
34252,PSS,WW,26241,34252_007_PSS_HM_WW,7.044,1.602,-1.941,-1.709,PQC4,GCD05,Not Used,Right,GCD,PQC_HM_POSITION 2,0.01,20.0,20.043,Test_HPK_VPX34252_007_PSS_HM_WW_West_North_PQC4_GCD_GCD05_IV_Run01_08_28_2020_03_27_21_PM.txt,Brown
34252,PSS,WW,26241,34252_007_PSS_HM_WW,6.97,1.577,-1.861,-1.623,PQC4,GCD05,Not Used,Left,GCD,PQC_HM_POSITION 2,0.01,20.0,20.104,Test_HPK_VPX34252_007_PSS_HM_WW_West_South_PQC4_GCD_GCD05_IV_Run01_08_31_2020_05_45_05_PM.txt,Brown
34252,PSS,EE,26242,34252_008_PSS_HM_EE,6.474,1.467,-1.956,-1.722,PQC4,GCD05,Not Used,Right,GCD,PQC_HM_POSITION 3,0.01,20.0,20.085,Test_HPK_VPX34252_008_PSS_HM_EE_East_South_PQC4_GCD_GCD05_IV_Run02_08_31_2020_12_53_46_PM.txt,Brown
34252,PSS,EE,26242,34252_008_PSS_HM_EE,7.106,1.612,-1.852,-1.605,PQC4,GCD05,Not Used,Left,GCD,PQC_HM_POSITION 3,0.01,20.0,20.073,Test_HPK_VPX34252_008_PSS_HM_EE_East_North_PQC4_GCD_GCD05_IV_Run01_09_01_2020_03_45_20_PM.txt,Brown
34252,PSS,WW,26247,34252_008_PSS_HM_WW,7.083,1.606,-1.867,-1.63,PQC4,GCD05,Not Used,Left,GCD,PQC_HM_POSITION 4,0.01,20.0,20.081,Test_HPK_VPX34252_008_PSS_HM_WW_West_South_PQC4_GCD_GCD05_IV_Run01_09_01_2020_05_21_10_PM.txt,Brown
34252,PSS,WW,26247,34252_008_PSS_HM_WW,6.907,1.571,-1.959,-1.741,PQC4,GCD05,Not Used,Right,GCD,PQC_HM_POSITION 4,0.01,20.0,20.045,Test_HPK_VPX34252_008_PSS_HM_WW_West_North_PQC4_GCD_GCD05_IV_Run01_08_31_2020_02_41_52_PM.txt,Brown
34252,PSS,EE,26248,34252_009_PSS_HM_EE,6.705,1.53,-1.878,-1.655,PQC4,GCD05,Not Used,Left,GCD,PQC_HM_POSITION 1,0.01,20.0,20.003,Test_HPK_VPX34252_009_PSS_HM_EE_East_North_PQC4_GCD_GCD05_IV_Run01_09_04_2020_06_25_33_PM.txt,Brown
34252,PSS,WW,26253,34252_009_PSS_HM_WW,6.897,1.57,-1.882,-1.664,PQC4,GCD05,Not Used,Left,GCD,PQC_HM_POSITION 2,0.01,20.0,20.034,Test_HPK_VPX34252_009_PSS_HM_WW_West_South_PQC4_GCD_GCD05_IV_Run01_09_04_2020_07_48_27_PM.txt,Brown
34252,PSS,WW,26253,34252_009_PSS_HM_WW,6.941,1.578,-1.977,-1.759,PQC4,GCD05,Not Used,Right,GCD,PQC_HM_POSITION 2,0.01,20.0,20.05,Test_HPK_VPX34252_009_PSS_HM_WW_West_North_PQC4_GCD_GCD05_IV_Run01_09_03_2020_05_56_52_PM.txt,Brown
34252,PSS,EE,26254,34252_010_PSS_HM_EE,7.081,1.605,-1.872,-1.635,PQC4,GCD05,Not Used,Left,GCD,PQC_HM_POSITION 3,0.01,20.0,20.082,Test_HPK_VPX34252_010_PSS_HM_EE_East_North_PQC4_GCD_GCD05_IV_Run01_09_04_2020_09_11_53_PM.txt,Brown
34252,PSS,EE,26254,34252_010_PSS_HM_EE,6.799,1.54,-1.984,-1.763,PQC4,GCD05,Not Used,Right,GCD,PQC_HM_POSITION 3,0.01,20.0,20.089,Test_HPK_VPX34252_010_PSS_HM_EE_East_South_PQC4_GCD_GCD05_IV_Run01_09_03_2020_07_19_24_PM.txt,Brown
34252,PSS,WW,26259,34252_010_PSS_HM_WW,7.088,1.614,-1.975,-1.768,PQC4,GCD05,Not Used,Right,GCD,PQC_HM_POSITION 4,0.01,20.0,20.032,Test_HPK_VPX34252_010_PSS_HM_WW_West_North_PQC4_GCD_GCD05_IV_Run01_09_03_2020_08_41_46_PM.txt,Brown
34252,PSS,EE,26260,34252_011_PSS_HM_EE,7.465,1.687,-1.866,-1.612,PQC4,GCD05,Not Used,Left,GCD,PQC_HM_POSITION 1,0.01,20.0,20.116,Test_HPK_VPX34252_011_PSS_HM_EE_East_North_PQC4_GCD_GCD05_IV_Run01_09_02_2020_04_44_52_PM.txt,Brown
34252,PSS,EE,26260,34252_011_PSS_HM_EE,6.805,1.547,-1.968,-1.724,PQC4,GCD05,Not Used,Right,GCD,PQC_HM_POSITION 1,0.01,20.0,20.051,Test_HPK_VPX34252_011_PSS_HM_EE_East_South_PQC4_GCD_GCD05_IV_Run01_09_01_2020_08_43_07_PM.txt,Brown
34252,PSS,WW,26265,34252_011_PSS_HM_WW,7.167,1.628,-1.947,-1.709,PQC4,GCD05,Not Used,Right,GCD,PQC_HM_POSITION 2,0.01,20.0,20.054,Test_HPK_VPX34252_011_PSS_HM_WW_West_North_PQC4_GCD_GCD05_IV_Run01_09_02_2020_11_55_10_AM.txt,Brown
34252,PSS,WW,26265,34252_011_PSS_HM_WW,7.015,1.584,-1.863,-1.633,PQC4,GCD05,Not Used,Left,GCD,PQC_HM_POSITION 2,0.01,20.0,20.127,Test_HPK_VPX34252_011_PSS_HM_WW_West_South_PQC4_GCD_GCD05_IV_Run01_09_02_2020_06_11_49_PM.txt,Brown
34252,PSS,EE,26266,34252_012_PSS_HM_EE,6.548,1.482,-1.952,-1.707,PQC4,GCD05,Not Used,Right,GCD,PQC_HM_POSITION 3,0.01,20.0,20.099,Test_HPK_VPX34252_012_PSS_HM_EE_East_South_PQC4_GCD_GCD05_IV_Run01_09_02_2020_01_00_51_PM.txt,Brown
34252,PSS,EE,26266,34252_012_PSS_HM_EE,7.278,1.644,-1.842,-1.593,PQC4,GCD05,Not Used,Left,GCD,PQC_HM_POSITION 3,0.01,20.0,20.123,Test_HPK_VPX34252_012_PSS_HM_EE_East_North_PQC4_GCD_GCD05_IV_Run01_09_02_2020_07_36_22_PM.txt,Brown
34252,PSS,WW,26271,34252_012_PSS_HM_WW,6.804,1.546,-1.932,-1.698,PQC4,GCD05,Not Used,Right,GCD,PQC_HM_POSITION 4,0.01,20.0,20.056,Test_HPK_VPX34252_012_PSS_HM_WW_West_North_PQC4_GCD_GCD05_IV_Run01_09_02_2020_02_58_38_PM.txt,Brown
34252,PSS,WW,26271,34252_012_PSS_HM_WW,7.022,1.589,-1.854,-1.593,PQC4,GCD05,Not Used,Left,GCD,PQC_HM_POSITION 4,0.01,20.0,20.103,Test_HPK_VPX34252_012_PSS_HM_WW_West_South_PQC4_GCD_GCD05_IV_Run01_09_02_2020_08_59_18_PM.txt,Brown
34252,PSS,EE,26284,34252_015_PSS_HM_EE,6.943,1.576,-1.857,-1.57,PQC4,GCD05,Not Used,Left,GCD,PQC_HM_POSITION 1,0.01,20.0,20.067,Test_HPK_VPX34252_015_PSS_HM_EE_East_North_PQC4_GCD_GCD05_IV_Run01_08_26_2020_04_12_02_PM.txt,Brown
34252,PSS,EE,26284,34252_015_PSS_HM_EE,6.855,1.564,-2.008,-1.708,PQC4,GCD05,Not Used,Right,GCD,PQC_HM_POSITION 1,0.01,20.0,20.008,Test_HPK_VPX34252_015_PSS_HM_EE_East_South_PQC4_GCD_GCD05_IV_Run01_08_25_2020_06_33_40_PM.txt,Brown
34252,PSS,WW,26289,34252_015_PSS_HM_WW,7.107,1.619,-1.953,-1.676,PQC4,GCD05,Not Used,Right,GCD,PQC_HM_POSITION 2,0.01,20.0,20.025,Test_HPK_VPX34252_015_PSS_HM_WW_West_North_PQC4_GCD_GCD05_IV_Run01_08_25_2020_08_02_23_PM.txt,Brown
34252,PSS,WW,26289,34252_015_PSS_HM_WW,7.217,1.638,-1.897,-1.621,PQC4,GCD05,Not Used,Left,GCD,PQC_HM_POSITION 2,0.01,20.0,20.069,Test_HPK_VPX34252_015_PSS_HM_WW_West_South_PQC4_GCD_GCD05_IV_Run01_08_26_2020_05_44_18_PM.txt,Brown
34252,PSS,EE,26290,34252_016_PSS_HM_EE,7.113,1.615,-2.036,-1.77,PQC4,GCD05,Not Used,Right,GCD,PQC_HM_POSITION 3,0.01,20.0,20.063,Test_HPK_VPX34252_016_PSS_HM_EE_East_South_PQC4_GCD_GCD05_IV_Run01_08_26_2020_12_39_25_PM.txt,Brown
34252,PSS,EE,26290,34252_016_PSS_HM_EE,7.14,1.621,-1.88,-1.578,PQC4,GCD05,Not Used,Left,GCD,PQC_HM_POSITION 3,0.01,20.0,20.064,Test_HPK_VPX34252_016_PSS_HM_EE_East_North_PQC4_GCD_GCD05_IV_Run01_08_27_2020_01_26_50_PM.txt,Brown
34252,PSS,WW,26295,34252_016_PSS_HM_WW,7.055,1.602,-1.933,-1.66,PQC4,GCD05,Not Used,Left,GCD,PQC_HM_POSITION 4,0.01,20.0,20.062,Test_HPK_VPX34252_016_PSS_HM_WW_West_South_PQC4_GCD_GCD05_IV_Run01_08_27_2020_03_26_21_PM.txt,Brown
34252,PSS,WW,26295,34252_016_PSS_HM_WW,7.412,1.689,-1.976,-1.72,PQC4,GCD05,Not Used,Right,GCD,PQC_HM_POSITION 4,0.01,20.0,20.022,Test_HPK_VPX34252_016_PSS_HM_WW_West_North_PQC4_GCD_GCD05_IV_Run01_08_26_2020_02_33_19_PM.txt,Brown
34252,PSS,EE,26308,34252_019_PSS_HM_EE,6.646,1.516,-1.996,-1.684,PQC4,GCD05,Not Used,Right,GCD,PQC_HM_POSITION 1,0.01,20.0,20.005,Test_HPK_VPX34252_019_PSS_HM_EE_East_South_PQC4_GCD_GCD05_IV_Run01_08_19_2020_05_34_21_PM.txt,Brown
34252,PSS,EE,26308,34252_019_PSS_HM_EE,7.046,1.602,-1.855,-1.561,PQC4,GCD05,Not Used,Left,GCD,PQC_HM_POSITION 1,0.01,20.0,20.045,Test_HPK_VPX34252_019_PSS_HM_EE_East_North_PQC4_GCD_GCD05_IV_Run01_08_20_2020_04_54_41_PM.txt,Brown
34252,PSS,WW,26313,34252_019_PSS_HM_WW,6.531,1.489,-1.945,-1.675,PQC4,GCD05,Not Used,Right,GCD,PQC_HM_POSITION 2,0.01,20.0,20.014,Test_HPK_VPX34252_019_PSS_HM_WW_West_North_PQC4_GCD_GCD05_IV_Run01_08_19_2020_06_57_59_PM.txt,Brown
34252,PSS,WW,26313,34252_019_PSS_HM_WW,6.991,1.588,-1.916,-1.654,PQC4,GCD05,Not Used,Left,GCD,PQC_HM_POSITION 2,0.01,20.0,20.059,Test_HPK_VPX34252_019_PSS_HM_WW_West_South_PQC4_GCD_GCD05_IV_Run01_08_20_2020_06_21_53_PM.txt,Brown
34252,PSS,EE,26314,34252_020_PSS_HM_EE,7.181,1.632,-1.991,-1.695,PQC4,GCD05,Not Used,Right,GCD,PQC_HM_POSITION 3,0.01,20.0,20.05,Test_HPK_VPX34252_020_PSS_HM_EE_East_South_PQC4_GCD_GCD05_IV_Run01_08_20_2020_01_09_40_PM.txt,Brown
34252,PSS,EE,26314,34252_020_PSS_HM_EE,7.262,1.653,-1.825,-1.557,PQC4,GCD05,Not Used,Left,GCD,PQC_HM_POSITION 3,0.01,20.0,20.033,Test_HPK_VPX34252_020_PSS_HM_EE_East_North_PQC4_GCD_GCD05_IV_Run01_08_21_2020_07_11_55_PM.txt,Brown
34252,PSS,WW,26319,34252_020_PSS_HM_WW,7.059,1.607,-1.898,-1.607,PQC4,GCD05,Not Used,Left,GCD,PQC_HM_POSITION 4,0.01,20.0,20.032,Test_HPK_VPX34252_020_PSS_HM_WW_West_South_PQC4_GCD_GCD05_IV_Run01_08_21_2020_08_35_46_PM.txt,Brown
34252,PSS,WW,26319,34252_020_PSS_HM_WW,6.901,1.574,-1.94,-1.661,PQC4,GCD05,Not Used,Right,GCD,PQC_HM_POSITION 4,0.01,20.0,20.009,Test_HPK_VPX34252_020_PSS_HM_WW_West_North_PQC4_GCD_GCD05_IV_Run01_08_20_2020_02_57_06_PM.txt,Brown
34331,2S,EE,29800,34331_001_2-S_HM_EE,6.8,1.074,-2.449,-2.185,PQC4,GCD05,Not Used,Left,GCD,PQC_HM_POSITION 3,0.01,20.0,20.114,Test_HPK_VPX34331_001_2-S_HM_EE_East_North_PQC4_GCD_GCD05_IV_Run01_09_14_2020_06_26_12_PM.txt,Brown
34331,2S,EE,29800,34331_001_2-S_HM_EE,6.241,0.987,-2.438,-2.196,PQC4,GCD05,Not Used,Right,GCD,PQC_HM_POSITION 3,0.01,20.0,20.095,Test_HPK_VPX34331_001_2-S_HM_EE_East_South_PQC4_GCD_GCD05_IV_Run01_09_11_2020_10_43_36_PM.txt,Brown
34331,2S,EE,29804,34331_002_2-S_HM_EE,6.533,1.04,-2.441,-2.186,PQC4,GCD05,Not Used,Right,GCD,PQC_HM_POSITION 1,0.01,20.0,20.015,Test_HPK_VPX34331_002_2-S_HM_EE_East_South_PQC4_GCD_GCD05_IV_Run01_09_15_2020_05_53_53_PM.txt,Brown
34331,2S,WW,29807,34331_002_2-S_HM_WW,6.791,1.077,-2.378,-2.166,PQC4,GCD05,Not Used,Right,GCD,PQC_HM_POSITION 2,0.01,20.0,20.062,Test_HPK_VPX34331_002_2-S_HM_WW_West_North_PQC4_GCD_GCD05_IV_Run01_09_15_2020_07_16_15_PM.txt,Brown
34331,2S,EE,29808,34331_004_2-S_HM_EE,6.377,1.007,-2.44,-2.196,PQC4,GCD05,Not Used,Right,GCD,PQC_HM_POSITION 3,0.01,20.0,20.117,Test_HPK_VPX34331_004_2-S_HM_EE_East_South_PQC4_GCD_GCD05_IV_Run01_09_16_2020_10_44_59_AM.txt,Brown
34331,2S,WW,29811,34331_004_2-S_HM_WW,6.594,1.046,-2.442,-2.186,PQC4,GCD05,Not Used,Right,GCD,PQC_HM_POSITION 4,0.01,20.0,20.055,Test_HPK_VPX34331_004_2-S_HM_WW_West_North_PQC4_GCD_GCD05_IV_Run01_09_16_2020_12_04_47_PM.txt,Brown
34331,2S,EE,29812,34331_006_2-S_HM_EE,6.434,1.022,-2.467,-2.231,PQC4,GCD05,Not Used,Right,GCD,PQC_HM_POSITION 1,0.01,20.0,20.044,Test_HPK_VPX34331_006_2-S_HM_EE_East_South_PQC4_GCD_GCD05_IV_Run01_09_17_2020_04_30_46_PM.txt,Brown
34331,2S,WW,29815,34331_006_2-S_HM_WW,6.582,1.042,-2.447,-2.208,PQC4,GCD05,Not Used,Right,GCD,PQC_HM_POSITION 2,0.01,20.0,20.08,Test_HPK_VPX34331_006_2-S_HM_WW_West_North_PQC4_GCD_GCD05_IV_Run01_09_17_2020_05_43_02_PM.txt,Brown
34331,2S,EE,29816,34331_007_2-S_HM_EE,6.451,1.017,-2.458,-2.196,PQC4,GCD05,Not Used,Right,GCD,PQC_HM_POSITION 3,0.01,20.0,20.133,Test_HPK_VPX34331_007_2-S_HM_EE_East_South_PQC4_GCD_GCD05_IV_Run01_09_17_2020_06_55_16_PM.txt,Brown
34331,2S,WW,29819,34331_007_2-S_HM_WW,6.723,1.066,-2.455,-2.196,PQC4,GCD05,Not Used,Right,GCD,PQC_HM_POSITION 4,0.01,20.0,20.063,Test_HPK_VPX34331_007_2-S_HM_WW_West_North_PQC4_GCD_GCD05_IV_Run01_09_17_2020_08_06_58_PM.txt,Brown
34331,2S,EE,29820,34331_008_2-S_HM_EE,6.408,1.021,-2.458,-2.211,PQC4,GCD05,Not Used,Right,GCD,PQC_HM_POSITION 1,0.01,20.0,20.01,Test_HPK_VPX34331_008_2-S_HM_EE_East_South_PQC4_GCD_GCD05_IV_Run01_09_18_2020_05_32_27_PM.txt,Brown
34331,2S,WW,29823,34331_008_2-S_HM_WW,6.651,1.056,-2.443,-2.179,PQC4,GCD05,Not Used,Right,GCD,PQC_HM_POSITION 2,0.01,20.0,20.051,Test_HPK_VPX34331_008_2-S_HM_WW_West_North_PQC4_GCD_GCD05_IV_Run01_09_18_2020_06_44_00_PM.txt,Brown
34331,2S,EE,29824,34331_009_2-S_HM_EE,6.564,1.038,-2.457,-2.193,PQC4,GCD05,Not Used,Right,GCD,PQC_HM_POSITION 3,0.01,20.0,20.099,Test_HPK_VPX34331_009_2-S_HM_EE_East_South_PQC4_GCD_GCD05_IV_Run01_09_18_2020_07_56_13_PM.txt,Brown
34331,2S,WW,29827,34331_009_2-S_HM_WW,6.797,1.08,-2.444,-2.197,PQC4,GCD05,Not Used,Right,GCD,PQC_HM_POSITION 4,0.01,20.0,20.034,Test_HPK_VPX34331_009_2-S_HM_WW_West_North_PQC4_GCD_GCD05_IV_Run01_09_18_2020_09_08_39_PM.txt,Brown
34331,2S,EE,29828,34331_011_2-S_HM_EE,6.481,1.033,-2.455,-2.183,PQC4,GCD05,Not Used,Right,GCD,PQC_HM_POSITION 1,0.01,20.0,20.004,Test_HPK_VPX34331_011_2-S_HM_EE_East_South_PQC4_GCD_GCD05_IV_Run01_09_23_2020_04_23_05_PM.txt,Brown
34331,2S,WW,29831,34331_011_2-S_HM_WW,6.92,1.101,-2.463,-2.208,PQC4,GCD05,Not Used,Right,GCD,PQC_HM_POSITION 2,0.01,20.0,20.027,Test_HPK_VPX34331_011_2-S_HM_WW_West_North_PQC4_GCD_GCD05_IV_Run01_09_23_2020_05_35_28_PM.txt,Brown
34331,2S,EE,29832,34331_012_2-S_HM_EE,6.536,1.035,-2.481,-2.221,PQC4,GCD05,Not Used,Right,GCD,PQC_HM_POSITION 3,0.01,20.0,20.078,Test_HPK_VPX34331_012_2-S_HM_EE_East_South_PQC4_GCD_GCD05_IV_Run01_09_23_2020_06_47_51_PM.txt,Brown
34331,2S,WW,29835,34331_012_2-S_HM_WW,6.779,1.079,-2.447,-2.188,PQC4,GCD05,Not Used,Right,GCD,PQC_HM_POSITION 4,0.01,20.0,20.019,Test_HPK_VPX34331_012_2-S_HM_WW_West_North_PQC4_GCD_GCD05_IV_Run01_09_23_2020_07_59_29_PM.txt,Brown
34331,2S,EE,29836,34331_013_2-S_HM_EE,6.472,1.023,-2.462,-2.186,PQC4,GCD05,Not Used,Left,GCD,PQC_HM_POSITION 1,0.01,20.0,20.095,Test_HPK_VPX34331_013_2-S_HM_EE_East_North_PQC4_GCD_GCD05_IV_Run01_09_25_2020_11_33_14_AM.txt,Brown
34331,2S,WW,29839,34331_013_2-S_HM_WW,6.706,1.069,-2.468,-2.251,PQC4,GCD05,Not Used,Right,GCD,PQC_HM_POSITION 2,0.01,20.0,20.002,Test_HPK_VPX34331_013_2-S_HM_WW_West_North_PQC4_GCD_GCD05_IV_Run01_09_24_2020_02_23_42_PM.txt,Brown
34331,2S,EE,29840,34331_014_2-S_HM_EE,6.486,1.034,-2.474,-2.257,PQC4,GCD05,Not Used,Right,GCD,PQC_HM_POSITION 3,0.01,20.0,20.004,Test_HPK_VPX34331_014_2-S_HM_EE_East_South_PQC4_GCD_GCD05_IV_Run01_09_24_2020_03_35_20_PM.txt,Brown
34331,2S,WW,29843,34331_014_2-S_HM_WW,6.752,1.076,-2.448,-2.211,PQC4,GCD05,Not Used,Right,GCD,PQC_HM_POSITION 4,0.01,20.0,20.002,Test_HPK_VPX34331_014_2-S_HM_WW_West_North_PQC4_GCD_GCD05_IV_Run01_09_24_2020_05_07_28_PM.txt,Brown
34331,2S,EE,29908,34331_031_2-S_HM_EE,5.653,0.901,-2.335,-2.085,PQC4,GCD05,Not Used,Right,GCD,PQC_HM_POSITION 1,0.01,20.0,20.003,Test_HPK_VPX34331_031_2-S_HM_EE_East_South_PQC4_GCD_GCD05_IV_Run01_09_25_2020_04_42_00_PM.txt,Brown
34331,2S,WW,29911,34331_031_2-S_HM_WW,6.018,0.959,-2.355,-2.141,PQC4,GCD05,Not Used,Right,GCD,PQC_HM_POSITION 2,0.01,20.0,20.002,Test_HPK_VPX34331_031_2-S_HM_WW_West_North_PQC4_GCD_GCD05_IV_Run01_09_25_2020_05_53_43_PM.txt,Brown
34331,2S,EE,29912,34331_032_2-S_HM_EE,5.775,0.92,-2.346,-2.111,PQC4,GCD05,Not Used,Right,GCD,PQC_HM_POSITION 3,0.01,20.0,20.003,Test_HPK_VPX34331_032_2-S_HM_EE_East_South_PQC4_GCD_GCD05_IV_Run01_09_25_2020_07_06_00_PM.txt,Brown
34331,2S,WW,29915,34331_032_2-S_HM_WW,6.001,0.957,-2.377,-2.162,PQC4,GCD05,Not Used,Right,GCD,PQC_HM_POSITION 4,0.01,20.0,20.002,Test_HPK_VPX34331_032_2-S_HM_WW_West_North_PQC4_GCD_GCD05_IV_Run01_09_25_2020_08_18_32_PM.txt,Brown
34331,2S,EE,29924,34331_037_2-S_HM_EE,6.112,0.973,-2.322,-2.084,PQC4,GCD05,Not Used,Right,GCD,PQC_HM_POSITION 1,0.01,20.0,20.015,Test_HPK_VPX34331_037_2-S_HM_EE_East_South_PQC4_GCD_GCD05_IV_Run01_09_21_2020_03_18_56_PM.txt,Brown
34331,2S,WW,29927,34331_037_2-S_HM_WW,6.351,1.005,-2.36,-2.155,PQC4,GCD05,Not Used,Right,GCD,PQC_HM_POSITION 2,0.01,20.0,20.08,Test_HPK_VPX34331_037_2-S_HM_WW_West_North_PQC4_GCD_GCD05_IV_Run01_09_21_2020_04_31_14_PM.txt,Brown
34331,2S,EE,29928,34331_038_2-S_HM_EE,6.139,0.968,-2.341,-2.093,PQC4,GCD05,Not Used,Right,GCD,PQC_HM_POSITION 3,0.01,20.0,20.127,Test_HPK_VPX34331_038_2-S_HM_EE_East_South_PQC4_GCD_GCD05_IV_Run01_09_21_2020_05_43_39_PM.txt,Brown
34331,2S,WW,29931,34331_038_2-S_HM_WW,6.375,1.011,-2.366,-2.158,PQC4,GCD05,Not Used,Right,GCD,PQC_HM_POSITION 4,0.01,20.0,20.063,Test_HPK_VPX34331_038_2-S_HM_WW_West_North_PQC4_GCD_GCD05_IV_Run01_09_21_2020_06_55_25_PM.txt,Brown
34331,2S,EE,29932,34331_040_2-S_HM_EE,5.996,0.954,-2.343,-2.134,PQC4,GCD05,Not Used,Right,GCD,PQC_HM_POSITION 1,0.01,20.0,20.017,Test_HPK_VPX34331_040_2-S_HM_EE_East_South_PQC4_GCD_GCD05_IV_Run01_09_22_2020_07_33_48_PM.txt,Brown
34331,2S,WW,29935,34331_040_2-S_HM_WW,6.204,0.983,-2.386,-2.172,PQC4,GCD05,Not Used,Right,GCD,PQC_HM_POSITION 2,0.01,20.0,20.071,Test_HPK_VPX34331_040_2-S_HM_WW_West_North_PQC4_GCD_GCD05_IV_Run01_09_22_2020_08_45_59_PM.txt,Brown
34331,2S,EE,29936,34331_042_2-S_HM_EE,6.34,1.0,-2.356,-2.147,PQC4,GCD05,Not Used,Right,GCD,PQC_HM_POSITION 3,0.01,20.0,20.118,Test_HPK_VPX34331_042_2-S_HM_EE_East_South_PQC4_GCD_GCD05_IV_Run01_09_22_2020_09_58_11_PM.txt,Brown
34331,2S,WW,29939,34331_042_2-S_HM_WW,6.492,1.03,-2.369,-2.161,PQC4,GCD05,Not Used,Right,GCD,PQC_HM_POSITION 4,0.01,20.0,20.052,Test_HPK_VPX34331_042_2-S_HM_WW_West_North_PQC4_GCD_GCD05_IV_Run01_09_22_2020_11_10_21_PM.txt,Brown
34331,2S,EE,29940,34331_043_2-S_HM_EE,5.832,0.929,-2.361,-2.149,PQC4,GCD05,Not Used,Right,GCD,PQC_HM_POSITION 1,0.01,20.0,20.015,Test_HPK_VPX34331_043_2-S_HM_EE_East_South_PQC4_GCD_GCD05_IV_Run01_09_16_2020_02_35_21_PM.txt,Brown
34331,2S,WW,29943,34331_043_2-S_HM_WW,5.901,0.935,-2.361,-2.152,PQC4,GCD05,Not Used,Left,GCD,PQC_HM_POSITION 2,0.01,20.0,20.073,Test_HPK_VPX34331_043_2-S_HM_WW_West_South_PQC4_GCD_GCD05_IV_Run01_09_17_2020_01_36_04_PM.txt,Brown
34331,2S,EE,29944,34331_044_2-S_HM_EE,6.052,0.956,-2.409,-2.204,PQC4,GCD05,Not Used,Right,GCD,PQC_HM_POSITION 3,0.01,20.0,20.105,Test_HPK_VPX34331_044_2-S_HM_EE_East_South_PQC4_GCD_GCD05_IV_Run01_09_16_2020_04_36_07_PM.txt,Brown
34331,2S,WW,29947,34331_044_2-S_HM_WW,6.323,1.004,-2.453,-2.252,PQC4,GCD05,Not Used,Right,GCD,PQC_HM_POSITION 4,0.01,20.0,20.046,Test_HPK_VPX34331_044_2-S_HM_WW_West_North_PQC4_GCD_GCD05_IV_Run01_09_16_2020_05_43_42_PM.txt,Brown
34340,PSS,EE,29960,34340_001_PSS_HM_EE,6.402,1.02,-2.466,-2.272,PQC4,GCD05,Not Used,Right,GCD,PQC_HM_POSITION 1,0.01,20.0,20.007,Test_HPK_VPX34340_001_PSS_HM_EE_East_South_PQC4_GCD_GCD05_IV_Run01_10_05_2020_08_41_22_PM.txt,Brown
34340,PSS,WW,29965,34340_001_PSS_HM_WW,6.399,1.019,-2.465,-2.284,PQC4,GCD05,Not Used,Right,GCD,PQC_HM_POSITION 2,0.01,20.0,20.01,Test_HPK_VPX34340_001_PSS_HM_WW_West_North_PQC4_GCD_GCD05_IV_Run01_10_05_2020_09_54_28_PM.txt,Brown
34340,PSS,EE,29966,34340_002_PSS_HM_EE,6.521,1.036,-2.38,-2.195,PQC4,GCD05,Not Used,Right,GCD,PQC_HM_POSITION 3,0.01,20.0,20.045,Test_HPK_VPX34340_002_PSS_HM_EE_East_South_PQC4_GCD_GCD05_IV_Run01_10_05_2020_11_07_37_PM.txt,Brown
34340,PSS,WW,29971,34340_002_PSS_HM_WW,6.793,1.083,-2.448,-2.284,PQC4,GCD05,Not Used,Right,GCD,PQC_HM_POSITION 4,0.01,20.0,20.004,Test_HPK_VPX34340_002_PSS_HM_WW_West_North_PQC4_GCD_GCD05_IV_Run01_10_06_2020_12_20_50_AM.txt,Brown
34340,PSS,EE,29972,34340_003_PSS_HM_EE,6.5,1.036,-2.435,-2.256,PQC4,GCD05,Not Used,Right,GCD,PQC_HM_POSITION 1,0.01,20.0,20.004,Test_HPK_VPX34340_003_PSS_HM_EE_East_South_PQC4_GCD_GCD05_IV_Run01_10_06_2020_07_12_50_PM.txt,Brown
34340,PSS,WW,29977,34340_003_PSS_HM_WW,6.717,1.071,-2.496,-2.312,PQC4,GCD05,Not Used,Right,GCD,PQC_HM_POSITION 2,0.01,20.0,20.004,Test_HPK_VPX34340_003_PSS_HM_WW_West_North_PQC4_GCD_GCD05_IV_Run01_10_06_2020_08_26_07_PM.txt,Brown
34340,PSS,EE,29978,34340_004_PSS_HM_EE,6.573,1.046,-2.484,-2.293,PQC4,GCD05,Not Used,Right,GCD,PQC_HM_POSITION 3,0.01,20.0,20.023,Test_HPK_VPX34340_004_PSS_HM_EE_East_South_PQC4_GCD_GCD05_IV_Run01_10_06_2020_09_39_21_PM.txt,Brown
34340,PSS,WW,29983,34340_004_PSS_HM_WW,6.765,1.078,-2.486,-2.311,PQC4,GCD05,Not Used,Right,GCD,PQC_HM_POSITION 4,0.01,20.0,20.002,Test_HPK_VPX34340_004_PSS_HM_WW_West_North_PQC4_GCD_GCD05_IV_Run01_10_06_2020_10_52_41_PM.txt,Brown
34340,PSS,EE,29984,34340_005_PSS_HM_EE,6.565,1.046,-2.431,-2.225,PQC4,GCD05,Not Used,Right,GCD,PQC_HM_POSITION 1,0.01,20.0,20.004,Test_HPK_VPX34340_005_PSS_HM_EE_East_South_PQC4_GCD_GCD05_IV_Run01_10_07_2020_03_11_54_PM.txt,Brown
34340,PSS,WW,29989,34340_005_PSS_HM_WW,6.532,1.041,-2.474,-2.278,PQC4,GCD05,Not Used,Right,GCD,PQC_HM_POSITION 2,0.01,20.0,20.008,Test_HPK_VPX34340_005_PSS_HM_WW_West_North_PQC4_GCD_GCD05_IV_Run01_10_07_2020_04_25_07_PM.txt,Brown
34340,PSS,EE,29990,34340_006_PSS_HM_EE,6.378,1.009,-2.493,-2.304,PQC4,GCD05,Not Used,Left,GCD,PQC_HM_POSITION 3,0.01,20.0,20.084,Test_HPK_VPX34340_006_PSS_HM_EE_East_North_PQC4_GCD_GCD05_IV_Run01_10_08_2020_11_37_00_AM.txt,Brown
34340,PSS,WW,29995,34340_006_PSS_HM_WW,6.67,1.063,-2.527,-2.341,PQC4,GCD05,Not Used,Right,GCD,PQC_HM_POSITION 4,0.01,20.0,20.005,Test_HPK_VPX34340_006_PSS_HM_WW_West_North_PQC4_GCD_GCD05_IV_Run01_10_07_2020_06_50_29_PM.txt,Brown
34340,PSS,EE,29996,34340_007_PSS_HM_EE,6.554,1.045,-2.445,-2.259,PQC4,GCD05,Not Used,Right,GCD,PQC_HM_POSITION 1,0.01,20.0,20.003,Test_HPK_VPX34340_007_PSS_HM_EE_East_South_PQC4_GCD_GCD05_IV_Run01_10_08_2020_01_34_00_PM.txt,Brown
34340,PSS,WW,30001,34340_007_PSS_HM_WW,6.824,1.087,-2.479,-2.298,PQC4,GCD05,Not Used,Right,GCD,PQC_HM_POSITION 2,0.01,20.0,20.006,Test_HPK_VPX34340_007_PSS_HM_WW_West_North_PQC4_GCD_GCD05_IV_Run01_10_08_2020_02_46_58_PM.txt,Brown
34340,PSS,EE,30002,34340_008_PSS_HM_EE,6.595,1.047,-2.451,-2.248,PQC4,GCD05,Not Used,Right,GCD,PQC_HM_POSITION 3,0.01,20.0,20.052,Test_HPK_VPX34340_008_PSS_HM_EE_East_South_PQC4_GCD_GCD05_IV_Run01_10_08_2020_03_59_53_PM.txt,Brown
34340,PSS,WW,30007,34340_008_PSS_HM_WW,6.887,1.097,-2.467,-2.282,PQC4,GCD05,Not Used,Right,GCD,PQC_HM_POSITION 4,0.01,20.0,20.009,Test_HPK_VPX34340_008_PSS_HM_WW_West_North_PQC4_GCD_GCD05_IV_Run01_10_08_2020_05_11_59_PM.txt,Brown
34340,PSS,EE,30008,34340_009_PSS_HM_EE,6.642,1.059,-2.445,-2.26,PQC4,GCD05,Not Used,Right,GCD,PQC_HM_POSITION 1,0.01,20.0,20.003,Test_HPK_VPX34340_009_PSS_HM_EE_East_South_PQC4_GCD_GCD05_IV_Run01_10_08_2020_07_52_03_PM.txt,Brown
34340,PSS,WW,30013,34340_009_PSS_HM_WW,6.896,1.098,-2.465,-2.288,PQC4,GCD05,Not Used,Right,GCD,PQC_HM_POSITION 2,0.01,20.0,20.01,Test_HPK_VPX34340_009_PSS_HM_WW_West_North_PQC4_GCD_GCD05_IV_Run01_10_08_2020_09_05_12_PM.txt,Brown
34340,PSS,EE,30014,34340_010_PSS_HM_EE,6.66,1.057,-2.458,-2.273,PQC4,GCD05,Not Used,Right,GCD,PQC_HM_POSITION 3,0.01,20.0,20.048,Test_HPK_VPX34340_010_PSS_HM_EE_East_South_PQC4_GCD_GCD05_IV_Run01_10_08_2020_10_18_10_PM.txt,Brown
34340,PSS,WW,30019,34340_010_PSS_HM_WW,6.856,1.092,-2.472,-2.29,PQC4,GCD05,Not Used,Right,GCD,PQC_HM_POSITION 4,0.01,20.0,20.006,Test_HPK_VPX34340_010_PSS_HM_WW_West_North_PQC4_GCD_GCD05_IV_Run01_10_08_2020_11_31_00_PM.txt,Brown
34340,PSS,EE,30140,34340_035_PSS_HM_EE,6.021,0.96,-2.344,-2.177,PQC4,GCD05,Not Used,Right,GCD,PQC_HM_POSITION 1,0.01,20.0,20.001,Test_HPK_VPX34340_035_PSS_HM_EE_East_South_PQC4_GCD_GCD05_IV_Run01_10_09_2020_05_58_17_PM.txt,Brown
34340,PSS,WW,30145,34340_035_PSS_HM_WW,6.213,0.99,-2.411,-2.228,PQC4,GCD05,Not Used,Right,GCD,PQC_HM_POSITION 2,0.01,20.0,20.007,Test_HPK_VPX34340_035_PSS_HM_WW_West_North_PQC4_GCD_GCD05_IV_Run01_10_09_2020_07_11_25_PM.txt,Brown
34340,PSS,EE,30146,34340_036_PSS_HM_EE,5.977,0.947,-2.37,-2.19,PQC4,GCD05,Not Used,Right,GCD,PQC_HM_POSITION 3,0.01,20.0,20.075,Test_HPK_VPX34340_036_PSS_HM_EE_East_South_PQC4_GCD_GCD05_IV_Run01_10_13_2020_03_45_02_PM.txt,Brown
34340,PSS,WW,30151,34340_036_PSS_HM_WW,5.545,0.881,-2.446,-2.247,PQC4,GCD05,Not Used,Left,GCD,PQC_HM_POSITION 4,0.01,20.0,20.04,Test_HPK_VPX34340_036_PSS_HM_WW_West_South_PQC4_GCD_GCD05_IV_Run01_10_14_2020_12_56_17_PM.txt,Brown
34340,PSS,EE,30152,34340_037_PSS_HM_EE,6.019,0.959,-2.367,-2.187,PQC4,GCD05,Not Used,Right,GCD,PQC_HM_POSITION 1,0.01,20.0,20.003,Test_HPK_VPX34340_037_PSS_HM_EE_East_South_PQC4_GCD_GCD05_IV_Run01_10_14_2020_03_03_26_PM.txt,Brown
34340,PSS,WW,30157,34340_037_PSS_HM_WW,6.257,0.997,-2.436,-2.26,PQC4,GCD05,Not Used,Right,GCD,PQC_HM_POSITION 2,0.01,20.0,20.006,Test_HPK_VPX34340_037_PSS_HM_WW_West_North_PQC4_GCD_GCD05_IV_Run01_10_14_2020_04_16_15_PM.txt,Brown
34340,PSS,EE,30158,34340_039_PSS_HM_EE,6.129,0.973,-2.394,-2.206,PQC4,GCD05,Not Used,Right,GCD,PQC_HM_POSITION 3,0.01,20.0,20.053,Test_HPK_VPX34340_039_PSS_HM_EE_East_South_PQC4_GCD_GCD05_IV_Run01_10_14_2020_05_29_13_PM.txt,Brown
34340,PSS,WW,30163,34340_039_PSS_HM_WW,6.323,1.008,-2.429,-2.254,PQC4,GCD05,Not Used,Right,GCD,PQC_HM_POSITION 4,0.01,20.0,20.005,Test_HPK_VPX34340_039_PSS_HM_WW_West_North_PQC4_GCD_GCD05_IV_Run01_10_14_2020_06_42_26_PM.txt,Brown
34340,PSS,EE,30164,34340_040_PSS_HM_EE,6.164,0.983,-2.403,-2.19,PQC4,GCD05,Not Used,Right,GCD,PQC_HM_POSITION 1,0.01,20.0,20.002,Test_HPK_VPX34340_040_PSS_HM_EE_East_South_PQC4_GCD_GCD05_IV_Run01_10_15_2020_01_45_59_PM.txt,Brown
34340,PSS,WW,30169,34340_040_PSS_HM_WW,6.343,1.01,-2.413,-2.251,PQC4,GCD05,Not Used,Right,GCD,PQC_HM_POSITION 2,0.01,20.0,20.01,Test_HPK_VPX34340_040_PSS_HM_WW_West_North_PQC4_GCD_GCD05_IV_Run01_10_15_2020_02_59_30_PM.txt,Brown
34340,PSS,EE,30170,34340_041_PSS_HM_EE,6.316,1.001,-2.392,-2.223,PQC4,GCD05,Not Used,Right,GCD,PQC_HM_POSITION 3,0.01,20.0,20.067,Test_HPK_VPX34340_041_PSS_HM_EE_East_South_PQC4_GCD_GCD05_IV_Run01_10_15_2020_04_12_58_PM.txt,Brown
34340,PSS,WW,30175,34340_041_PSS_HM_WW,6.463,1.029,-2.399,-2.253,PQC4,GCD05,Not Used,Right,GCD,PQC_HM_POSITION 4,0.01,20.0,20.017,Test_HPK_VPX34340_041_PSS_HM_WW_West_North_PQC4_GCD_GCD05_IV_Run01_10_15_2020_05_26_25_PM.txt,Brown
34340,PSS,EE,30176,34340_042_PSS_HM_EE,6.233,0.993,-2.39,-2.182,PQC4,GCD05,Not Used,Right,GCD,PQC_HM_POSITION 1,0.01,20.0,20.005,Test_HPK_VPX34340_042_PSS_HM_EE_East_South_PQC4_GCD_GCD05_IV_Run01_10_15_2020_08_37_43_PM.txt,Brown
34254,PSS,EE,30340,34254_001_PSS_HM_EE,6.242,0.995,-2.415,-2.192,PQC4,GCD05,Not Used,Right,GCD,PQC_HM_POSITION 1,0.01,20.0,20.004,Test_HPK_VPX34254_001_PSS_HM_EE_East_South_PQC4_GCD_GCD05_IV_Run01_10_19_2020_01_46_37_PM.txt,Brown
34254,PSS,WW,30345,34254_001_PSS_HM_WW,6.575,1.047,-2.421,-2.2,PQC4,GCD05,Not Used,Right,GCD,PQC_HM_POSITION 2,0.01,20.0,20.01,Test_HPK_VPX34254_001_PSS_HM_WW_West_North_PQC4_GCD_GCD05_IV_Run01_10_19_2020_02_59_56_PM.txt,Brown
34254,PSS,EE,30346,34254_002_PSS_HM_EE,6.29,0.997,-2.4,-2.183,PQC4,GCD05,Not Used,Right,GCD,PQC_HM_POSITION 3,0.01,20.0,20.064,Test_HPK_VPX34254_002_PSS_HM_EE_East_South_PQC4_GCD_GCD05_IV_Run01_10_19_2020_04_13_18_PM.txt,Brown
34254,PSS,WW,30351,34254_002_PSS_HM_WW,6.622,1.055,-2.426,-2.22,PQC4,GCD05,Not Used,Right,GCD,PQC_HM_POSITION 4,0.01,20.0,20.009,Test_HPK_VPX34254_002_PSS_HM_WW_West_North_PQC4_GCD_GCD05_IV_Run01_10_19_2020_05_26_37_PM.txt,Brown
34254,PSS,EE,30352,34254_003_PSS_HM_EE,6.229,0.993,-2.415,-2.196,PQC4,GCD05,Not Used,Right,GCD,PQC_HM_POSITION 1,0.01,20.0,20.006,Test_HPK_VPX34254_003_PSS_HM_EE_East_South_PQC4_GCD_GCD05_IV_Run01_10_20_2020_07_08_08_PM.txt,Brown
34254,PSS,WW,30357,34254_003_PSS_HM_WW,6.038,0.959,-2.454,-2.236,PQC4,GCD05,Not Used,Left,GCD,PQC_HM_POSITION 2,0.01,20.0,20.047,Test_HPK_VPX34254_003_PSS_HM_WW_West_South_PQC4_GCD_GCD05_IV_Run01_10_21_2020_12_00_34_PM.txt,Brown
34254,PSS,EE,30358,34254_004_PSS_HM_EE,6.385,1.012,-2.433,-2.189,PQC4,GCD05,Not Used,Right,GCD,PQC_HM_POSITION 3,0.01,20.0,20.072,Test_HPK_VPX34254_004_PSS_HM_EE_East_South_PQC4_GCD_GCD05_IV_Run01_10_20_2020_09_33_50_PM.txt,Brown
34254,PSS,WW,30363,34254_004_PSS_HM_WW,6.352,1.011,-2.433,-2.211,PQC4,GCD05,Not Used,Right,GCD,PQC_HM_POSITION 4,0.01,20.0,20.016,Test_HPK_VPX34254_004_PSS_HM_WW_West_North_PQC4_GCD_GCD05_IV_Run01_10_20_2020_10_46_51_PM.txt,Brown
34254,PSS,EE,30364,34254_005_PSS_HM_EE,6.31,1.005,-2.424,-2.215,PQC4,GCD05,Not Used,Right,GCD,PQC_HM_POSITION 1,0.01,20.0,20.009,Test_HPK_VPX34254_005_PSS_HM_EE_East_South_PQC4_GCD_GCD05_IV_Run01_10_21_2020_03_19_00_PM.txt,Brown
34254,PSS,WW,30369,34254_005_PSS_HM_WW,6.65,1.057,-2.455,-2.269,PQC4,GCD05,Not Used,Right,GCD,PQC_HM_POSITION 2,0.01,20.0,20.034,Test_HPK_VPX34254_005_PSS_HM_WW_West_North_PQC4_GCD_GCD05_IV_Run01_10_21_2020_04_45_05_PM.txt,Brown
34254,PSS,EE,30370,34254_006_PSS_HM_EE,6.575,1.041,-2.421,-2.206,PQC4,GCD05,Not Used,Right,GCD,PQC_HM_POSITION 3,0.01,20.0,20.083,Test_HPK_VPX34254_006_PSS_HM_EE_East_South_PQC4_GCD_GCD05_IV_Run01_10_21_2020_05_58_15_PM.txt,Brown
34254,PSS,WW,30375,34254_006_PSS_HM_WW,6.601,1.051,-2.434,-2.226,PQC4,GCD05,Not Used,Right,GCD,PQC_HM_POSITION 4,0.01,20.0,20.018,Test_HPK_VPX34254_006_PSS_HM_WW_West_North_PQC4_GCD_GCD05_IV_Run01_10_21_2020_07_11_16_PM.txt,Brown
34254,PSS,EE,30376,34254_007_PSS_HM_EE,6.056,0.965,-2.434,-2.216,PQC4,GCD05,Not Used,Right,GCD,PQC_HM_POSITION 1,0.01,20.0,20.002,Test_HPK_VPX34254_007_PSS_HM_EE_East_South_PQC4_GCD_GCD05_IV_Run01_10_22_2020_01_02_01_PM.txt,Brown
34254,PSS,WW,30381,34254_007_PSS_HM_WW,6.639,1.058,-2.451,-2.261,PQC4,GCD05,Not Used,Right,GCD,PQC_HM_POSITION 2,0.01,20.0,20.002,Test_HPK_VPX34254_007_PSS_HM_WW_West_North_PQC4_GCD_GCD05_IV_Run01_10_22_2020_02_05_57_PM.txt,Brown
34254,PSS,EE,30382,34254_008_PSS_HM_EE,6.213,0.99,-2.426,-2.212,PQC4,GCD05,Not Used,Right,GCD,PQC_HM_POSITION 3,0.01,20.0,20.009,Test_HPK_VPX34254_008_PSS_HM_EE_East_South_PQC4_GCD_GCD05_IV_Run01_10_22_2020_03_19_15_PM.txt,Brown
34254,PSS,WW,30387,34254_008_PSS_HM_WW,6.524,1.04,-2.451,-2.259,PQC4,GCD05,Not Used,Right,GCD,PQC_HM_POSITION 4,0.01,20.0,20.004,Test_HPK_VPX34254_008_PSS_HM_WW_West_North_PQC4_GCD_GCD05_IV_Run01_10_22_2020_04_32_46_PM.txt,Brown
34254,PSS,EE,30388,34254_009_PSS_HM_EE,6.27,0.999,-2.436,-2.226,PQC4,GCD05,Not Used,Right,GCD,PQC_HM_POSITION 1,0.01,20.0,20.004,Test_HPK_VPX34254_009_PSS_HM_EE_East_South_PQC4_GCD_GCD05_IV_Run01_10_22_2020_07_34_23_PM.txt,Brown
34254,PSS,WW,30393,34254_009_PSS_HM_WW,6.686,1.066,-2.461,-2.255,PQC4,GCD05,Not Used,Right,GCD,PQC_HM_POSITION 2,0.01,20.0,20.004,Test_HPK_VPX34254_009_PSS_HM_WW_West_North_PQC4_GCD_GCD05_IV_Run01_10_22_2020_08_47_38_PM.txt,Brown
34254,PSS,WW,30399,34254_010_PSS_HM_WW,6.629,1.057,-2.453,-2.268,PQC4,GCD05,Not Used,Right,GCD,PQC_HM_POSITION 4,0.01,20.0,20.003,Test_HPK_VPX34254_010_PSS_HM_WW_West_North_PQC4_GCD_GCD05_IV_Run01_10_22_2020_11_14_14_PM.txt,Brown
34254,PSS,EE,30424,34254_015_PSS_HM_EE,6.595,1.051,-2.468,-2.268,PQC4,GCD05,Not Used,Right,GCD,PQC_HM_POSITION 1,0.01,20.0,20.002,Test_HPK_VPX34254_015_PSS_HM_EE_East_South_PQC4_GCD_GCD05_IV_Run01_10_30_2020_03_40_45_PM.txt,Brown
34254,PSS,WW,30429,34254_015_PSS_HM_WW,6.843,1.091,-2.463,-2.266,PQC4,GCD05,Not Used,Right,GCD,PQC_HM_POSITION 2,0.01,20.0,20.004,Test_HPK_VPX34254_015_PSS_HM_WW_West_North_PQC4_GCD_GCD05_IV_Run01_10_30_2020_04_49_10_PM.txt,Brown
34254,PSS,EE,30430,34254_016_PSS_HM_EE,6.643,1.057,-2.507,-2.279,PQC4,GCD05,Not Used,Right,GCD,PQC_HM_POSITION 3,0.01,20.0,20.023,Test_HPK_VPX34254_016_PSS_HM_EE_East_South_PQC4_GCD_GCD05_IV_Run01_10_30_2020_05_57_45_PM.txt,Brown
34254,PSS,WW,30435,34254_016_PSS_HM_WW,6.915,1.105,-2.453,-2.262,PQC4,GCD05,Not Used,Right,GCD,PQC_HM_POSITION 4,0.01,20.0,19.973,Test_HPK_VPX34254_016_PSS_HM_WW_West_North_PQC4_GCD_GCD05_IV_Run01_10_30_2020_07_05_59_PM.txt,Brown
34254,PSS,EE,30460,34254_021_PSS_HM_EE,6.518,1.039,-2.48,-2.275,PQC4,GCD05,Not Used,Right,GCD,PQC_HM_POSITION 1,0.01,20.0,20.002,Test_HPK_VPX34254_021_PSS_HM_EE_East_South_PQC4_GCD_GCD05_IV_Run01_10_23_2020_03_14_07_PM.txt,Brown
34254,PSS,WW,30465,34254_021_PSS_HM_WW,6.954,1.108,-2.482,-2.278,PQC4,GCD05,Not Used,Right,GCD,PQC_HM_POSITION 2,0.01,20.0,20.002,Test_HPK_VPX34254_021_PSS_HM_WW_West_North_PQC4_GCD_GCD05_IV_Run01_10_23_2020_04_22_29_PM.txt,Brown
34254,PSS,EE,30466,34254_022_PSS_HM_EE,6.811,1.085,-2.481,-2.267,PQC4,GCD05,Not Used,Right,GCD,PQC_HM_POSITION 3,0.01,20.0,20.014,Test_HPK_VPX34254_022_PSS_HM_EE_East_South_PQC4_GCD_GCD05_IV_Run01_10_23_2020_05_30_59_PM.txt,Brown
34254,PSS,WW,30471,34254_022_PSS_HM_WW,6.655,1.061,-2.459,-2.278,PQC4,GCD05,Not Used,Right,GCD,PQC_HM_POSITION 4,0.01,20.0,20.003,Test_HPK_VPX34254_022_PSS_HM_WW_West_North_PQC4_GCD_GCD05_IV_Run01_10_23_2020_06_39_21_PM.txt,Brown
34254,PSS,EE,30472,34254_023_PSS_HM_EE,6.742,1.075,-2.454,-2.266,PQC4,GCD05,Not Used,Right,GCD,PQC_HM_POSITION 1,0.01,20.0,20.002,Test_HPK_VPX34254_023_PSS_HM_EE_East_South_PQC4_GCD_GCD05_IV_Run01_10_26_2020_03_44_57_PM.txt,Brown
34254,PSS,WW,30477,34254_023_PSS_HM_WW,6.283,1.001,-2.493,-2.273,PQC4,GCD05,Not Used,Left,GCD,PQC_HM_POSITION 2,0.01,20.0,20.012,Test_HPK_VPX34254_023_PSS_HM_WW_West_South_PQC4_GCD_GCD05_IV_Run01_10_27_2020_04_27_09_PM.txt,Brown
34254,PSS,EE,30478,34254_024_PSS_HM_EE,6.622,1.054,-2.465,-2.259,PQC4,GCD05,Not Used,Right,GCD,PQC_HM_POSITION 3,0.01,20.0,20.019,Test_HPK_VPX34254_024_PSS_HM_EE_East_South_PQC4_GCD_GCD05_IV_Run01_10_26_2020_05_59_58_PM.txt,Brown
34254,PSS,WW,30483,34254_024_PSS_HM_WW,6.963,1.11,-2.451,-2.265,PQC4,GCD05,Not Used,Right,GCD,PQC_HM_POSITION 4,0.01,20.0,20.002,Test_HPK_VPX34254_024_PSS_HM_WW_West_North_PQC4_GCD_GCD05_IV_Run01_10_26_2020_07_07_57_PM.txt,Brown
34254,PSS,EE,30484,34254_025_PSS_HM_EE,6.693,1.067,-2.479,-2.277,PQC4,GCD05,Not Used,Right,GCD,PQC_HM_POSITION 1,0.01,20.0,20.003,Test_HPK_VPX34254_025_PSS_HM_EE_East_South_PQC4_GCD_GCD05_IV_Run01_10_27_2020_06_19_56_PM.txt,Brown
34254,PSS,WW,30489,34254_025_PSS_HM_WW,6.55,1.044,-2.441,-2.246,PQC4,GCD05,Not Used,Right,GCD,PQC_HM_POSITION 2,0.01,20.0,20.002,Test_HPK_VPX34254_025_PSS_HM_WW_West_North_PQC4_GCD_GCD05_IV_Run01_10_27_2020_07_28_02_PM.txt,Brown
34254,PSS,EE,30490,34254_026_PSS_HM_EE,5.42,0.863,-2.313,-2.102,PQC4,GCD05,Not Used,Right,GCD,PQC_HM_POSITION 3,0.01,20.0,20.01,Test_HPK_VPX34254_026_PSS_HM_EE_East_South_PQC4_GCD_GCD05_IV_Run01_10_27_2020_08_35_35_PM.txt,Brown
34254,PSS,WW,30495,34254_026_PSS_HM_WW,5.443,0.868,-2.307,-2.083,PQC4,GCD05,Not Used,Right,GCD,PQC_HM_POSITION 4,0.01,20.0,20.002,Test_HPK_VPX34254_026_PSS_HM_WW_West_North_PQC4_GCD_GCD05_IV_Run01_10_27_2020_09_43_30_PM.txt,Brown
34254,PSS,EE,30496,34254_027_PSS_HM_EE,5.504,0.877,-2.277,-2.067,PQC4,GCD05,Not Used,Right,GCD,PQC_HM_POSITION 1,0.01,20.0,20.003,Test_HPK_VPX34254_027_PSS_HM_EE_East_South_PQC4_GCD_GCD05_IV_Run01_10_28_2020_02_00_57_PM.txt,Brown
34254,PSS,WW,30501,34254_027_PSS_HM_WW,5.754,0.917,-2.265,-2.066,PQC4,GCD05,Not Used,Right,GCD,PQC_HM_POSITION 2,0.01,20.0,20.004,Test_HPK_VPX34254_027_PSS_HM_WW_West_North_PQC4_GCD_GCD05_IV_Run01_10_28_2020_03_04_59_PM.txt,Brown
34254,PSS,EE,30502,34254_028_PSS_HM_EE,5.485,0.872,-2.26,-2.068,PQC4,GCD05,Not Used,Right,GCD,PQC_HM_POSITION 3,0.01,20.0,20.027,Test_HPK_VPX34254_028_PSS_HM_EE_East_South_PQC4_GCD_GCD05_IV_Run01_10_28_2020_04_13_16_PM.txt,Brown
34254,PSS,WW,30507,34254_028_PSS_HM_WW,5.857,0.934,-2.292,-2.101,PQC4,GCD05,Not Used,Right,GCD,PQC_HM_POSITION 4,0.01,20.0,20.002,Test_HPK_VPX34254_028_PSS_HM_WW_West_North_PQC4_GCD_GCD05_IV_Run01_10_28_2020_05_21_27_PM.txt,Brown
34254,PSS,EE,30550,34254_036_PSS_HM_EE,5.917,0.943,-2.293,-2.081,PQC4,GCD05,Not Used,Right,GCD,PQC_HM_POSITION 1,0.01,20.0,20.003,Test_HPK_VPX34254_036_PSS_HM_EE_East_South_PQC4_GCD_GCD05_IV_Run01_10_29_2020_07_28_50_PM.txt,Brown
34254,PSS,WW,30555,34254_036_PSS_HM_WW,6.095,0.971,-2.338,-2.153,PQC4,GCD05,Not Used,Right,GCD,PQC_HM_POSITION 2,0.01,20.0,20.003,Test_HPK_VPX34254_036_PSS_HM_WW_West_North_PQC4_GCD_GCD05_IV_Run01_10_29_2020_08_37_21_PM.txt,Brown
34254,PSS,EE,30556,34254_037_PSS_HM_EE,5.887,0.937,-2.329,-2.102,PQC4,GCD05,Not Used,Right,GCD,PQC_HM_POSITION 3,0.01,20.0,20.014,Test_HPK_VPX34254_037_PSS_HM_EE_East_South_PQC4_GCD_GCD05_IV_Run01_10_29_2020_09_45_54_PM.txt,Brown
34254,PSS,WW,30561,34254_037_PSS_HM_WW,6.175,0.984,-2.358,-2.165,PQC4,GCD05,Not Used,Right,GCD,PQC_HM_POSITION 4,0.01,20.0,20.003,Test_HPK_VPX34254_037_PSS_HM_WW_West_North_PQC4_GCD_GCD05_IV_Run01_10_29_2020_10_54_26_PM.txt,Brown
34254,PSS,EE,30568,34254_039_PSS_HM_EE,6.049,0.964,-2.316,-2.106,PQC4,GCD05,Not Used,Right,GCD,PQC_HM_POSITION 1,0.01,20.0,20.006,Test_HPK_VPX34254_039_PSS_HM_EE_East_South_PQC4_GCD_GCD05_IV_Run01_11_02_2020_04_12_04_PM.txt,Brown
34254,PSS,WW,30573,34254_039_PSS_HM_WW,6.186,0.983,-2.354,-2.155,PQC4,GCD05,Not Used,Right,GCD,PQC_HM_POSITION 2,0.01,20.0,20.033,Test_HPK_VPX34254_039_PSS_HM_WW_West_North_PQC4_GCD_GCD05_IV_Run01_11_02_2020_05_20_14_PM.txt,Brown
34254,PSS,EE,30574,34254_040_PSS_HM_EE,6.111,0.967,-2.292,-2.079,PQC4,GCD05,Not Used,Right,GCD,PQC_HM_POSITION 3,0.01,20.0,20.086,Test_HPK_VPX34254_040_PSS_HM_EE_East_South_PQC4_GCD_GCD05_IV_Run01_11_02_2020_06_28_23_PM.txt,Brown
34254,PSS,WW,30579,34254_040_PSS_HM_WW,6.286,1.0,-2.326,-2.12,PQC4,GCD05,Not Used,Right,GCD,PQC_HM_POSITION 4,0.01,20.0,20.024,Test_HPK_VPX34254_040_PSS_HM_WW_West_North_PQC4_GCD_GCD05_IV_Run01_11_02_2020_07_36_22_PM.txt,Brown
34254,PSS,EE,31004,34254_045_PSS_HM_EE,6.172,0.984,-2.354,-2.161,PQC4,GCD05,Not Used,Right,GCD,PQC_HM_POSITION 1,0.01,20.0,20.002,Test_HPK_VPX34254_045_PSS_HM_EE_East_South_PQC4_GCD_GCD05_IV_Run01_10_28_2020_08_08_19_PM.txt,Brown
34254,PSS,WW,31009,34254_045_PSS_HM_WW,6.424,1.024,-2.39,-2.191,PQC4,GCD05,Not Used,Right,GCD,PQC_HM_POSITION 2,0.01,20.0,20.003,Test_HPK_VPX34254_045_PSS_HM_WW_West_North_PQC4_GCD_GCD05_IV_Run01_10_28_2020_09_16_47_PM.txt,Brown
34254,PSS,EE,31010,34254_046_PSS_HM_EE,6.221,0.991,-2.345,-2.153,PQC4,GCD05,Not Used,Right,GCD,PQC_HM_POSITION 3,0.01,20.0,20.013,Test_HPK_VPX34254_046_PSS_HM_EE_East_South_PQC4_GCD_GCD05_IV_Run01_10_28_2020_10_25_03_PM.txt,Brown
