Repository: PanosAssiouras/Analysis_DB_data_PQC

File: Flute_2/GCD/data.csv (part 2 of 6)
batch_number,Type,Orientation,PART_ID,PART_NAME_LABEL,ISURF_PAMPR,S0_CMSEC,VFB_ACC_V,VFB_INV_V,KIND_OF_HM_FLUTE_ID,KIND_OF_HM_STRUCT_ID,KIND_OF_HM_CONFIG_ID,KIND_OF_HM_SET_ID,PROCEDURE_TYPE,EQUIPMENT,WAITING_TIME_S,TEMP_SET_DEGC,AV_TEMP_DEGC,FILE_NAME,Location
34254,PSS,WW,31015,34254_046_PSS_HM_WW,6.519,1.039,-2.388,-2.188,PQC4,GCD05,Not Used,Right,GCD,PQC_HM_POSITION 4,0.01,20.0,20.001,Test_HPK_VPX34254_046_PSS_HM_WW_West_North_PQC4_GCD_GCD05_IV_Run01_10_28_2020_11_33_23_PM.txt,Brown
34254,PSS,EE,31016,34254_047_PSS_HM_EE,6.263,0.998,-2.332,-2.155,PQC4,GCD05,Not Used,Right,GCD,PQC_HM_POSITION 1,0.01,20.0,20.003,Test_HPK_VPX34254_047_PSS_HM_EE_East_South_PQC4_GCD_GCD05_IV_Run01_10_29_2020_01_23_13_PM.txt,Brown
34254,PSS,WW,31021,34254_047_PSS_HM_WW,5.886,0.932,-2.381,-2.164,PQC4,GCD05,Not Used,Left,GCD,PQC_HM_POSITION 2,0.01,20.0,20.083,Test_HPK_VPX34254_047_PSS_HM_WW_West_South_PQC4_GCD_GCD05_IV_Run01_10_29_2020_05_45_06_PM.txt,Brown
34254,PSS,EE,31022,34254_048_PSS_HM_EE,6.291,1.002,-2.337,-2.148,PQC4,GCD05,Not Used,Right,GCD,PQC_HM_POSITION 3,0.01,20.0,20.016,Test_HPK_VPX34254_048_PSS_HM_EE_East_South_PQC4_GCD_GCD05_IV_Run01_10_29_2020_03_40_29_PM.txt,Brown
34254,PSS,WW,31027,34254_048_PSS_HM_WW,6.411,1.022,-2.369,-2.173,PQC4,GCD05,Not Used,Right,GCD,PQC_HM_POSITION 4,0.01,20.0,20.002,Test_HPK_VPX34254_048_PSS_HM_WW_West_North_PQC4_GCD_GCD05_IV_Run01_10_29_2020_04_49_13_PM.txt,Brown
34340,PSS,WW,31381,34340_042_PSS_HM_WW,6.388,1.017,-2.423,-2.254,PQC4,GCD05,Not Used,Right,GCD,PQC_HM_POSITION 2,0.01,20.0,20.021,Test_HPK_VPX34340_042_PSS_HM_WW_West_North_PQC4_GCD_GCD05_IV_Run01_10_15_2020_09_50_59_PM.txt,Brown
34340,PSS,EE,31382,34340_043_PSS_HM_EE,6.332,1.004,-2.359,-2.177,PQC4,GCD05,Not Used,Right,GCD,PQC_HM_POSITION 3,0.01,20.0,20.068,Test_HPK_VPX34340_043_PSS_HM_EE_East_South_PQC4_GCD_GCD05_IV_Run01_10_15_2020_11_04_06_PM.txt,Brown
34340,PSS,WW,31387,34340_043_PSS_HM_WW,6.148,0.98,-2.41,-2.226,PQC4,GCD05,Not Used,Right,GCD,PQC_HM_POSITION 4,0.01,20.0,20.008,Test_HPK_VPX34340_043_PSS_HM_WW_West_North_PQC4_GCD_GCD05_IV_Run01_10_16_2020_12_10_07_AM.txt,Brown
34340,PSS,EE,31388,34340_044_PSS_HM_EE,6.054,0.965,-2.39,-2.222,PQC4,GCD05,Not Used,Right,GCD,PQC_HM_POSITION 1,0.01,20.0,20.003,Test_HPK_VPX34340_044_PSS_HM_EE_East_South_PQC4_GCD_GCD05_IV_Run01_10_16_2020_04_50_56_PM.txt,Brown
34340,PSS,WW,31393,34340_044_PSS_HM_WW,6.51,1.036,-2.462,-2.269,PQC4,GCD05,Not Used,Right,GCD,PQC_HM_POSITION 2,0.01,20.0,20.02,Test_HPK_VPX34340_044_PSS_HM_WW_West_North_PQC4_GCD_GCD05_IV_Run01_10_16_2020_06_04_50_PM.txt,Brown
34340,PSS,EE,31394,34340_045_PSS_HM_EE,6.398,1.013,-2.41,-2.217,PQC4,GCD05,Not Used,Right,GCD,PQC_HM_POSITION 3,0.01,20.0,20.081,Test_HPK_VPX34340_045_PSS_HM_EE_East_South_PQC4_GCD_GCD05_IV_Run01_10_16_2020_07_17_25_PM.txt,Brown
34340,PSS,WW,31399,34340_045_PSS_HM_WW,6.33,1.008,-2.472,-2.283,PQC4,GCD05,Not Used,Right,GCD,PQC_HM_POSITION 4,0.01,20.0,20.017,Test_HPK_VPX34340_045_PSS_HM_WW_West_North_PQC4_GCD_GCD05_IV_Run01_10_16_2020_08_30_44_PM.txt,Brown
34353,2S,EE,42910,34353_002_2-S_HM_EE,6.39,1.018,-2.355,-2.126,PQC4,GCD05,Not Used,Right,GCD,PQC_HM_POSITION 1,0.01,20.0,20.007,Test_HPK_VPX34353_002_2-S_HM_EE_East_South_PQC4_GCD_GCD05_IV_Run01_02_02_2021_08_21_59_PM.txt,Brown
34353,2S,WW,42913,34353_002_2-S_HM_WW,6.707,1.065,-2.341,-2.154,PQC4,GCD05,Not Used,Right,GCD,PQC_HM_POSITION 2,0.01,20.0,20.041,Test_HPK_VPX34353_002_2-S_HM_WW_West_North_PQC4_GCD_GCD05_IV_Run01_02_02_2021_09_30_58_PM.txt,Brown
34353,2S,EE,42914,34353_003_2-S_HM_EE,6.388,1.011,-2.471,-2.262,PQC4,GCD05,Not Used,Right,GCD,PQC_HM_POSITION 3,0.01,20.0,20.088,Test_HPK_VPX34353_003_2-S_HM_EE_East_South_PQC4_GCD_GCD05_IV_Run01_02_02_2021_10_39_00_PM.txt,Brown
34353,2S,WW,42917,34353_003_2-S_HM_WW,6.657,1.058,-2.429,-2.213,PQC4,GCD05,Not Used,Right,GCD,PQC_HM_POSITION 4,0.01,20.0,20.034,Test_HPK_VPX34353_003_2-S_HM_WW_West_North_PQC4_GCD_GCD05_IV_Run01_02_02_2021_11_46_53_PM.txt,Brown
34353,2S,EE,42994,34353_016_2-S_HM_EE,6.714,1.069,-2.509,-2.29,PQC4,GCD05,Not Used,Right,GCD,PQC_HM_POSITION 1,0.01,20.0,20.012,Test_HPK_VPX34353_016_2-S_HM_EE_East_South_PQC4_GCD_GCD05_IV_Run01_02_03_2021_11_50_20_AM.txt,Brown
34353,2S,WW,42997,34353_016_2-S_HM_WW,6.952,1.104,-2.446,-2.261,PQC4,GCD05,Not Used,Right,GCD,PQC_HM_POSITION 2,0.01,20.0,20.047,Test_HPK_VPX34353_016_2-S_HM_WW_West_North_PQC4_GCD_GCD05_IV_Run01_02_03_2021_12_58_53_PM.txt,Brown
34353,2S,EE,42998,34353_017_2-S_HM_EE,6.775,1.071,-2.512,-2.297,PQC4,GCD05,Not Used,Right,GCD,PQC_HM_POSITION 3,0.01,20.0,20.101,Test_HPK_VPX34353_017_2-S_HM_EE_East_South_PQC4_GCD_GCD05_IV_Run01_02_03_2021_02_08_24_PM.txt,Brown
34353,2S,WW,43011,34353_017_2-S_HM_WW,6.83,1.084,-2.433,-2.21,PQC4,GCD05,Not Used,Right,GCD,PQC_HM_POSITION 4,0.01,20.0,20.051,Test_HPK_VPX34353_017_2-S_HM_WW_West_North_PQC4_GCD_GCD05_IV_Run01_02_03_2021_03_08_32_PM.txt,Brown
34353,2S,EE,43034,34353_021_2-S_HM_EE,6.679,1.062,-2.56,-2.365,PQC4,GCD05,Not Used,Right,GCD,PQC_HM_POSITION 1,0.01,20.0,20.025,Test_HPK_VPX34353_021_2-S_HM_EE_East_South_PQC4_GCD_GCD05_IV_Run01_02_03_2021_06_04_06_PM.txt,Brown
34353,2S,WW,43037,34353_021_2-S_HM_WW,6.931,1.1,-2.513,-2.298,PQC4,GCD05,Not Used,Right,GCD,PQC_HM_POSITION 2,0.01,20.0,20.055,Test_HPK_VPX34353_021_2-S_HM_WW_West_North_PQC4_GCD_GCD05_IV_Run01_02_03_2021_07_12_31_PM.txt,Brown
34353,2S,EE,43038,34353_022_2-S_HM_EE,6.738,1.065,-2.594,-2.376,PQC4,GCD05,Not Used,Right,GCD,PQC_HM_POSITION 3,0.01,20.0,20.098,Test_HPK_VPX34353_022_2-S_HM_EE_East_South_PQC4_GCD_GCD05_IV_Run01_02_03_2021_08_21_19_PM.txt,Brown
34353,2S,WW,43051,34353_022_2-S_HM_WW,6.894,1.096,-2.536,-2.319,PQC4,GCD05,Not Used,Right,GCD,PQC_HM_POSITION 4,0.01,20.0,20.035,Test_HPK_VPX34353_022_2-S_HM_WW_West_North_PQC4_GCD_GCD05_IV_Run01_02_03_2021_09_29_55_PM.txt,Brown
34353,2S,EE,43074,34353_027_2-S_HM_EE,5.661,0.897,-2.401,-2.185,PQC4,GCD05,Not Used,Right,GCD,PQC_HM_POSITION 1,0.01,20.0,20.065,Test_HPK_VPX34353_027_2-S_HM_EE_East_South_PQC4_GCD_GCD05_IV_Run02_02_04_2021_04_57_06_PM.txt,Brown
34353,2S,WW,43077,34353_027_2-S_HM_WW,6.019,0.957,-2.328,-2.159,PQC4,GCD05,Not Used,Right,GCD,PQC_HM_POSITION 2,0.01,20.0,20.038,Test_HPK_VPX34353_027_2-S_HM_WW_West_North_PQC4_GCD_GCD05_IV_Run01_02_04_2021_12_29_12_PM.txt,Brown
34353,2S,EE,43078,34353_029_2-S_HM_EE,5.949,0.941,-2.355,-2.163,PQC4,GCD05,Not Used,Right,GCD,PQC_HM_POSITION 3,0.01,20.0,20.091,Test_HPK_VPX34353_029_2-S_HM_EE_East_South_PQC4_GCD_GCD05_IV_Run01_02_04_2021_01_37_44_PM.txt,Brown
34353,2S,WW,43091,34353_029_2-S_HM_WW,5.757,0.914,-2.345,-2.143,PQC4,GCD05,Not Used,Right,GCD,PQC_HM_POSITION 4,0.01,20.0,20.043,Test_HPK_VPX34353_029_2-S_HM_WW_West_North_PQC4_GCD_GCD05_IV_Run01_02_04_2021_02_42_05_PM.txt,Brown
34353,2S,EE,43096,34353_031_2-S_HM_EE,6.003,0.956,-2.395,-2.173,PQC4,GCD05,Not Used,Right,GCD,PQC_HM_POSITION 1,0.01,20.0,20.015,Test_HPK_VPX34353_031_2-S_HM_EE_East_South_PQC4_GCD_GCD05_IV_Run01_02_04_2021_07_22_51_PM.txt,Brown
34353,2S,WW,43099,34353_031_2-S_HM_WW,6.313,1.003,-2.372,-2.176,PQC4,GCD05,Not Used,Right,GCD,PQC_HM_POSITION 2,0.01,20.0,20.042,Test_HPK_VPX34353_031_2-S_HM_WW_West_North_PQC4_GCD_GCD05_IV_Run01_02_04_2021_08_31_22_PM.txt,Brown
34353,2S,EE,43110,34353_032_2-S_HM_EE,6.145,0.973,-2.392,-2.181,PQC4,GCD05,Not Used,Right,GCD,PQC_HM_POSITION 3,0.01,20.0,20.084,Test_HPK_VPX34353_032_2-S_HM_EE_East_South_PQC4_GCD_GCD05_IV_Run01_02_04_2021_09_39_37_PM.txt,Brown
34353,2S,WW,43113,34353_032_2-S_HM_WW,6.369,1.013,-2.402,-2.185,PQC4,GCD05,Not Used,Right,GCD,PQC_HM_POSITION 4,0.01,20.0,20.027,Test_HPK_VPX34353_032_2-S_HM_WW_West_North_PQC4_GCD_GCD05_IV_Run01_02_04_2021_10_48_04_PM.txt,Brown
34353,2S,EE,43132,34353_035_2-S_HM_EE,6.1,0.972,-2.321,-2.114,PQC4,GCD05,Not Used,Right,GCD,PQC_HM_POSITION 1,0.01,20.0,20.004,Test_HPK_VPX34353_035_2-S_HM_EE_East_South_PQC4_GCD_GCD05_IV_Run01_02_05_2021_11_04_59_AM.txt,Brown
34353,2S,WW,43135,34353_035_2-S_HM_WW,5.925,0.944,-2.347,-2.15,PQC4,GCD05,Not Used,Right,GCD,PQC_HM_POSITION 2,0.01,20.0,20.003,Test_HPK_VPX34353_035_2-S_HM_WW_West_North_PQC4_GCD_GCD05_IV_Run01_02_05_2021_12_12_57_PM.txt,Brown
34353,2S,EE,43136,34353_037_2-S_HM_EE,5.893,0.939,-2.35,-2.128,PQC4,GCD05,Not Used,Right,GCD,PQC_HM_POSITION 3,0.01,20.0,20.009,Test_HPK_VPX34353_037_2-S_HM_EE_East_South_PQC4_GCD_GCD05_IV_Run01_02_05_2021_01_21_17_PM.txt,Brown
34353,2S,WW,43139,34353_037_2-S_HM_WW,5.935,0.946,-2.35,-2.16,PQC4,GCD05,Not Used,Right,GCD,PQC_HM_POSITION 4,0.01,20.0,20.002,Test_HPK_VPX34353_037_2-S_HM_WW_West_North_PQC4_GCD_GCD05_IV_Run01_02_05_2021_02_29_35_PM.txt,Brown
34353,2S,EE,43158,34353_043_2-S_HM_EE,6.092,0.97,-2.431,-2.211,PQC4,GCD05,Not Used,Left,GCD,PQC_HM_POSITION 1,0.01,20.0,20.01,Test_HPK_VPX34353_043_2-S_HM_EE_East_North_PQC4_GCD_GCD05_IV_Run01_02_05_2021_07_28_30_PM.txt,Brown
34353,2S,WW,43171,34353_043_2-S_HM_WW,6.168,0.983,-2.44,-2.255,PQC4,GCD05,Not Used,Right,GCD,PQC_HM_POSITION 2,0.01,20.0,20.003,Test_HPK_VPX34353_043_2-S_HM_WW_West_North_PQC4_GCD_GCD05_IV_Run01_02_05_2021_05_04_41_PM.txt,Brown
34353,2S,EE,43172,34353_044_2-S_HM_EE,5.886,0.937,-2.415,-2.205,PQC4,GCD05,Not Used,Right,GCD,PQC_HM_POSITION 3,0.01,20.0,20.015,Test_HPK_VPX34353_044_2-S_HM_EE_East_South_PQC4_GCD_GCD05_IV_Run01_02_05_2021_05_57_42_PM.txt,Brown
34353,2S,WW,43175,34353_044_2-S_HM_WW,6.041,0.957,-2.441,-2.249,PQC4,GCD05,Not Used,Left,GCD,PQC_HM_POSITION 4,0.01,20.0,20.074,Test_HPK_VPX34353_044_2-S_HM_WW_West_South_PQC4_GCD_GCD05_IV_Run01_02_05_2021_07_36_27_PM.txt,Brown
34353,2S,EE,43198,34353_048_2-S_HM_EE,6.619,1.055,-2.427,-2.227,PQC4,GCD05,Not Used,Right,GCD,PQC_HM_POSITION 1,0.01,20.0,20.002,Test_HPK_VPX34353_048_2-S_HM_EE_East_South_PQC4_GCD_GCD05_IV_Run01_02_05_2021_09_08_53_PM.txt,Brown
34353,2S,WW,43211,34353_048_2-S_HM_WW,6.754,1.077,-2.417,-2.203,PQC4,GCD05,Not Used,Right,GCD,PQC_HM_POSITION 2,0.01,20.0,20.001,Test_HPK_VPX34353_048_2-S_HM_WW_West_North_PQC4_GCD_GCD05_IV_Run01_02_05_2021_10_17_07_PM.txt,Brown
34353,2S,EE,43212,34353_049_2-S_HM_EE,6.566,1.046,-2.402,-2.197,PQC4,GCD05,Not Used,Right,GCD,PQC_HM_POSITION 3,0.01,20.0,20.009,Test_HPK_VPX34353_049_2-S_HM_EE_East_South_PQC4_GCD_GCD05_IV_Run01_02_05_2021_11_25_27_PM.txt,Brown
34353,2S,WW,43215,34353_049_2-S_HM_WW,6.221,0.991,-2.382,-2.179,PQC4,GCD05,Not Used,Left,GCD,PQC_HM_POSITION 4,0.01,20.0,20.007,Test_HPK_VPX34353_049_2-S_HM_WW_West_South_PQC4_GCD_GCD05_IV_Run01_02_06_2021_05_04_55_PM.txt,Brown
34359,2S,EE,44790,34359_001_2-S_HM_EE,5.357,0.853,-2.304,-2.117,PQC4,GCD05,Not Used,Left,GCD,PQC_HM_POSITION 1,0.01,20.0,20.009,Test_HPK_VPX34359_001_2-S_HM_EE_East_North_PQC4_GCD_GCD05_IV_Run01_02_09_2021_02_42_31_PM.txt,Brown
34359,2S,WW,44793,34359_001_2-S_HM_WW,5.89,0.939,-2.3,-2.108,PQC4,GCD05,Not Used,Right,GCD,PQC_HM_POSITION 2,0.01,20.0,20.004,Test_HPK_VPX34359_001_2-S_HM_WW_West_North_PQC4_GCD_GCD05_IV_Run01_02_08_2021_02_00_52_PM.txt,Brown
34359,2S,EE,44798,34359_003_2-S_HM_EE,5.386,0.854,-2.326,-2.118,PQC4,GCD05,Not Used,Left,GCD,PQC_HM_POSITION 3,0.01,20.0,20.057,Test_HPK_VPX34359_003_2-S_HM_EE_East_North_PQC4_GCD_GCD05_IV_Run01_02_09_2021_02_33_05_PM.txt,Brown
34359,2S,WW,44811,34359_003_2-S_HM_WW,5.986,0.954,-2.319,-2.154,PQC4,GCD05,Not Used,Right,GCD,PQC_HM_POSITION 4,0.01,20.0,20.002,Test_HPK_VPX34359_003_2-S_HM_WW_West_North_PQC4_GCD_GCD05_IV_Run01_02_08_2021_04_17_03_PM.txt,Brown
34359,2S,EE,44830,34359_008_2-S_HM_EE,5.52,0.878,-2.324,-2.11,PQC4,GCD05,Not Used,Left,GCD,PQC_HM_POSITION 1,0.01,20.0,20.02,Test_HPK_VPX34359_008_2-S_HM_EE_East_North_PQC4_GCD_GCD05_IV_Run01_02_10_2021_11_38_13_AM.txt,Brown
34359,2S,WW,44833,34359_008_2-S_HM_WW,5.833,0.93,-2.277,-2.101,PQC4,GCD05,Not Used,Right,GCD,PQC_HM_POSITION 2,0.01,20.0,20.001,Test_HPK_VPX34359_008_2-S_HM_WW_West_North_PQC4_GCD_GCD05_IV_Run01_02_09_2021_05_43_08_PM.txt,Brown
34359,2S,EE,44834,34359_009_2-S_HM_EE,5.595,0.891,-2.318,-2.116,PQC4,GCD05,Not Used,Right,GCD,PQC_HM_POSITION 3,0.01,20.0,20.006,Test_HPK_VPX34359_009_2-S_HM_EE_East_South_PQC4_GCD_GCD05_IV_Run01_02_09_2021_06_51_25_PM.txt,Brown
34359,2S,WW,44837,34359_009_2-S_HM_WW,6.041,0.963,-2.333,-2.137,PQC4,GCD05,Not Used,Right,GCD,PQC_HM_POSITION 4,0.01,20.0,20.001,Test_HPK_VPX34359_009_2-S_HM_WW_West_North_PQC4_GCD_GCD05_IV_Run01_02_09_2021_07_59_37_PM.txt,Brown
34359,2S,EE,44852,34359_012_2-S_HM_EE,5.614,0.895,-2.347,-2.146,PQC4,GCD05,Not Used,Right,GCD,PQC_HM_POSITION 1,0.01,20.0,20.003,Test_HPK_VPX34359_012_2-S_HM_EE_East_South_PQC4_GCD_GCD05_IV_Run01_02_10_2021_01_44_17_PM.txt,Brown
34359,2S,WW,44855,34359_012_2-S_HM_WW,5.355,0.852,-2.316,-2.111,PQC4,GCD05,Not Used,Left,GCD,PQC_HM_POSITION 2,0.01,20.0,20.018,Test_HPK_VPX34359_012_2-S_HM_WW_West_South_PQC4_GCD_GCD05_IV_Run01_02_10_2021_07_19_46_PM.txt,Brown
34359,2S,EE,44874,34359_017_2-S_HM_EE,5.815,0.927,-2.34,-2.149,PQC4,GCD05,Not Used,Right,GCD,PQC_HM_POSITION 3,0.01,20.0,20.006,Test_HPK_VPX34359_017_2-S_HM_EE_East_South_PQC4_GCD_GCD05_IV_Run01_02_10_2021_05_16_41_PM.txt,Brown
34359,2S,WW,44877,34359_017_2-S_HM_WW,6.272,1.0,-2.351,-2.149,PQC4,GCD05,Not Used,Right,GCD,PQC_HM_POSITION 4,0.01,20.0,20.002,Test_HPK_VPX34359_017_2-S_HM_WW_West_North_PQC4_GCD_GCD05_IV_Run01_02_10_2021_06_25_03_PM.txt,Brown
34359,2S,EE,44878,34359_018_2-S_HM_EE,5.833,0.93,-2.341,-2.156,PQC4,GCD05,Not Used,Right,GCD,PQC_HM_POSITION 1,0.01,20.0,20.002,Test_HPK_VPX34359_018_2-S_HM_EE_East_South_PQC4_GCD_GCD05_IV_Run01_02_10_2021_08_54_30_PM.txt,Brown
34359,2S,WW,44891,34359_018_2-S_HM_WW,6.263,0.998,-2.359,-2.166,PQC4,GCD05,Not Used,Right,GCD,PQC_HM_POSITION 2,0.01,20.0,20.003,Test_HPK_VPX34359_018_2-S_HM_WW_West_North_PQC4_GCD_GCD05_IV_Run01_02_10_2021_10_02_50_PM.txt,Brown
34359,2S,EE,44892,34359_019_2-S_HM_EE,5.758,0.918,-2.352,-2.155,PQC4,GCD05,Not Used,Right,GCD,PQC_HM_POSITION 3,0.01,20.0,20.006,Test_HPK_VPX34359_019_2-S_HM_EE_East_South_PQC4_GCD_GCD05_IV_Run01_02_10_2021_11_11_02_PM.txt,Brown
34359,2S,WW,44895,34359_019_2-S_HM_WW,6.299,1.004,-2.368,-2.175,PQC4,GCD05,Not Used,Right,GCD,PQC_HM_POSITION 4,0.01,20.0,20.002,Test_HPK_VPX34359_019_2-S_HM_WW_West_North_PQC4_GCD_GCD05_IV_Run01_02_11_2021_12_18_52_AM.txt,Brown
34359,2S,EE,44918,34359_023_2-S_HM_EE,5.77,0.92,-2.357,-2.167,PQC4,GCD05,Not Used,Right,GCD,PQC_HM_POSITION 1,0.01,20.0,20.002,Test_HPK_VPX34359_023_2-S_HM_EE_East_South_PQC4_GCD_GCD05_IV_Run01_02_11_2021_01_17_43_PM.txt,Brown
34359,2S,WW,44931,34359_023_2-S_HM_WW,6.021,0.96,-2.353,-2.182,PQC4,GCD05,Not Used,Right,GCD,PQC_HM_POSITION 2,0.01,20.0,20.004,Test_HPK_VPX34359_023_2-S_HM_WW_West_North_PQC4_GCD_GCD05_IV_Run01_02_11_2021_02_25_54_PM.txt,Brown
34359,2S,EE,44932,34359_024_2-S_HM_EE,5.806,0.925,-2.352,-2.162,PQC4,GCD05,Not Used,Right,GCD,PQC_HM_POSITION 3,0.01,20.0,20.009,Test_HPK_VPX34359_024_2-S_HM_EE_East_South_PQC4_GCD_GCD05_IV_Run01_02_11_2021_03_34_04_PM.txt,Brown
34359,2S,WW,44935,34359_024_2-S_HM_WW,6.196,0.988,-2.36,-2.165,PQC4,GCD05,Not Used,Right,GCD,PQC_HM_POSITION 4,0.01,20.0,20.003,Test_HPK_VPX34359_024_2-S_HM_WW_West_North_PQC4_GCD_GCD05_IV_Run01_02_11_2021_04_42_19_PM.txt,Brown
34359,2S,EE,44954,34359_030_2-S_HM_EE,4.922,0.785,-2.173,-1.965,PQC4,GCD05,Not Used,Left,GCD,PQC_HM_POSITION 1,0.01,20.0,20.004,Test_HPK_VPX34359_030_2-S_HM_EE_East_North_PQC4_GCD_GCD05_IV_Run01_02_12_2021_04_23_38_PM.txt,Brown
34359,2S,WW,44957,34359_030_2-S_HM_WW,5.478,0.873,-2.136,-1.961,PQC4,GCD05,Not Used,Right,GCD,PQC_HM_POSITION 2,0.01,20.0,20.003,Test_HPK_VPX34359_030_2-S_HM_WW_West_North_PQC4_GCD_GCD05_IV_Run01_02_11_2021_08_37_37_PM.txt,Brown
34359,2S,EE,44958,34359_034_2-S_HM_EE,5.044,0.803,-2.16,-1.954,PQC4,GCD05,Not Used,Left,GCD,PQC_HM_POSITION 3,0.01,20.0,20.011,Test_HPK_VPX34359_034_2-S_HM_EE_East_North_PQC4_GCD_GCD05_IV_Run01_02_12_2021_04_59_51_PM.txt,Brown
34359,2S,WW,44971,34359_034_2-S_HM_WW,4.886,0.778,-2.158,-1.95,PQC4,GCD05,Not Used,Left,GCD,PQC_HM_POSITION 4,0.01,20.0,20.014,Test_HPK_VPX34359_034_2-S_HM_WW_West_South_PQC4_GCD_GCD05_IV_Run01_02_12_2021_05_32_00_PM.txt,Brown
34359,2S,EE,44990,34359_040_2-S_HM_EE,5.087,0.811,-2.234,-2.032,PQC4,GCD05,Not Used,Left,GCD,PQC_HM_POSITION 1,0.01,20.0,20.003,Test_HPK_VPX34359_040_2-S_HM_EE_East_North_PQC4_GCD_GCD05_IV_Run01_02_16_2021_03_06_32_PM.txt,Brown
34359,2S,WW,44993,34359_040_2-S_HM_WW,5.544,0.884,-2.206,-2.039,PQC4,GCD05,Not Used,Right,GCD,PQC_HM_POSITION 2,0.01,20.0,20.005,Test_HPK_VPX34359_040_2-S_HM_WW_West_North_PQC4_GCD_GCD05_IV_Run01_02_15_2021_12_54_34_PM.txt,Brown
34359,2S,EE,45016,34359_049_2-S_HM_EE,5.375,0.856,-2.278,-2.067,PQC4,GCD05,Not Used,Left,GCD,PQC_HM_POSITION 3,0.01,20.0,20.009,Test_HPK_VPX34359_049_2-S_HM_EE_East_North_PQC4_GCD_GCD05_IV_Run01_02_16_2021_03_26_41_PM.txt,Brown
34359,2S,WW,45019,34359_049_2-S_HM_WW,5.225,0.833,-2.243,-2.051,PQC4,GCD05,Not Used,Left,GCD,PQC_HM_POSITION 4,0.01,20.0,20.006,Test_HPK_VPX34359_049_2-S_HM_WW_West_South_PQC4_GCD_GCD05_IV_Run01_02_16_2021_03_42_29_PM.txt,Brown
34341,PSS,EE,45030,34341_001_PSS_HM_EE,6.799,1.078,-2.743,-2.573,PQC4,GCD05,Not Used,Right,GCD,PQC_HM_POSITION 3,0.01,20.0,20.065,Test_HPK_VPX34341_001_PSS_HM_EE_East_South_PQC4_GCD_GCD05_IV_Run01_11_16_2020_08_09_46_PM.txt,Brown
34341,PSS,WW,45035,34341_001_PSS_HM_WW,6.742,1.073,-2.57,-2.413,PQC4,GCD05,Not Used,Right,GCD,PQC_HM_POSITION 4,0.01,20.0,20.018,Test_HPK_VPX34341_001_PSS_HM_WW_West_North_PQC4_GCD_GCD05_IV_Run01_11_16_2020_09_18_13_PM.txt,Brown
34341,PSS,EE,45036,34341_002_PSS_HM_EE,6.591,1.051,-2.737,-2.574,PQC4,GCD05,Not Used,Right,GCD,PQC_HM_POSITION 1,0.01,20.0,20.002,Test_HPK_VPX34341_002_PSS_HM_EE_East_South_PQC4_GCD_GCD05_IV_Run01_11_16_2020_05_52_49_PM.txt,Brown
34341,PSS,WW,45051,34341_002_PSS_HM_WW,6.606,1.053,-2.622,-2.432,PQC4,GCD05,Not Used,Right,GCD,PQC_HM_POSITION 2,0.01,20.0,20.006,Test_HPK_VPX34341_002_PSS_HM_WW_West_North_PQC4_GCD_GCD05_IV_Run01_11_16_2020_07_01_27_PM.txt,Brown
34341,PSS,EE,45052,34341_003_PSS_HM_EE,6.681,1.063,-2.732,-2.562,PQC4,GCD05,Not Used,Right,GCD,PQC_HM_POSITION 1,0.01,20.0,20.023,Test_HPK_VPX34341_003_PSS_HM_EE_East_South_PQC4_GCD_GCD05_IV_Run01_11_17_2020_07_04_18_PM.txt,Brown
34341,PSS,WW,45057,34341_003_PSS_HM_WW,6.771,1.074,-2.611,-2.457,PQC4,GCD05,Not Used,Right,GCD,PQC_HM_POSITION 2,0.01,20.0,20.054,Test_HPK_VPX34341_003_PSS_HM_WW_West_North_PQC4_GCD_GCD05_IV_Run01_11_17_2020_08_12_26_PM.txt,Brown
34341,PSS,EE,45058,34341_004_PSS_HM_EE,6.787,1.073,-2.756,-2.596,PQC4,GCD05,Not Used,Right,GCD,PQC_HM_POSITION 3,0.01,20.0,20.102,Test_HPK_VPX34341_004_PSS_HM_EE_East_South_PQC4_GCD_GCD05_IV_Run01_11_17_2020_09_21_08_PM.txt,Brown
34341,PSS,WW,45073,34341_004_PSS_HM_WW,6.837,1.086,-2.623,-2.456,PQC4,GCD05,Not Used,Right,GCD,PQC_HM_POSITION 4,0.01,20.0,20.042,Test_HPK_VPX34341_004_PSS_HM_WW_West_North_PQC4_GCD_GCD05_IV_Run01_11_17_2020_10_29_32_PM.txt,Brown
34341,PSS,EE,45074,34341_005_PSS_HM_EE,6.765,1.077,-2.73,-2.558,PQC4,GCD05,Not Used,Right,GCD,PQC_HM_POSITION 1,0.01,20.0,20.013,Test_HPK_VPX34341_005_PSS_HM_EE_East_South_PQC4_GCD_GCD05_IV_Run01_11_18_2020_02_26_07_PM.txt,Brown
34341,PSS,WW,45079,34341_005_PSS_HM_WW,6.902,1.096,-2.597,-2.425,PQC4,GCD05,Not Used,Right,GCD,PQC_HM_POSITION 2,0.01,20.0,20.049,Test_HPK_VPX34341_005_PSS_HM_WW_West_North_PQC4_GCD_GCD05_IV_Run01_11_18_2020_03_34_28_PM.txt,Brown
34341,PSS,EE,45490,34341_006_PSS_HM_EE,6.93,1.095,-2.719,-2.539,PQC4,GCD05,Not Used,Right,GCD,PQC_HM_POSITION 3,0.01,20.0,20.099,Test_HPK_VPX34341_006_PSS_HM_EE_East_South_PQC4_GCD_GCD05_IV_Run01_11_18_2020_04_42_56_PM.txt,Brown
34341,PSS,WW,45495,34341_006_PSS_HM_WW,6.929,1.1,-2.589,-2.395,PQC4,GCD05,Not Used,Right,GCD,PQC_HM_POSITION 4,0.01,20.0,20.044,Test_HPK_VPX34341_006_PSS_HM_WW_West_North_PQC4_GCD_GCD05_IV_Run01_11_18_2020_05_51_01_PM.txt,Brown
34341,PSS,EE,45496,34341_007_PSS_HM_EE,6.824,1.086,-2.747,-2.563,PQC4,GCD05,Not Used,Right,GCD,PQC_HM_POSITION 1,0.01,20.0,20.016,Test_HPK_VPX34341_007_PSS_HM_EE_East_South_PQC4_GCD_GCD05_IV_Run01_11_18_2020_08_09_05_PM.txt,Brown
34341,PSS,WW,45511,34341_007_PSS_HM_WW,6.798,1.079,-2.596,-2.405,PQC4,GCD05,Not Used,Right,GCD,PQC_HM_POSITION 2,0.01,20.0,20.047,Test_HPK_VPX34341_007_PSS_HM_WW_West_North_PQC4_GCD_GCD05_IV_Run01_11_18_2020_09_17_31_PM.txt,Brown
34341,PSS,EE,45512,34341_008_PSS_HM_EE,6.954,1.1,-2.732,-2.557,PQC4,GCD05,Not Used,Right,GCD,PQC_HM_POSITION 3,0.01,20.0,20.093,Test_HPK_VPX34341_008_PSS_HM_EE_East_South_PQC4_GCD_GCD05_IV_Run01_11_18_2020_10_25_55_PM.txt,Brown
34341,PSS,WW,45517,34341_008_PSS_HM_WW,7.075,1.125,-2.592,-2.395,PQC4,GCD05,Not Used,Right,GCD,PQC_HM_POSITION 4,0.01,20.0,20.034,Test_HPK_VPX34341_008_PSS_HM_WW_West_North_PQC4_GCD_GCD05_IV_Run01_11_18_2020_11_34_33_PM.txt,Brown
34341,PSS,EE,45556,34341_013_PSS_HM_EE,7.023,1.119,-2.784,-2.597,PQC4,GCD05,Not Used,Right,GCD,PQC_HM_POSITION 1,0.01,20.0,20.006,Test_HPK_VPX34341_013_PSS_HM_EE_East_South_PQC4_GCD_GCD05_IV_Run01_11_23_2020_07_12_52_PM.txt,Brown
34341,PSS,WW,45571,34341_013_PSS_HM_WW,7.131,1.134,-2.644,-2.473,PQC4,GCD05,Not Used,Right,GCD,PQC_HM_POSITION 2,0.01,20.0,20.028,Test_HPK_VPX34341_013_PSS_HM_WW_West_North_PQC4_GCD_GCD05_IV_Run01_11_23_2020_08_21_09_PM.txt,Brown
34341,PSS,EE,45572,34341_014_PSS_HM_EE,7.06,1.118,-2.789,-2.587,PQC4,GCD05,Not Used,Right,GCD,PQC_HM_POSITION 3,0.01,20.0,20.077,Test_HPK_VPX34341_014_PSS_HM_EE_East_South_PQC4_GCD_GCD05_IV_Run01_11_23_2020_09_29_42_PM.txt,Brown
34341,PSS,WW,45577,34341_014_PSS_HM_WW,7.068,1.125,-2.644,-2.464,PQC4,GCD05,Not Used,Right,GCD,PQC_HM_POSITION 4,0.01,20.0,20.022,Test_HPK_VPX34341_014_PSS_HM_WW_West_North_PQC4_GCD_GCD05_IV_Run01_11_23_2020_10_38_22_PM.txt,Brown
34341,PSS,EE,45632,34341_019_PSS_HM_EE,7.178,1.142,-2.778,-2.596,PQC4,GCD05,Not Used,Right,GCD,PQC_HM_POSITION 1,0.01,20.0,20.021,Test_HPK_VPX34341_019_PSS_HM_EE_East_South_PQC4_GCD_GCD05_IV_Run01_11_19_2020_02_01_20_PM.txt,Brown
34341,PSS,WW,45637,34341_019_PSS_HM_WW,6.654,1.051,-2.768,-2.577,PQC4,GCD05,Not Used,Left,GCD,PQC_HM_POSITION 2,0.01,20.0,20.108,Test_HPK_VPX34341_019_PSS_HM_WW_West_South_PQC4_GCD_GCD05_IV_Run01_11_19_2020_06_36_48_PM.txt,Brown
34341,PSS,EE,45638,34341_020_PSS_HM_EE,7.233,1.143,-2.819,-2.663,PQC4,GCD05,Not Used,Right,GCD,PQC_HM_POSITION 3,0.01,20.0,20.106,Test_HPK_VPX34341_020_PSS_HM_EE_East_South_PQC4_GCD_GCD05_IV_Run01_11_19_2020_04_17_33_PM.txt,Brown
34341,PSS,WW,45653,34341_020_PSS_HM_WW,6.726,1.067,-2.691,-2.521,PQC4,GCD05,Not Used,Right,GCD,PQC_HM_POSITION 4,0.01,20.0,20.058,Test_HPK_VPX34341_020_PSS_HM_WW_West_North_PQC4_GCD_GCD05_IV_Run01_11_19_2020_05_21_13_PM.txt,Brown
34341,PSS,EE,45676,34341_024_PSS_HM_EE,7.236,1.153,-2.788,-2.611,PQC4,GCD05,Not Used,Right,GCD,PQC_HM_POSITION 1,0.01,20.0,20.005,Test_HPK_VPX34341_024_PSS_HM_EE_East_South_PQC4_GCD_GCD05_IV_Run01_11_25_2020_01_36_42_PM.txt,Brown
34341,PSS,WW,45691,34341_024_PSS_HM_WW,7.225,1.149,-2.645,-2.47,PQC4,GCD05,Not Used,Right,GCD,PQC_HM_POSITION 2,0.01,20.0,20.029,Test_HPK_VPX34341_024_PSS_HM_WW_West_North_PQC4_GCD_GCD05_IV_Run01_11_25_2020_02_44_45_PM.txt,Brown
34341,PSS,EE,45692,34341_026_PSS_HM_EE,5.825,0.922,-2.64,-2.453,PQC4,GCD05,Not Used,Right,GCD,PQC_HM_POSITION 3,0.01,20.0,20.083,Test_HPK_VPX34341_026_PSS_HM_EE_East_South_PQC4_GCD_GCD05_IV_Run01_11_25_2020_03_52_58_PM.txt,Brown
34341,PSS,WW,45697,34341_026_PSS_HM_WW,5.883,0.935,-2.513,-2.357,PQC4,GCD05,Not Used,Right,GCD,PQC_HM_POSITION 4,0.01,20.0,20.034,Test_HPK_VPX34341_026_PSS_HM_WW_West_North_PQC4_GCD_GCD05_IV_Run01_11_25_2020_04_58_22_PM.txt,Brown
34341,PSS,EE,45736,34341_031_PSS_HM_EE,6.064,0.966,-2.55,-2.398,PQC4,GCD05,Not Used,Right,GCD,PQC_HM_POSITION 1,0.01,20.0,20.006,Test_HPK_VPX34341_031_PSS_HM_EE_East_South_PQC4_GCD_GCD05_IV_Run01_11_24_2020_08_08_07_PM.txt,Brown
34341,PSS,WW,45751,34341_031_PSS_HM_WW,6.22,0.99,-2.513,-2.359,PQC4,GCD05,Not Used,Right,GCD,PQC_HM_POSITION 2,0.01,20.0,20.016,Test_HPK_VPX34341_031_PSS_HM_WW_West_North_PQC4_GCD_GCD05_IV_Run01_11_24_2020_09_16_41_PM.txt,Brown
34341,PSS,EE,45752,34341_032_PSS_HM_EE,6.091,0.966,-2.546,-2.377,PQC4,GCD05,Not Used,Right,GCD,PQC_HM_POSITION 3,0.01,20.0,20.066,Test_HPK_VPX34341_032_PSS_HM_EE_East_South_PQC4_GCD_GCD05_IV_Run01_11_24_2020_10_25_02_PM.txt,Brown
34341,PSS,WW,45757,34341_032_PSS_HM_WW,6.201,0.988,-2.504,-2.358,PQC4,GCD05,Not Used,Right,GCD,PQC_HM_POSITION 4,0.01,20.0,20.011,Test_HPK_VPX34341_032_PSS_HM_WW_West_North_PQC4_GCD_GCD05_IV_Run01_11_24_2020_11_33_34_PM.txt,Brown
34341,PSS,EE,45790,34341_035_PSS_HM_EE,6.158,0.98,-2.595,-2.417,PQC4,GCD05,Not Used,Right,GCD,PQC_HM_POSITION 1,0.01,20.0,20.016,Test_HPK_VPX34341_035_PSS_HM_EE_East_South_PQC4_GCD_GCD05_IV_Run01_11_20_2020_07_45_02_PM.txt,Brown
34341,PSS,WW,45795,34341_035_PSS_HM_WW,6.089,0.967,-2.556,-2.374,PQC4,GCD05,Not Used,Right,GCD,PQC_HM_POSITION 2,0.01,20.0,20.048,Test_HPK_VPX34341_035_PSS_HM_WW_West_North_PQC4_GCD_GCD05_IV_Run01_11_20_2020_08_53_00_PM.txt,Brown
34341,PSS,EE,45796,34341_036_PSS_HM_EE,6.226,0.985,-2.604,-2.414,PQC4,GCD05,Not Used,Right,GCD,PQC_HM_POSITION 3,0.01,20.0,20.089,Test_HPK_VPX34341_036_PSS_HM_EE_East_South_PQC4_GCD_GCD05_IV_Run01_11_20_2020_10_01_29_PM.txt,Brown
34341,PSS,WW,45811,34341_036_PSS_HM_WW,6.264,0.996,-2.545,-2.365,PQC4,GCD05,Not Used,Right,GCD,PQC_HM_POSITION 4,0.01,20.0,20.029,Test_HPK_VPX34341_036_PSS_HM_WW_West_North_PQC4_GCD_GCD05_IV_Run01_11_20_2020_11_10_09_PM.txt,Brown
34341,PSS,EE,45818,34341_038_PSS_HM_EE,6.278,0.997,-2.566,-2.397,PQC4,GCD05,Not Used,Right,GCD,PQC_HM_POSITION 1,0.01,20.0,20.041,Test_HPK_VPX34341_038_PSS_HM_EE_East_South_PQC4_GCD_GCD05_IV_Run01_11_19_2020_08_16_38_PM.txt,Brown
34341,PSS,WW,45833,34341_038_PSS_HM_WW,6.457,1.024,-2.49,-2.332,PQC4,GCD05,Not Used,Right,GCD,PQC_HM_POSITION 2,0.01,20.0,20.057,Test_HPK_VPX34341_038_PSS_HM_WW_West_North_PQC4_GCD_GCD05_IV_Run01_11_19_2020_09_25_00_PM.txt,Brown
34341,PSS,EE,45834,34341_040_PSS_HM_EE,6.343,1.002,-2.616,-2.443,PQC4,GCD05,Not Used,Right,GCD,PQC_HM_POSITION 3,0.01,20.0,20.103,Test_HPK_VPX34341_040_PSS_HM_EE_East_South_PQC4_GCD_GCD05_IV_Run01_11_19_2020_10_33_22_PM.txt,Brown
34341,PSS,WW,45839,34341_040_PSS_HM_WW,6.488,1.03,-2.53,-2.372,PQC4,GCD05,Not Used,Right,GCD,PQC_HM_POSITION 4,0.01,20.0,20.045,Test_HPK_VPX34341_040_PSS_HM_WW_West_North_PQC4_GCD_GCD05_IV_Run01_11_19_2020_11_41_27_PM.txt,Brown
34343,PSS,EE,45950,34343_001_PSS_HM_EE,6.243,0.995,-2.448,-2.283,PQC4,GCD05,Not Used,Right,GCD,PQC_HM_POSITION 1,0.01,20.0,20.006,Test_HPK_VPX34343_001_PSS_HM_EE_East_South_PQC4_GCD_GCD05_IV_Run01_12_03_2020_01_57_19_PM.txt,Brown
34343,PSS,WW,45955,34343_001_PSS_HM_WW,6.69,1.065,-2.49,-2.293,PQC4,GCD05,Not Used,Right,GCD,PQC_HM_POSITION 2,0.01,20.0,20.015,Test_HPK_VPX34343_001_PSS_HM_WW_West_North_PQC4_GCD_GCD05_IV_Run01_12_03_2020_03_05_41_PM.txt,Brown
34343,PSS,EE,45956,34343_002_PSS_HM_EE,6.325,1.002,-2.445,-2.257,PQC4,GCD05,Not Used,Right,GCD,PQC_HM_POSITION 3,0.01,20.0,20.068,Test_HPK_VPX34343_002_PSS_HM_EE_East_South_PQC4_GCD_GCD05_IV_Run01_12_03_2020_04_14_05_PM.txt,Brown
34343,PSS,WW,45971,34343_002_PSS_HM_WW,6.827,1.087,-2.452,-2.262,PQC4,GCD05,Not Used,Right,GCD,PQC_HM_POSITION 4,0.01,20.0,20.015,Test_HPK_VPX34343_002_PSS_HM_WW_West_North_PQC4_GCD_GCD05_IV_Run01_12_03_2020_05_22_35_PM.txt,Brown
34343,PSS,EE,45972,34343_004_PSS_HM_EE,6.385,1.013,-2.422,-2.232,PQC4,GCD05,Not Used,Right,GCD,PQC_HM_POSITION 3,0.01,20.0,20.059,Test_HPK_VPX34343_004_PSS_HM_EE_East_South_PQC4_GCD_GCD05_IV_Run01_12_02_2020_08_39_40_PM.txt,Brown
34343,PSS,WW,45977,34343_004_PSS_HM_WW,6.917,1.102,-2.447,-2.261,PQC4,GCD05,Not Used,Right,GCD,PQC_HM_POSITION 4,0.01,20.0,20.012,Test_HPK_VPX34343_004_PSS_HM_WW_West_North_PQC4_GCD_GCD05_IV_Run01_12_02_2020_09_48_02_PM.txt,Brown
34343,PSS,EE,45978,34343_005_PSS_HM_EE,6.517,1.039,-2.436,-2.259,PQC4,GCD05,Not Used,Right,GCD,PQC_HM_POSITION 1,0.01,20.0,20.004,Test_HPK_VPX34343_005_PSS_HM_EE_East_South_PQC4_GCD_GCD05_IV_Run01_12_02_2020_06_23_08_PM.txt,Brown
34343,PSS,WW,45993,34343_005_PSS_HM_WW,6.931,1.104,-2.463,-2.275,PQC4,GCD05,Not Used,Right,GCD,PQC_HM_POSITION 2,0.01,20.0,20.012,Test_HPK_VPX34343_005_PSS_HM_WW_West_North_PQC4_GCD_GCD05_IV_Run01_12_02_2020_07_31_26_PM.txt,Brown
34343,PSS,EE,46054,34343_011_PSS_HM_EE,6.646,1.059,-2.416,-2.21,PQC4,GCD05,Not Used,Right,GCD,PQC_HM_POSITION 1,0.01,20.0,20.002,Test_HPK_VPX34343_011_PSS_HM_EE_East_South_PQC4_GCD_GCD05_IV_Run01_12_04_2020_04_35_57_PM.txt,Brown
34343,PSS,WW,46059,34343_011_PSS_HM_WW,7.095,1.131,-2.477,-2.281,PQC4,GCD05,Not Used,Right,GCD,PQC_HM_POSITION 2,0.01,20.0,20.004,Test_HPK_VPX34343_011_PSS_HM_WW_West_North_PQC4_GCD_GCD05_IV_Run01_12_04_2020_05_44_27_PM.txt,Brown
34343,PSS,EE,46070,34343_012_PSS_HM_EE,6.688,1.061,-2.414,-2.221,PQC4,GCD05,Not Used,Right,GCD,PQC_HM_POSITION 3,0.01,20.0,20.054,Test_HPK_VPX34343_012_PSS_HM_EE_East_South_PQC4_GCD_GCD05_IV_Run01_12_04_2020_06_52_47_PM.txt,Brown
34343,PSS,WW,46075,34343_012_PSS_HM_WW,7.254,1.153,-2.457,-2.279,PQC4,GCD05,Not Used,Right,GCD,PQC_HM_POSITION 4,0.01,20.0,20.035,Test_HPK_VPX34343_012_PSS_HM_WW_West_North_PQC4_GCD_GCD05_IV_Run01_12_04_2020_08_01_23_PM.txt,Brown
34343,PSS,EE,46098,34343_015_PSS_HM_EE,6.685,1.065,-2.454,-2.252,PQC4,GCD05,Not Used,Right,GCD,PQC_HM_POSITION 1,0.01,20.0,20.004,Test_HPK_VPX34343_015_PSS_HM_EE_East_South_PQC4_GCD_GCD05_IV_Run01_12_01_2020_07_40_20_PM.txt,Brown
34343,PSS,WW,46113,34343_015_PSS_HM_WW,7.201,1.147,-2.53,-2.314,PQC4,GCD05,Not Used,Right,GCD,PQC_HM_POSITION 2,0.01,20.0,20.013,Test_HPK_VPX34343_015_PSS_HM_WW_West_North_PQC4_GCD_GCD05_IV_Run01_12_01_2020_08_48_50_PM.txt,Brown
34343,PSS,EE,46114,34343_016_PSS_HM_EE,6.706,1.064,-2.535,-2.351,PQC4,GCD05,Not Used,Right,GCD,PQC_HM_POSITION 3,0.01,20.0,20.057,Test_HPK_VPX34343_016_PSS_HM_EE_East_South_PQC4_GCD_GCD05_IV_Run01_12_01_2020_09_57_28_PM.txt,Brown
34343,PSS,WW,46119,34343_016_PSS_HM_WW,6.928,1.104,-2.553,-2.372,PQC4,GCD05,Not Used,Right,GCD,PQC_HM_POSITION 4,0.01,20.0,20.008,Test_HPK_VPX34343_016_PSS_HM_WW_West_North_PQC4_GCD_GCD05_IV_Run01_12_01_2020_11_05_56_PM.txt,Brown
34343,PSS,EE,46174,34343_021_PSS_HM_EE,6.918,1.099,-2.502,-2.29,PQC4,GCD05,Not Used,Right,GCD,PQC_HM_POSITION 1,0.01,20.0,20.036,Test_HPK_VPX34343_021_PSS_HM_EE_East_South_PQC4_GCD_GCD05_IV_Run01_12_07_2020_01_38_50_PM.txt,Brown
34343,PSS,WW,46179,34343_021_PSS_HM_WW,6.496,1.03,-2.53,-2.319,PQC4,GCD05,Not Used,Left,GCD,PQC_HM_POSITION 2,0.01,20.0,20.066,Test_HPK_VPX34343_021_PSS_HM_WW_West_South_PQC4_GCD_GCD05_IV_Run01_12_08_2020_03_21_13_PM.txt,Brown
34343,PSS,EE,46190,34343_022_PSS_HM_EE,6.959,1.098,-2.495,-2.289,PQC4,GCD05,Not Used,Right,GCD,PQC_HM_POSITION 3,0.01,20.0,20.119,Test_HPK_VPX34343_022_PSS_HM_EE_East_South_PQC4_GCD_GCD05_IV_Run01_12_07_2020_03_54_09_PM.txt,Brown
34343,PSS,WW,46195,34343_022_PSS_HM_WW,7.341,1.164,-2.526,-2.329,PQC4,GCD05,Not Used,Right,GCD,PQC_HM_POSITION 4,0.01,20.0,20.063,Test_HPK_VPX34343_022_PSS_HM_WW_West_North_PQC4_GCD_GCD05_IV_Run01_12_07_2020_05_02_33_PM.txt,Brown
34343,PSS,EE,46218,34343_025_PSS_HM_EE,5.552,0.884,-2.295,-2.108,PQC4,GCD05,Not Used,Right,GCD,PQC_HM_POSITION 1,0.01,20.0,20.012,Test_HPK_VPX34343_025_PSS_HM_EE_East_South_PQC4_GCD_GCD05_IV_Run01_11_30_2020_08_16_01_PM.txt,Brown
34343,PSS,WW,46233,34343_025_PSS_HM_WW,5.207,0.827,-2.323,-2.138,PQC4,GCD05,Not Used,Left,GCD,PQC_HM_POSITION 2,0.01,20.0,20.05,Test_HPK_VPX34343_025_PSS_HM_WW_West_South_PQC4_GCD_GCD05_IV_Run01_12_01_2020_05_56_28_PM.txt,Brown
34343,PSS,EE,46234,34343_026_PSS_HM_EE,5.761,0.913,-2.327,-2.131,PQC4,GCD05,Not Used,Right,GCD,PQC_HM_POSITION 3,0.01,20.0,20.069,Test_HPK_VPX34343_026_PSS_HM_EE_East_South_PQC4_GCD_GCD05_IV_Run01_11_30_2020_10_32_40_PM.txt,Brown
34343,PSS,WW,46239,34343_026_PSS_HM_WW,6.154,0.98,-2.345,-2.165,PQC4,GCD05,Not Used,Right,GCD,PQC_HM_POSITION 4,0.01,20.0,20.016,Test_HPK_VPX34343_026_PSS_HM_WW_West_North_PQC4_GCD_GCD05_IV_Run01_11_30_2020_11_40_57_PM.txt,Brown
34343,PSS,EE,46272,34343_031_PSS_HM_EE,5.627,0.895,-2.341,-2.153,PQC4,GCD05,Not Used,Right,GCD,PQC_HM_POSITION 1,0.01,20.0,20.031,Test_HPK_VPX34343_031_PSS_HM_EE_East_South_PQC4_GCD_GCD05_IV_Run01_12_08_2020_05_00_42_PM.txt,Brown
34343,PSS,WW,46277,34343_031_PSS_HM_WW,6.229,0.987,-2.399,-2.182,PQC4,GCD05,Not Used,Right,GCD,PQC_HM_POSITION 2,0.01,20.0,20.076,Test_HPK_VPX34343_031_PSS_HM_WW_West_North_PQC4_GCD_GCD05_IV_Run01_12_08_2020_06_09_01_PM.txt,Brown
34343,PSS,EE,46278,34343_032_PSS_HM_EE,5.923,0.934,-2.351,-2.16,PQC4,GCD05,Not Used,Right,GCD,PQC_HM_POSITION 3,0.01,20.0,20.128,Test_HPK_VPX34343_032_PSS_HM_EE_East_South_PQC4_GCD_GCD05_IV_Run01_12_08_2020_07_16_52_PM.txt,Brown
34343,PSS,WW,46293,34343_032_PSS_HM_WW,6.321,1.002,-2.43,-2.244,PQC4,GCD05,Not Used,Right,GCD,PQC_HM_POSITION 4,0.01,20.0,20.071,Test_HPK_VPX34343_032_PSS_HM_WW_West_North_PQC4_GCD_GCD05_IV_Run01_12_08_2020_08_19_28_PM.txt,Brown
34343,PSS,EE,46316,34343_035_PSS_HM_EE,5.984,0.953,-2.313,-2.126,PQC4,GCD05,Not Used,Right,GCD,PQC_HM_POSITION 1,0.01,20.0,20.009,Test_HPK_VPX34343_035_PSS_HM_EE_East_South_PQC4_GCD_GCD05_IV_Run01_11_30_2020_01_45_22_PM.txt,Brown
34343,PSS,WW,46331,34343_035_PSS_HM_WW,6.386,1.016,-2.378,-2.203,PQC4,GCD05,Not Used,Right,GCD,PQC_HM_POSITION 2,0.01,20.0,20.023,Test_HPK_VPX34343_035_PSS_HM_WW_West_North_PQC4_GCD_GCD05_IV_Run01_11_30_2020_02_53_48_PM.txt,Brown
34343,PSS,EE,46332,34343_036_PSS_HM_EE,6.025,0.954,-2.279,-2.079,PQC4,GCD05,Not Used,Right,GCD,PQC_HM_POSITION 3,0.01,20.0,20.077,Test_HPK_VPX34343_036_PSS_HM_EE_East_South_PQC4_GCD_GCD05_IV_Run01_11_30_2020_04_02_13_PM.txt,Brown
34343,PSS,WW,46337,34343_036_PSS_HM_WW,6.313,1.004,-2.339,-2.168,PQC4,GCD05,Not Used,Right,GCD,PQC_HM_POSITION 4,0.01,20.0,20.029,Test_HPK_VPX34343_036_PSS_HM_WW_West_North_PQC4_GCD_GCD05_IV_Run01_11_30_2020_05_06_17_PM.txt,Brown
34343,PSS,EE,46376,34343_041_PSS_HM_EE,6.072,0.964,-2.362,-2.175,PQC4,GCD05,Not Used,Right,GCD,PQC_HM_POSITION 1,0.01,20.0,20.05,Test_HPK_VPX34343_041_PSS_HM_EE_East_South_PQC4_GCD_GCD05_IV_Run01_12_09_2020_04_39_14_PM.txt,Brown
34343,PSS,WW,46391,34343_041_PSS_HM_WW,6.538,1.033,-2.461,-2.27,PQC4,GCD05,Not Used,Right,GCD,PQC_HM_POSITION 2,0.01,20.0,20.103,Test_HPK_VPX34343_041_PSS_HM_WW_West_North_PQC4_GCD_GCD05_IV_Run01_12_09_2020_05_47_25_PM.txt,Brown
34343,PSS,EE,46392,34343_042_PSS_HM_EE,6.13,0.965,-2.403,-2.196,PQC4,GCD05,Not Used,Right,GCD,PQC_HM_POSITION 3,0.01,20.0,20.15,Test_HPK_VPX34343_042_PSS_HM_EE_East_South_PQC4_GCD_GCD05_IV_Run01_12_09_2020_06_55_37_PM.txt,Brown
34343,PSS,WW,46397,34343_042_PSS_HM_WW,6.5,1.028,-2.487,-2.289,PQC4,GCD05,Not Used,Right,GCD,PQC_HM_POSITION 4,0.01,20.0,20.087,Test_HPK_VPX34343_042_PSS_HM_WW_West_North_PQC4_GCD_GCD05_IV_Run01_12_09_2020_08_03_47_PM.txt,Brown
34343,PSS,EE,46430,34343_045_PSS_HM_EE,6.127,0.976,-2.361,-2.167,PQC4,GCD05,Not Used,Right,GCD,PQC_HM_POSITION 1,0.01,20.0,20.01,Test_HPK_VPX34343_045_PSS_HM_EE_East_South_PQC4_GCD_GCD05_IV_Run01_11_25_2020_07_58_23_PM.txt,Brown
34343,PSS,WW,46435,34343_045_PSS_HM_WW,6.572,1.045,-2.421,-2.223,PQC4,GCD05,Not Used,Right,GCD,PQC_HM_POSITION 2,0.01,20.0,20.033,Test_HPK_VPX34343_045_PSS_HM_WW_West_North_PQC4_GCD_GCD05_IV_Run01_11_25_2020_09_06_35_PM.txt,Brown
34343,PSS,EE,46436,34343_046_PSS_HM_EE,6.164,0.977,-2.405,-2.215,PQC4,GCD05,Not Used,Right,GCD,PQC_HM_POSITION 3,0.01,20.0,20.071,Test_HPK_VPX34343_046_PSS_HM_EE_East_South_PQC4_GCD_GCD05_IV_Run01_11_25_2020_10_14_50_PM.txt,Brown
34343,PSS,WW,46451,34343_046_PSS_HM_WW,6.648,1.059,-2.444,-2.279,PQC4,GCD05,Not Used,Right,GCD,PQC_HM_POSITION 4,0.01,20.0,20.012,Test_HPK_VPX34343_046_PSS_HM_WW_West_North_PQC4_GCD_GCD05_IV_Run01_11_25_2020_11_23_03_PM.txt,Brown
35722,2S,EE,51552,35722_009_2-S_HM_EE,5.316,0.847,-2.16,-1.963,PQC4,GCD05,Not Used,Right,GCD,PQC_HM_POSITION 1,0.01,20.0,20.004,Test_HPK_VPX35722_009_2-S_HM_EE_East_South_PQC4_GCD_GCD05_IV_Run01_03_29_2021_08_21_42_PM.txt,Brown
35722,2S,WW,51555,35722_009_2-S_HM_WW,5.601,0.893,-2.289,-2.079,PQC4,GCD05,Not Used,Right,GCD,PQC_HM_POSITION 2,0.01,20.0,20.006,Test_HPK_VPX35722_009_2-S_HM_WW_West_North_PQC4_GCD_GCD05_IV_Run01_03_29_2021_09_14_00_PM.txt,Brown
35722,2S,EE,51632,35722_023_2-S_HM_EE,4.963,0.789,-2.15,-1.949,PQC4,GCD05,Not Used,Right,GCD,PQC_HM_POSITION 3,0.01,20.0,20.04,Test_HPK_VPX35722_023_2-S_HM_EE_East_South_PQC4_GCD_GCD05_IV_Run01_03_29_2021_10_06_19_PM.txt,Brown
35722,2S,WW,51635,35722_023_2-S_HM_WW,5.294,0.844,-2.218,-2.012,PQC4,GCD05,Not Used,Right,GCD,PQC_HM_POSITION 4,0.01,20.0,20.007,Test_HPK_VPX35722_023_2-S_HM_WW_West_North_PQC4_GCD_GCD05_IV_Run01_03_29_2021_10_58_39_PM.txt,Brown
35722,2S,EE,51712,35722_035_2-S_HM_EE,4.962,0.791,-2.102,-1.883,PQC4,GCD05,Not Used,Right,GCD,PQC_HM_POSITION 1,0.01,20.0,20.003,Test_HPK_VPX35722_035_2-S_HM_EE_East_South_PQC4_GCD_GCD05_IV_Run01_03_31_2021_07_18_48_PM.txt,Brown
35722,2S,WW,51715,35722_035_2-S_HM_WW,5.127,0.817,-2.158,-1.961,PQC4,GCD05,Not Used,Right,GCD,PQC_HM_POSITION 2,0.01,20.0,20.005,Test_HPK_VPX35722_035_2-S_HM_WW_West_North_PQC4_GCD_GCD05_IV_Run01_03_31_2021_08_11_18_PM.txt,Brown
35722,2S,EE,51792,35722_047_2-S_HM_EE,4.688,0.745,-2.049,-1.862,PQC4,GCD05,Not Used,Right,GCD,PQC_HM_POSITION 3,0.01,20.0,20.041,Test_HPK_VPX35722_047_2-S_HM_EE_East_South_PQC4_GCD_GCD05_IV_Run01_03_31_2021_09_03_43_PM.txt,Brown
35722,2S,WW,51795,35722_047_2-S_HM_WW,4.918,0.784,-2.111,-1.899,PQC4,GCD05,Not Used,Right,GCD,PQC_HM_POSITION 4,0.01,20.0,20.003,Test_HPK_VPX35722_047_2-S_HM_WW_West_North_PQC4_GCD_GCD05_IV_Run02_04_01_2021_11_21_04_AM.txt,Brown
35952,2S,EE,51852,35952_005_2-S_HM_EE,6.069,0.967,-2.522,-2.326,PQC4,GCD05,Not Used,Right,GCD,PQC_HM_POSITION 1,0.01,20.0,20.008,Test_HPK_VPX35952_005_2-S_HM_EE_East_South_PQC4_GCD_GCD05_IV_Run01_04_05_2021_06_09_09_PM.txt,Brown
35952,2S,WW,51855,35952_005_2-S_HM_WW,6.292,1.001,-2.512,-2.325,PQC4,GCD05,Not Used,Right,GCD,PQC_HM_POSITION 2,0.01,20.0,20.023,Test_HPK_VPX35952_005_2-S_HM_WW_West_North_PQC4_GCD_GCD05_IV_Run01_04_05_2021_07_01_35_PM.txt,Brown
35717,2S,EE,51932,35717_006_2-S_HM_EE,5.376,0.856,-2.168,-1.958,PQC4,GCD05,Not Used,Right,GCD,PQC_HM_POSITION 1,0.01,20.0,20.016,Test_HPK_VPX35717_006_2-S_HM_EE_East_South_PQC4_GCD_GCD05_IV_Run01_03_23_2021_07_22_44_PM.txt,Brown
35717,2S,EE,51932,35717_006_2-S_HM_EE,5.376,0.856,-2.168,-1.958,PQC4,GCD05,Not Used,Right,GCD,PQC_HM_POSITION 1,0.01,20.0,20.016,Test_HPK_VPX35717_006_2-S_HM_EE_East_South_PQC4_GCD_GCD05_IV_Run01_03_23_2021_07_22_44_PM.txt,Brown
35717,2S,WW,51935,35717_006_2-S_HM_WW,5.455,0.867,-2.214,-2.017,PQC4,GCD05,Not Used,Right,GCD,PQC_HM_POSITION 2,0.01,20.0,20.041,Test_HPK_VPX35717_006_2-S_HM_WW_West_North_PQC4_GCD_GCD05_IV_Run01_03_23_2021_08_14_52_PM.txt,Brown
35717,2S,WW,51935,35717_006_2-S_HM_WW,5.455,0.867,-2.214,-2.017,PQC4,GCD05,Not Used,Right,GCD,PQC_HM_POSITION 2,0.01,20.0,20.041,Test_HPK_VPX35717_006_2-S_HM_WW_West_North_PQC4_GCD_GCD05_IV_Run01_03_23_2021_08_14_52_PM.txt,Brown
35717,2S,EE,52012,35717_017_2-S_HM_EE,5.81,0.919,-2.243,-2.06,PQC4,GCD05,Not Used,Right,GCD,PQC_HM_POSITION 3,0.01,20.0,20.091,Test_HPK_VPX35717_017_2-S_HM_EE_East_South_PQC4_GCD_GCD05_IV_Run01_03_23_2021_09_07_05_PM.txt,Brown
35717,2S,EE,52012,35717_017_2-S_HM_EE,5.81,0.919,-2.243,-2.06,PQC4,GCD05,Not Used,Right,GCD,PQC_HM_POSITION 3,0.01,20.0,20.091,Test_HPK_VPX35717_017_2-S_HM_EE_East_South_PQC4_GCD_GCD05_IV_Run01_03_23_2021_09_07_05_PM.txt,Brown
35717,2S,WW,52015,35717_017_2-S_HM_WW,5.683,0.903,-2.279,-2.072,PQC4,GCD05,Not Used,Right,GCD,PQC_HM_POSITION 4,0.01,20.0,20.032,Test_HPK_VPX35717_017_2-S_HM_WW_West_North_PQC4_GCD_GCD05_IV_Run01_03_23_2021_09_59_11_PM.txt,Brown
35717,2S,WW,52015,35717_017_2-S_HM_WW,5.683,0.903,-2.279,-2.072,PQC4,GCD05,Not Used,Right,GCD,PQC_HM_POSITION 4,0.01,20.0,20.032,Test_HPK_VPX35717_017_2-S_HM_WW_West_North_PQC4_GCD_GCD05_IV_Run01_03_23_2021_09_59_11_PM.txt,Brown
35717,2S,EE,52092,35717_028_2-S_HM_EE,5.069,0.805,-2.102,-1.904,PQC4,GCD05,Not Used,Right,GCD,PQC_HM_POSITION 1,0.01,20.0,20.041,Test_HPK_VPX35717_028_2-S_HM_EE_East_South_PQC4_GCD_GCD05_IV_Run01_03_24_2021_06_26_03_PM.txt,Brown
35717,2S,WW,52095,35717_028_2-S_HM_WW,5.035,0.798,-2.137,-1.942,PQC4,GCD05,Not Used,Right,GCD,PQC_HM_POSITION 2,0.01,20.0,20.061,Test_HPK_VPX35717_028_2-S_HM_WW_West_North_PQC4_GCD_GCD05_IV_Run01_03_24_2021_07_17_57_PM.txt,Brown
35717,2S,EE,52172,35717_039_2-S_HM_EE,5.332,0.842,-2.032,-1.826,PQC4,GCD05,Not Used,Right,GCD,PQC_HM_POSITION 3,0.01,20.0,20.108,Test_HPK_VPX35717_039_2-S_HM_EE_East_South_PQC4_GCD_GCD05_IV_Run01_03_24_2021_08_09_55_PM.txt,Brown
35717,2S,WW,52175,35717_039_2-S_HM_WW,5.193,0.823,-2.039,-1.855,PQC4,GCD05,Not Used,Right,GCD,PQC_HM_POSITION 4,0.01,20.0,20.072,Test_HPK_VPX35717_039_2-S_HM_WW_West_North_PQC4_GCD_GCD05_IV_Run02_03_25_2021_12_01_41_PM.txt,Brown
