Repository: PanosAssiouras/Analysis_DB_data_PQC

File: Flute_2/GCD/data.csv (part 3 of 6)
batch_number,Type,Orientation,PART_ID,PART_NAME_LABEL,ISURF_PAMPR,S0_CMSEC,VFB_ACC_V,VFB_INV_V,KIND_OF_HM_FLUTE_ID,KIND_OF_HM_STRUCT_ID,KIND_OF_HM_CONFIG_ID,KIND_OF_HM_SET_ID,PROCEDURE_TYPE,EQUIPMENT,WAITING_TIME_S,TEMP_SET_DEGC,AV_TEMP_DEGC,FILE_NAME,Location
35718,2S,EE,52292,35718_007_2-S_HM_EE,5.297,0.844,-2.243,-2.045,PQC4,GCD05,Not Used,Right,GCD,PQC_HM_POSITION 1,0.01,20.0,20.004,Test_HPK_VPX35718_007_2-S_HM_EE_East_South_PQC4_GCD_GCD05_IV_Run01_03_26_2021_08_00_44_PM.txt,Brown
35718,2S,WW,52295,35718_007_2-S_HM_WW,5.619,0.895,-2.34,-2.141,PQC4,GCD05,Not Used,Right,GCD,PQC_HM_POSITION 2,0.01,20.0,20.009,Test_HPK_VPX35718_007_2-S_HM_WW_West_North_PQC4_GCD_GCD05_IV_Run01_03_26_2021_08_52_59_PM.txt,Brown
35718,2S,EE,52372,35718_020_2-S_HM_EE,5.689,0.903,-2.245,-2.054,PQC4,GCD05,Not Used,Right,GCD,PQC_HM_POSITION 3,0.01,20.0,20.046,Test_HPK_VPX35718_020_2-S_HM_EE_East_South_PQC4_GCD_GCD05_IV_Run01_03_26_2021_09_45_13_PM.txt,Brown
35718,2S,WW,52375,35718_020_2-S_HM_WW,5.96,0.95,-2.334,-2.112,PQC4,GCD05,Not Used,Right,GCD,PQC_HM_POSITION 4,0.01,20.0,20.004,Test_HPK_VPX35718_020_2-S_HM_WW_West_North_PQC4_GCD_GCD05_IV_Run01_03_26_2021_10_37_32_PM.txt,Brown
35718,2S,EE,52452,35718_031_2-S_HM_EE,4.882,0.776,-2.051,-1.855,PQC4,GCD05,Not Used,Right,GCD,PQC_HM_POSITION 1,0.01,20.0,20.031,Test_HPK_VPX35718_031_2-S_HM_EE_East_South_PQC4_GCD_GCD05_IV_Run01_03_29_2021_03_14_21_PM.txt,Brown
35718,2S,WW,52455,35718_031_2-S_HM_WW,5.263,0.835,-2.133,-1.948,PQC4,GCD05,Not Used,Right,GCD,PQC_HM_POSITION 2,0.01,20.0,20.054,Test_HPK_VPX35718_031_2-S_HM_WW_West_North_PQC4_GCD_GCD05_IV_Run01_03_29_2021_04_07_19_PM.txt,Brown
35718,2S,EE,52532,35718_043_2-S_HM_EE,5.304,0.838,-2.139,-1.938,PQC4,GCD05,Not Used,Right,GCD,PQC_HM_POSITION 3,0.01,20.0,20.101,Test_HPK_VPX35718_043_2-S_HM_EE_East_South_PQC4_GCD_GCD05_IV_Run01_03_29_2021_04_59_54_PM.txt,Brown
35718,2S,WW,52535,35718_043_2-S_HM_WW,5.499,0.873,-2.195,-1.983,PQC4,GCD05,Not Used,Right,GCD,PQC_HM_POSITION 4,0.01,20.0,20.044,Test_HPK_VPX35718_043_2-S_HM_WW_West_North_PQC4_GCD_GCD05_IV_Run01_03_29_2021_05_52_42_PM.txt,Brown
35952,2S,EE,52732,35952_015_2-S_HM_EE,6.553,1.038,-2.591,-2.387,PQC4,GCD05,Not Used,Right,GCD,PQC_HM_POSITION 3,0.01,20.0,20.075,Test_HPK_VPX35952_015_2-S_HM_EE_East_South_PQC4_GCD_GCD05_IV_Run01_04_05_2021_07_53_58_PM.txt,Brown
35952,2S,WW,52735,35952_015_2-S_HM_WW,6.627,1.055,-2.582,-2.392,PQC4,GCD05,Not Used,Right,GCD,PQC_HM_POSITION 4,0.01,20.0,20.019,Test_HPK_VPX35952_015_2-S_HM_WW_West_North_PQC4_GCD_GCD05_IV_Run01_04_05_2021_08_46_26_PM.txt,Brown
35952,2S,EE,52812,35952_027_2-S_HM_EE,5.557,0.885,-2.325,-2.149,PQC4,GCD05,Not Used,Right,GCD,PQC_HM_POSITION 1,0.01,20.0,20.008,Test_HPK_VPX35952_027_2-S_HM_EE_East_South_PQC4_GCD_GCD05_IV_Run01_04_06_2021_05_52_23_PM.txt,Brown
35952,2S,WW,52815,35952_027_2-S_HM_WW,5.436,0.864,-2.345,-2.153,PQC4,GCD05,Not Used,Right,GCD,PQC_HM_POSITION 2,0.01,20.0,20.036,Test_HPK_VPX35952_027_2-S_HM_WW_West_North_PQC4_GCD_GCD05_IV_Run01_04_06_2021_06_49_16_PM.txt,Brown
35952,2S,EE,52892,35952_040_2-S_HM_EE,5.352,0.848,-2.397,-2.202,PQC4,GCD05,Not Used,Right,GCD,PQC_HM_POSITION 3,0.01,20.0,20.077,Test_HPK_VPX35952_040_2-S_HM_EE_East_South_PQC4_GCD_GCD05_IV_Run01_04_06_2021_07_41_21_PM.txt,Brown
35952,2S,WW,52895,35952_040_2-S_HM_WW,6.007,0.956,-2.46,-2.277,PQC4,GCD05,Not Used,Right,GCD,PQC_HM_POSITION 4,0.01,20.0,20.02,Test_HPK_VPX35952_040_2-S_HM_WW_West_North_PQC4_GCD_GCD05_IV_Run01_04_06_2021_08_33_43_PM.txt,Brown
35963,2S,EE,60518,35963_008_2-S_HM_EE,6.215,0.99,-2.546,-2.329,PQC4,GCD05,Not Used,Right,GCD,PQC_HM_POSITION 1,0.01,20.0,20.007,Test_HPK_VPX35963_008_2-S_HM_EE_East_South_PQC4_GCD_GCD05_IV_Run01_04_23_2021_07_09_04_PM.txt,Brown
35963,2S,EE,60518,35963_008_2-S_HM_EE,6.215,0.99,-2.546,-2.329,PQC4,GCD05,Not Used,Right,GCD,PQC_HM_POSITION 1,0.01,20.0,20.007,Test_HPK_VPX35963_008_2-S_HM_EE_East_South_PQC4_GCD_GCD05_IV_Run01_04_23_2021_07_09_04_PM.txt,Brown
35963,2S,WW,60531,35963_008_2-S_HM_WW,6.353,1.012,-2.493,-2.286,PQC4,GCD05,Not Used,Right,GCD,PQC_HM_POSITION 2,0.01,20.0,20.005,Test_HPK_VPX35963_008_2-S_HM_WW_West_North_PQC4_GCD_GCD05_IV_Run01_04_23_2021_08_01_27_PM.txt,Brown
35963,2S,WW,60531,35963_008_2-S_HM_WW,6.353,1.012,-2.493,-2.286,PQC4,GCD05,Not Used,Right,GCD,PQC_HM_POSITION 2,0.01,20.0,20.005,Test_HPK_VPX35963_008_2-S_HM_WW_West_North_PQC4_GCD_GCD05_IV_Run01_04_23_2021_08_01_27_PM.txt,Brown
35963,2S,EE,60598,35963_020_2-S_HM_EE,6.549,1.042,-2.414,-2.185,PQC4,GCD05,Not Used,Right,GCD,PQC_HM_POSITION 3,0.01,20.0,20.027,Test_HPK_VPX35963_020_2-S_HM_EE_East_South_PQC4_GCD_GCD05_IV_Run01_04_23_2021_08_53_53_PM.txt,Brown
35963,2S,WW,60611,35963_020_2-S_HM_WW,6.11,0.974,-2.34,-2.104,PQC4,GCD05,Not Used,Right,GCD,PQC_HM_POSITION 4,0.01,20.0,20.004,Test_HPK_VPX35963_020_2-S_HM_WW_West_North_PQC4_GCD_GCD05_IV_Run01_04_23_2021_09_46_20_PM.txt,Brown
35963,2S,EE,60678,35963_032_2-S_HM_EE,5.581,0.89,-2.409,-2.178,PQC4,GCD05,Not Used,Right,GCD,PQC_HM_POSITION 1,0.01,20.0,20.003,Test_HPK_VPX35963_032_2-S_HM_EE_East_South_PQC4_GCD_GCD05_IV_Run01_04_26_2021_06_35_36_PM.txt,Brown
35963,2S,EE,60678,35963_032_2-S_HM_EE,5.581,0.89,-2.409,-2.178,PQC4,GCD05,Not Used,Right,GCD,PQC_HM_POSITION 1,0.01,20.0,20.003,Test_HPK_VPX35963_032_2-S_HM_EE_East_South_PQC4_GCD_GCD05_IV_Run01_04_26_2021_06_35_36_PM.txt,Brown
35963,2S,EE,60678,35963_032_2-S_HM_EE,5.581,0.89,-2.409,-2.178,PQC4,GCD05,Not Used,Right,GCD,PQC_HM_POSITION 1,0.01,20.0,20.003,Test_HPK_VPX35963_032_2-S_HM_EE_East_South_PQC4_GCD_GCD05_IV_Run01_04_26_2021_06_35_36_PM.txt,Brown
35963,2S,EE,60678,35963_032_2-S_HM_EE,5.581,0.89,-2.409,-2.178,PQC4,GCD05,Not Used,Right,GCD,PQC_HM_POSITION 1,0.01,20.0,20.003,Test_HPK_VPX35963_032_2-S_HM_EE_East_South_PQC4_GCD_GCD05_IV_Run01_04_26_2021_06_35_36_PM.txt,Brown
35963,2S,WW,60691,35963_032_2-S_HM_WW,5.663,0.903,-2.356,-2.159,PQC4,GCD05,Not Used,Right,GCD,PQC_HM_POSITION 2,0.01,20.0,20.003,Test_HPK_VPX35963_032_2-S_HM_WW_West_North_PQC4_GCD_GCD05_IV_Run01_04_26_2021_07_27_53_PM.txt,Brown
35963,2S,WW,60691,35963_032_2-S_HM_WW,5.663,0.903,-2.356,-2.159,PQC4,GCD05,Not Used,Right,GCD,PQC_HM_POSITION 2,0.01,20.0,20.003,Test_HPK_VPX35963_032_2-S_HM_WW_West_North_PQC4_GCD_GCD05_IV_Run01_04_26_2021_07_27_53_PM.txt,Brown
35963,2S,WW,60691,35963_032_2-S_HM_WW,5.663,0.903,-2.356,-2.159,PQC4,GCD05,Not Used,Right,GCD,PQC_HM_POSITION 2,0.01,20.0,20.003,Test_HPK_VPX35963_032_2-S_HM_WW_West_North_PQC4_GCD_GCD05_IV_Run01_04_26_2021_07_27_53_PM.txt,Brown
35963,2S,WW,60691,35963_032_2-S_HM_WW,5.663,0.903,-2.356,-2.159,PQC4,GCD05,Not Used,Right,GCD,PQC_HM_POSITION 2,0.01,20.0,20.003,Test_HPK_VPX35963_032_2-S_HM_WW_West_North_PQC4_GCD_GCD05_IV_Run01_04_26_2021_07_27_53_PM.txt,Brown
35963,2S,EE,60758,35963_043_2-S_HM_EE,5.857,0.933,-2.413,-2.191,PQC4,GCD05,Not Used,Right,GCD,PQC_HM_POSITION 3,0.01,20.0,20.012,Test_HPK_VPX35963_043_2-S_HM_EE_East_South_PQC4_GCD_GCD05_IV_Run01_04_26_2021_08_20_08_PM.txt,Brown
35963,2S,WW,60771,35963_043_2-S_HM_WW,5.462,0.871,-2.374,-2.164,PQC4,GCD05,Not Used,Right,GCD,PQC_HM_POSITION 4,0.01,20.0,20.002,Test_HPK_VPX35963_043_2-S_HM_WW_West_North_PQC4_GCD_GCD05_IV_Run01_04_26_2021_09_12_26_PM.txt,Brown
36238,2S,EE,60834,36238_006_2-S_HM_EE,6.016,0.959,-2.484,-2.235,PQC4,GCD05,Not Used,Right,GCD,PQC_HM_POSITION 1,0.01,20.0,20.005,Test_HPK_VPX36238_006_2-S_HM_EE_East_South_PQC4_GCD_GCD05_IV_Run01_04_27_2021_07_18_30_PM.txt,Brown
36238,2S,WW,60837,36238_006_2-S_HM_WW,6.219,0.991,-2.521,-2.262,PQC4,GCD05,Not Used,Right,GCD,PQC_HM_POSITION 2,0.01,20.0,20.004,Test_HPK_VPX36238_006_2-S_HM_WW_West_North_PQC4_GCD_GCD05_IV_Run01_04_27_2021_08_10_56_PM.txt,Brown
36238,2S,EE,60914,36238_018_2-S_HM_EE,5.909,0.941,-2.477,-2.26,PQC4,GCD05,Not Used,Right,GCD,PQC_HM_POSITION 3,0.01,20.0,20.014,Test_HPK_VPX36238_018_2-S_HM_EE_East_South_PQC4_GCD_GCD05_IV_Run01_04_27_2021_09_03_26_PM.txt,Brown
36238,2S,EE,60914,36238_018_2-S_HM_EE,5.909,0.941,-2.477,-2.26,PQC4,GCD05,Not Used,Right,GCD,PQC_HM_POSITION 3,0.01,20.0,20.014,Test_HPK_VPX36238_018_2-S_HM_EE_East_South_PQC4_GCD_GCD05_IV_Run01_04_27_2021_09_03_26_PM.txt,Brown
36238,2S,WW,60917,36238_018_2-S_HM_WW,6.379,1.017,-2.45,-2.223,PQC4,GCD05,Not Used,Right,GCD,PQC_HM_POSITION 4,0.01,20.0,20.002,Test_HPK_VPX36238_018_2-S_HM_WW_West_North_PQC4_GCD_GCD05_IV_Run01_04_27_2021_09_55_50_PM.txt,Brown
36238,2S,WW,60917,36238_018_2-S_HM_WW,6.379,1.017,-2.45,-2.223,PQC4,GCD05,Not Used,Right,GCD,PQC_HM_POSITION 4,0.01,20.0,20.002,Test_HPK_VPX36238_018_2-S_HM_WW_West_North_PQC4_GCD_GCD05_IV_Run01_04_27_2021_09_55_50_PM.txt,Brown
36238,2S,EE,60994,36238_028_2-S_HM_EE,5.383,0.858,-2.37,-2.148,PQC4,GCD05,Not Used,Right,GCD,PQC_HM_POSITION 1,0.01,20.0,20.004,Test_HPK_VPX36238_028_2-S_HM_EE_East_South_PQC4_GCD_GCD05_IV_Run01_04_28_2021_07_54_25_PM.txt,Brown
36238,2S,WW,60997,36238_028_2-S_HM_WW,5.594,0.892,-2.315,-2.073,PQC4,GCD05,Not Used,Right,GCD,PQC_HM_POSITION 2,0.01,20.0,20.002,Test_HPK_VPX36238_028_2-S_HM_WW_West_North_PQC4_GCD_GCD05_IV_Run01_04_28_2021_08_46_46_PM.txt,Brown
36238,2S,EE,61074,36238_041_2-S_HM_EE,5.804,0.925,-2.416,-2.158,PQC4,GCD05,Not Used,Right,GCD,PQC_HM_POSITION 3,0.01,20.0,20.01,Test_HPK_VPX36238_041_2-S_HM_EE_East_South_PQC4_GCD_GCD05_IV_Run01_04_28_2021_09_39_05_PM.txt,Brown
36238,2S,EE,61074,36238_041_2-S_HM_EE,5.804,0.925,-2.416,-2.158,PQC4,GCD05,Not Used,Right,GCD,PQC_HM_POSITION 3,0.01,20.0,20.01,Test_HPK_VPX36238_041_2-S_HM_EE_East_South_PQC4_GCD_GCD05_IV_Run01_04_28_2021_09_39_05_PM.txt,Brown
36238,2S,WW,61077,36238_041_2-S_HM_WW,6.077,0.969,-2.357,-2.134,PQC4,GCD05,Not Used,Right,GCD,PQC_HM_POSITION 4,0.01,20.0,20.002,Test_HPK_VPX36238_041_2-S_HM_WW_West_North_PQC4_GCD_GCD05_IV_Run01_04_28_2021_10_31_24_PM.txt,Brown
36238,2S,WW,61077,36238_041_2-S_HM_WW,6.077,0.969,-2.357,-2.134,PQC4,GCD05,Not Used,Right,GCD,PQC_HM_POSITION 4,0.01,20.0,20.002,Test_HPK_VPX36238_041_2-S_HM_WW_West_North_PQC4_GCD_GCD05_IV_Run01_04_28_2021_10_31_24_PM.txt,Brown
36245,2S,EE,65732,36245_005_2-S_HM_EE,6.461,1.03,-2.086,-1.854,PQC4,GCD05,Not Used,Right,GCD,PQC_HM_POSITION 1,0.01,20.0,20.001,Test_HPK_VPX36245_005_2-S_HM_EE_East_South_PQC4_GCD_GCD05_IV_Run01_06_07_2021_06_08_48_PM.txt,Brown
36245,2S,EE,65732,36245_005_2-S_HM_EE,6.461,1.03,-2.086,-1.854,PQC4,GCD05,Not Used,Right,GCD,PQC_HM_POSITION 1,0.01,20.0,20.001,Test_HPK_VPX36245_005_2-S_HM_EE_East_South_PQC4_GCD_GCD05_IV_Run01_06_07_2021_06_08_48_PM.txt,Brown
36245,2S,EE,65732,36245_005_2-S_HM_EE,6.461,1.03,-2.086,-1.854,PQC4,GCD05,Not Used,Right,GCD,PQC_HM_POSITION 1,0.01,20.0,20.001,Test_HPK_VPX36245_005_2-S_HM_EE_East_South_PQC4_GCD_GCD05_IV_Run01_06_07_2021_06_08_48_PM.txt,Brown
36245,2S,WW,65735,36245_005_2-S_HM_WW,6.561,1.046,-1.884,-1.633,PQC4,GCD05,Not Used,Right,GCD,PQC_HM_POSITION 2,0.01,20.0,20.004,Test_HPK_VPX36245_005_2-S_HM_WW_West_North_PQC4_GCD_GCD05_IV_Run02_06_08_2021_02_42_57_PM.txt,Brown
36245,2S,WW,65735,36245_005_2-S_HM_WW,6.561,1.046,-1.884,-1.633,PQC4,GCD05,Not Used,Right,GCD,PQC_HM_POSITION 2,0.01,20.0,20.004,Test_HPK_VPX36245_005_2-S_HM_WW_West_North_PQC4_GCD_GCD05_IV_Run02_06_08_2021_02_42_57_PM.txt,Brown
36245,2S,EE,65812,36245_018_2-S_HM_EE,7.446,1.187,-2.299,-2.064,PQC4,GCD05,Not Used,Right,GCD,PQC_HM_POSITION 3,0.01,20.0,20.001,Test_HPK_VPX36245_018_2-S_HM_EE_East_South_PQC4_GCD_GCD05_IV_Run01_06_07_2021_07_54_14_PM.txt,Brown
36245,2S,EE,65812,36245_018_2-S_HM_EE,7.446,1.187,-2.299,-2.064,PQC4,GCD05,Not Used,Right,GCD,PQC_HM_POSITION 3,0.01,20.0,20.001,Test_HPK_VPX36245_018_2-S_HM_EE_East_South_PQC4_GCD_GCD05_IV_Run01_06_07_2021_07_54_14_PM.txt,Brown
36245,2S,EE,65812,36245_018_2-S_HM_EE,7.446,1.187,-2.299,-2.064,PQC4,GCD05,Not Used,Right,GCD,PQC_HM_POSITION 3,0.01,20.0,20.001,Test_HPK_VPX36245_018_2-S_HM_EE_East_South_PQC4_GCD_GCD05_IV_Run01_06_07_2021_07_54_14_PM.txt,Brown
36245,2S,EE,65812,36245_018_2-S_HM_EE,7.446,1.187,-2.299,-2.064,PQC4,GCD05,Not Used,Right,GCD,PQC_HM_POSITION 3,0.01,20.0,20.001,Test_HPK_VPX36245_018_2-S_HM_EE_East_South_PQC4_GCD_GCD05_IV_Run01_06_07_2021_07_54_14_PM.txt,Brown
36245,2S,WW,65815,36245_018_2-S_HM_WW,7.889,1.258,-2.051,-1.806,PQC4,GCD05,Not Used,Right,GCD,PQC_HM_POSITION 4,0.01,20.0,20.003,Test_HPK_VPX36245_018_2-S_HM_WW_West_North_PQC4_GCD_GCD05_IV_Run01_06_07_2021_08_47_01_PM.txt,Brown
36245,2S,WW,65815,36245_018_2-S_HM_WW,7.889,1.258,-2.051,-1.806,PQC4,GCD05,Not Used,Right,GCD,PQC_HM_POSITION 4,0.01,20.0,20.003,Test_HPK_VPX36245_018_2-S_HM_WW_West_North_PQC4_GCD_GCD05_IV_Run01_06_07_2021_08_47_01_PM.txt,Brown
36245,2S,EE,65892,36245_030_2-S_HM_EE,5.998,0.956,-1.947,-1.683,PQC4,GCD05,Not Used,Right,GCD,PQC_HM_POSITION 1,0.01,20.0,20.003,Test_HPK_VPX36245_030_2-S_HM_EE_East_South_PQC4_GCD_GCD05_IV_Run01_06_08_2021_06_47_11_PM.txt,Brown
36245,2S,EE,65892,36245_030_2-S_HM_EE,5.998,0.956,-1.947,-1.683,PQC4,GCD05,Not Used,Right,GCD,PQC_HM_POSITION 1,0.01,20.0,20.003,Test_HPK_VPX36245_030_2-S_HM_EE_East_South_PQC4_GCD_GCD05_IV_Run01_06_08_2021_06_47_11_PM.txt,Brown
36245,2S,EE,65892,36245_030_2-S_HM_EE,5.998,0.956,-1.947,-1.683,PQC4,GCD05,Not Used,Right,GCD,PQC_HM_POSITION 1,0.01,20.0,20.003,Test_HPK_VPX36245_030_2-S_HM_EE_East_South_PQC4_GCD_GCD05_IV_Run01_06_08_2021_06_47_11_PM.txt,Brown
36245,2S,EE,65892,36245_030_2-S_HM_EE,5.998,0.956,-1.947,-1.683,PQC4,GCD05,Not Used,Right,GCD,PQC_HM_POSITION 1,0.01,20.0,20.003,Test_HPK_VPX36245_030_2-S_HM_EE_East_South_PQC4_GCD_GCD05_IV_Run01_06_08_2021_06_47_11_PM.txt,Brown
36245,2S,WW,65895,36245_030_2-S_HM_WW,6.268,0.999,-1.738,-1.463,PQC4,GCD05,Not Used,Right,GCD,PQC_HM_POSITION 2,0.01,20.0,20.002,Test_HPK_VPX36245_030_2-S_HM_WW_West_North_PQC4_GCD_GCD05_IV_Run01_06_08_2021_07_39_46_PM.txt,Brown
36245,2S,WW,65895,36245_030_2-S_HM_WW,6.268,0.999,-1.738,-1.463,PQC4,GCD05,Not Used,Right,GCD,PQC_HM_POSITION 2,0.01,20.0,20.002,Test_HPK_VPX36245_030_2-S_HM_WW_West_North_PQC4_GCD_GCD05_IV_Run01_06_08_2021_07_39_46_PM.txt,Brown
36245,2S,EE,65972,36245_041_2-S_HM_EE,6.011,0.958,-2.064,-1.847,PQC4,GCD05,Not Used,Right,GCD,PQC_HM_POSITION 3,0.01,20.0,20.003,Test_HPK_VPX36245_041_2-S_HM_EE_East_South_PQC4_GCD_GCD05_IV_Run01_06_08_2021_08_32_21_PM.txt,Brown
36245,2S,EE,65972,36245_041_2-S_HM_EE,6.011,0.958,-2.064,-1.847,PQC4,GCD05,Not Used,Right,GCD,PQC_HM_POSITION 3,0.01,20.0,20.003,Test_HPK_VPX36245_041_2-S_HM_EE_East_South_PQC4_GCD_GCD05_IV_Run01_06_08_2021_08_32_21_PM.txt,Brown
36245,2S,EE,65972,36245_041_2-S_HM_EE,6.011,0.958,-2.064,-1.847,PQC4,GCD05,Not Used,Right,GCD,PQC_HM_POSITION 3,0.01,20.0,20.003,Test_HPK_VPX36245_041_2-S_HM_EE_East_South_PQC4_GCD_GCD05_IV_Run01_06_08_2021_08_32_21_PM.txt,Brown
36245,2S,EE,65972,36245_041_2-S_HM_EE,6.011,0.958,-2.064,-1.847,PQC4,GCD05,Not Used,Right,GCD,PQC_HM_POSITION 3,0.01,20.0,20.003,Test_HPK_VPX36245_041_2-S_HM_EE_East_South_PQC4_GCD_GCD05_IV_Run01_06_08_2021_08_32_21_PM.txt,Brown
36245,2S,WW,65975,36245_041_2-S_HM_WW,6.481,1.033,-1.963,-1.736,PQC4,GCD05,Not Used,Right,GCD,PQC_HM_POSITION 4,0.01,20.0,20.002,Test_HPK_VPX36245_041_2-S_HM_WW_West_North_PQC4_GCD_GCD05_IV_Run01_06_08_2021_09_24_59_PM.txt,Brown
36245,2S,WW,65975,36245_041_2-S_HM_WW,6.481,1.033,-1.963,-1.736,PQC4,GCD05,Not Used,Right,GCD,PQC_HM_POSITION 4,0.01,20.0,20.002,Test_HPK_VPX36245_041_2-S_HM_WW_West_North_PQC4_GCD_GCD05_IV_Run01_06_08_2021_09_24_59_PM.txt,Brown
35500,PSP,EE,71078,35500_004_PSP_HM_EE,11.704,1.858,-3.952,-3.8,PQC4,GCD05,Not Used,Right,GCD5,PQC_HM_POSITION 1,0.2,20.0,20.049,Test_HPK_VPX35500_004_PSP_HM_EE_East_South_PQC4_GCD5_GCD05_IV_Run01_04_16_2021_02_30_44_PM.txt,Brown
35500,PSP,WW,71093,35500_004_PSP_HM_WW,13.852,2.2,-4.696,-4.523,PQC4,GCD05,Not Used,Right,GCD5,PQC_HM_POSITION 2,0.2,20.0,20.046,Test_HPK_VPX35500_004_PSP_HM_WW_West_North_PQC4_GCD5_GCD05_IV_Run01_04_16_2021_03_03_28_PM.txt,Brown
35500,PSP,EE,71998,35500_014_PSP_HM_EE,12.451,1.97,-4.184,-4.02,PQC4,GCD05,Not Used,Right,GCD5,PQC_HM_POSITION 3,0.2,20.0,20.09,Test_HPK_VPX35500_014_PSP_HM_EE_East_South_PQC4_GCD5_GCD05_IV_Run01_04_16_2021_03_43_39_PM.txt,Brown
35500,PSP,WW,72013,35500_014_PSP_HM_WW,13.666,2.173,-4.742,-4.573,PQC4,GCD05,Not Used,Right,GCD5,PQC_HM_POSITION 4,0.2,20.0,20.03,Test_HPK_VPX35500_014_PSP_HM_WW_West_North_PQC4_GCD5_GCD05_IV_Run01_04_16_2021_04_19_47_PM.txt,Brown
35500,PSP,EE,72150,35500_026_PSP_HM_EE,11.454,1.821,-3.55,-3.368,PQC4,GCD05,Not Used,Right,GCD5,PQC_HM_POSITION 1,0.2,20.0,20.033,Test_HPK_VPX35500_026_PSP_HM_EE_East_South_PQC4_GCD5_GCD05_IV_Run01_04_16_2021_07_58_18_PM.txt,Brown
35500,PSP,WW,72155,35500_026_PSP_HM_WW,16.269,2.57,-4.766,-4.584,PQC4,GCD05,Not Used,Right,GCD5,PQC_HM_POSITION 2,0.2,20.0,20.105,Test_HPK_VPX35500_026_PSP_HM_WW_West_North_PQC4_GCD5_GCD05_IV_Run01_04_16_2021_08_48_53_PM.txt,Brown
35500,PSP,EE,72270,35500_036_PSP_HM_EE,11.918,1.883,-3.56,-3.378,PQC4,GCD05,Not Used,Right,GCD5,PQC_HM_POSITION 3,0.2,20.0,20.104,Test_HPK_VPX35500_036_PSP_HM_EE_East_South_PQC4_GCD5_GCD05_IV_Run01_04_16_2021_09_39_30_PM.txt,Brown
35500,PSP,WW,72275,35500_036_PSP_HM_WW,16.693,2.64,-4.66,-4.476,PQC4,GCD05,Not Used,Right,GCD5,PQC_HM_POSITION 4,0.2,20.0,20.091,Test_HPK_VPX35500_036_PSP_HM_WW_West_North_PQC4_GCD5_GCD05_IV_Run01_04_16_2021_10_30_10_PM.txt,Brown
35501,PSP,EE,72472,35501_004_PSP_HM_EE,10.795,1.715,-3.077,-2.885,PQC4,GCD05,Not Used,Right,GCD5,PQC_HM_POSITION 1,0.2,20.0,20.037,Test_HPK_VPX35501_004_PSP_HM_EE_East_South_PQC4_GCD5_GCD05_IV_Run01_04_20_2021_07_24_14_PM.txt,Brown
35501,PSP,WW,72477,35501_004_PSP_HM_WW,14.264,2.254,-4.199,-4.01,PQC4,GCD05,Not Used,Right,GCD5,PQC_HM_POSITION 2,0.2,20.0,20.099,Test_HPK_VPX35501_004_PSP_HM_WW_West_North_PQC4_GCD5_GCD05_IV_Run01_04_20_2021_08_14_56_PM.txt,Brown
35501,PSP,EE,72598,35501_016_PSP_HM_EE,11.869,1.875,-3.241,-3.057,PQC4,GCD05,Not Used,Right,GCD5,PQC_HM_POSITION 3,0.2,20.0,20.104,Test_HPK_VPX35501_016_PSP_HM_EE_East_South_PQC4_GCD5_GCD05_IV_Run01_04_20_2021_09_05_36_PM.txt,Brown
35501,PSP,WW,72613,35501_016_PSP_HM_WW,14.96,2.368,-4.367,-4.183,PQC4,GCD05,Not Used,Right,GCD5,PQC_HM_POSITION 4,0.2,20.0,20.082,Test_HPK_VPX35501_016_PSP_HM_WW_West_North_PQC4_GCD5_GCD05_IV_Run01_04_20_2021_09_56_13_PM.txt,Brown
35501,PSP,EE,72718,35501_026_PSP_HM_EE,10.016,1.595,-3.117,-2.921,PQC4,GCD05,Not Used,Right,GCD5,PQC_HM_POSITION 1,0.2,20.0,20.015,Test_HPK_VPX35501_026_PSP_HM_EE_East_South_PQC4_GCD5_GCD05_IV_Run01_04_21_2021_07_46_08_PM.txt,Brown
35501,PSP,WW,72733,35501_026_PSP_HM_WW,11.541,1.828,-4.113,-3.921,PQC4,GCD05,Not Used,Right,GCD5,PQC_HM_POSITION 2,0.2,20.0,20.073,Test_HPK_VPX35501_026_PSP_HM_WW_West_North_PQC4_GCD5_GCD05_IV_Run01_04_21_2021_08_36_38_PM.txt,Brown
35501,PSP,EE,72838,35501_036_PSP_HM_EE,10.457,1.654,-3.063,-2.883,PQC4,GCD05,Not Used,Right,GCD5,PQC_HM_POSITION 3,0.2,20.0,20.089,Test_HPK_VPX35501_036_PSP_HM_EE_East_South_PQC4_GCD5_GCD05_IV_Run01_04_21_2021_09_27_07_PM.txt,Brown
35501,PSP,WW,72853,35501_036_PSP_HM_WW,13.396,2.123,-4.342,-4.148,PQC4,GCD05,Not Used,Right,GCD5,PQC_HM_POSITION 4,0.2,20.0,20.069,Test_HPK_VPX35501_036_PSP_HM_WW_West_North_PQC4_GCD5_GCD05_IV_Run01_04_21_2021_10_17_43_PM.txt,Brown
36696,PSS,EE,77418,36696_004_PSS_HM_EE,6.144,0.975,-2.571,-2.349,PQC4,GCD05,Not Used,Right,GCD,PQC_HM_POSITION 1,0.01,20.0,20.051,Test_HPK_VPX36696_004_PSS_HM_EE_East_South_PQC4_GCD_GCD05_IV_Run01_07_26_2021_07_00_19_PM.txt,Brown
36696,PSS,EE,77418,36696_004_PSS_HM_EE,6.144,0.975,-2.571,-2.349,PQC4,GCD05,Not Used,Right,GCD,PQC_HM_POSITION 1,0.01,20.0,20.051,Test_HPK_VPX36696_004_PSS_HM_EE_East_South_PQC4_GCD_GCD05_IV_Run01_07_26_2021_07_00_19_PM.txt,Brown
36696,PSS,WW,77433,36696_004_PSS_HM_WW,6.528,1.038,-2.516,-2.278,PQC4,GCD05,Not Used,Right,GCD,PQC_HM_POSITION 2,0.01,20.0,20.027,Test_HPK_VPX36696_004_PSS_HM_WW_West_North_PQC4_GCD_GCD05_IV_Run01_07_26_2021_07_52_54_PM.txt,Brown
36696,PSS,WW,77433,36696_004_PSS_HM_WW,6.528,1.038,-2.516,-2.278,PQC4,GCD05,Not Used,Right,GCD,PQC_HM_POSITION 2,0.01,20.0,20.027,Test_HPK_VPX36696_004_PSS_HM_WW_West_North_PQC4_GCD_GCD05_IV_Run01_07_26_2021_07_52_54_PM.txt,Brown
36696,PSS,EE,77954,36696_016_PSS_HM_EE,6.307,0.999,-2.679,-2.453,PQC4,GCD05,Not Used,Right,GCD,PQC_HM_POSITION 3,0.01,20.0,20.075,Test_HPK_VPX36696_016_PSS_HM_EE_East_South_PQC4_GCD_GCD05_IV_Run01_07_26_2021_08_45_28_PM.txt,Brown
36696,PSS,EE,77954,36696_016_PSS_HM_EE,6.307,0.999,-2.679,-2.453,PQC4,GCD05,Not Used,Right,GCD,PQC_HM_POSITION 3,0.01,20.0,20.075,Test_HPK_VPX36696_016_PSS_HM_EE_East_South_PQC4_GCD_GCD05_IV_Run01_07_26_2021_08_45_28_PM.txt,Brown
36696,PSS,WW,77959,36696_016_PSS_HM_WW,6.631,1.056,-2.586,-2.372,PQC4,GCD05,Not Used,Right,GCD,PQC_HM_POSITION 4,0.01,20.0,20.013,Test_HPK_VPX36696_016_PSS_HM_WW_West_North_PQC4_GCD_GCD05_IV_Run01_07_26_2021_09_38_01_PM.txt,Brown
36696,PSS,WW,77959,36696_016_PSS_HM_WW,6.631,1.056,-2.586,-2.372,PQC4,GCD05,Not Used,Right,GCD,PQC_HM_POSITION 4,0.01,20.0,20.013,Test_HPK_VPX36696_016_PSS_HM_WW_West_North_PQC4_GCD_GCD05_IV_Run01_07_26_2021_09_38_01_PM.txt,Brown
36696,PSS,EE,78096,36696_028_PSS_HM_EE,5.333,0.85,-2.446,-2.18,PQC4,GCD05,Not Used,Right,GCD,PQC_HM_POSITION 1,0.01,20.0,20.005,Test_HPK_VPX36696_028_PSS_HM_EE_East_South_PQC4_GCD_GCD05_IV_Run01_08_04_2021_06_13_31_PM.txt,Brown
36696,PSS,EE,78096,36696_028_PSS_HM_EE,5.333,0.85,-2.446,-2.18,PQC4,GCD05,Not Used,Right,GCD,PQC_HM_POSITION 1,0.01,20.0,20.005,Test_HPK_VPX36696_028_PSS_HM_EE_East_South_PQC4_GCD_GCD05_IV_Run01_08_04_2021_06_13_31_PM.txt,Brown
36696,PSS,WW,78111,36696_028_PSS_HM_WW,5.51,0.878,-2.396,-2.163,PQC4,GCD05,Not Used,Right,GCD,PQC_HM_POSITION 2,0.01,20.0,20.006,Test_HPK_VPX36696_028_PSS_HM_WW_West_North_PQC4_GCD_GCD05_IV_Run01_08_04_2021_07_06_21_PM.txt,Brown
36696,PSS,WW,78111,36696_028_PSS_HM_WW,5.51,0.878,-2.396,-2.163,PQC4,GCD05,Not Used,Right,GCD,PQC_HM_POSITION 2,0.01,20.0,20.006,Test_HPK_VPX36696_028_PSS_HM_WW_West_North_PQC4_GCD_GCD05_IV_Run01_08_04_2021_07_06_21_PM.txt,Brown
36696,PSS,EE,78216,36696_038_PSS_HM_EE,5.711,0.908,-2.507,-2.268,PQC4,GCD05,Not Used,Right,GCD,PQC_HM_POSITION 3,0.01,20.0,20.038,Test_HPK_VPX36696_038_PSS_HM_EE_East_South_PQC4_GCD_GCD05_IV_Run01_08_04_2021_07_59_13_PM.txt,Brown
36696,PSS,EE,78216,36696_038_PSS_HM_EE,5.711,0.908,-2.507,-2.268,PQC4,GCD05,Not Used,Right,GCD,PQC_HM_POSITION 3,0.01,20.0,20.038,Test_HPK_VPX36696_038_PSS_HM_EE_East_South_PQC4_GCD_GCD05_IV_Run01_08_04_2021_07_59_13_PM.txt,Brown
36696,PSS,WW,78231,36696_038_PSS_HM_WW,5.779,0.921,-2.374,-2.154,PQC4,GCD05,Not Used,Right,GCD,PQC_HM_POSITION 4,0.01,20.0,20.006,Test_HPK_VPX36696_038_PSS_HM_WW_West_North_PQC4_GCD_GCD05_IV_Run01_08_04_2021_08_52_04_PM.txt,Brown
36696,PSS,WW,78231,36696_038_PSS_HM_WW,5.779,0.921,-2.374,-2.154,PQC4,GCD05,Not Used,Right,GCD,PQC_HM_POSITION 4,0.01,20.0,20.006,Test_HPK_VPX36696_038_PSS_HM_WW_West_North_PQC4_GCD_GCD05_IV_Run01_08_04_2021_08_52_04_PM.txt,Brown
36697,PSS,EE,78412,36697_005_PSS_HM_EE,5.164,0.823,-1.957,-1.699,PQC4,GCD05,Not Used,Right,GCD,PQC_HM_POSITION 1,0.01,20.0,20.004,Test_HPK_VPX36697_005_PSS_HM_EE_East_South_PQC4_GCD_GCD05_IV_Run02_08_06_2021_01_53_50_PM.txt,Brown
36697,PSS,EE,78412,36697_005_PSS_HM_EE,5.164,0.823,-1.957,-1.699,PQC4,GCD05,Not Used,Right,GCD,PQC_HM_POSITION 1,0.01,20.0,20.004,Test_HPK_VPX36697_005_PSS_HM_EE_East_South_PQC4_GCD_GCD05_IV_Run02_08_06_2021_01_53_50_PM.txt,Brown
36697,PSS,WW,78417,36697_005_PSS_HM_WW,5.527,0.881,-1.738,-1.48,PQC4,GCD05,Not Used,Right,GCD,PQC_HM_POSITION 2,0.01,20.0,20.003,Test_HPK_VPX36697_005_PSS_HM_WW_West_North_PQC4_GCD_GCD05_IV_Run02_08_06_2021_01_44_57_PM.txt,Brown
36697,PSS,WW,78417,36697_005_PSS_HM_WW,5.527,0.881,-1.738,-1.48,PQC4,GCD05,Not Used,Right,GCD,PQC_HM_POSITION 2,0.01,20.0,20.003,Test_HPK_VPX36697_005_PSS_HM_WW_West_North_PQC4_GCD_GCD05_IV_Run02_08_06_2021_01_44_57_PM.txt,Brown
36697,PSS,WW,78417,36697_005_PSS_HM_WW,5.527,0.881,-1.738,-1.48,PQC4,GCD05,Not Used,Right,GCD,PQC_HM_POSITION 2,0.01,20.0,20.003,Test_HPK_VPX36697_005_PSS_HM_WW_West_North_PQC4_GCD_GCD05_IV_Run02_08_06_2021_01_44_57_PM.txt,Brown
36697,PSS,EE,78554,36697_017_PSS_HM_EE,5.571,0.888,-1.927,-1.664,PQC4,GCD05,Not Used,Right,GCD,PQC_HM_POSITION 3,0.01,20.0,20.003,Test_HPK_VPX36697_017_PSS_HM_EE_East_South_PQC4_GCD_GCD05_IV_Run01_08_06_2021_12_34_30_PM.txt,Brown
36697,PSS,EE,78554,36697_017_PSS_HM_EE,5.571,0.888,-1.927,-1.664,PQC4,GCD05,Not Used,Right,GCD,PQC_HM_POSITION 3,0.01,20.0,20.003,Test_HPK_VPX36697_017_PSS_HM_EE_East_South_PQC4_GCD_GCD05_IV_Run01_08_06_2021_12_34_30_PM.txt,Brown
36697,PSS,EE,78554,36697_017_PSS_HM_EE,5.571,0.888,-1.927,-1.664,PQC4,GCD05,Not Used,Right,GCD,PQC_HM_POSITION 3,0.01,20.0,20.003,Test_HPK_VPX36697_017_PSS_HM_EE_East_South_PQC4_GCD_GCD05_IV_Run01_08_06_2021_12_34_30_PM.txt,Brown
36697,PSS,WW,78559,36697_017_PSS_HM_WW,5.944,0.947,-1.69,-1.404,PQC4,GCD05,Not Used,Right,GCD,PQC_HM_POSITION 4,0.01,20.0,20.002,Test_HPK_VPX36697_017_PSS_HM_WW_West_North_PQC4_GCD_GCD05_IV_Run01_08_06_2021_01_27_17_PM.txt,Brown
36697,PSS,WW,78559,36697_017_PSS_HM_WW,5.944,0.947,-1.69,-1.404,PQC4,GCD05,Not Used,Right,GCD,PQC_HM_POSITION 4,0.01,20.0,20.002,Test_HPK_VPX36697_017_PSS_HM_WW_West_North_PQC4_GCD_GCD05_IV_Run01_08_06_2021_01_27_17_PM.txt,Brown
36697,PSS,WW,78559,36697_017_PSS_HM_WW,5.944,0.947,-1.69,-1.404,PQC4,GCD05,Not Used,Right,GCD,PQC_HM_POSITION 4,0.01,20.0,20.002,Test_HPK_VPX36697_017_PSS_HM_WW_West_North_PQC4_GCD_GCD05_IV_Run01_08_06_2021_01_27_17_PM.txt,Brown
36697,PSS,EE,78674,36697_028_PSS_HM_EE,4.886,0.777,-1.794,-1.557,PQC4,GCD05,Not Used,Right,GCD,PQC_HM_POSITION 1,0.01,20.0,20.021,Test_HPK_VPX36697_028_PSS_HM_EE_East_South_PQC4_GCD_GCD05_IV_Run02_08_09_2021_03_10_41_PM.txt,Brown
36697,PSS,EE,78674,36697_028_PSS_HM_EE,4.886,0.777,-1.794,-1.557,PQC4,GCD05,Not Used,Right,GCD,PQC_HM_POSITION 1,0.01,20.0,20.021,Test_HPK_VPX36697_028_PSS_HM_EE_East_South_PQC4_GCD_GCD05_IV_Run02_08_09_2021_03_10_41_PM.txt,Brown
36697,PSS,EE,78674,36697_028_PSS_HM_EE,4.886,0.777,-1.794,-1.557,PQC4,GCD05,Not Used,Right,GCD,PQC_HM_POSITION 1,0.01,20.0,20.021,Test_HPK_VPX36697_028_PSS_HM_EE_East_South_PQC4_GCD_GCD05_IV_Run02_08_09_2021_03_10_41_PM.txt,Brown
36697,PSS,WW,78679,36697_028_PSS_HM_WW,5.168,0.824,-1.526,-1.253,PQC4,GCD05,Not Used,Right,GCD,PQC_HM_POSITION 2,0.01,20.0,20.002,Test_HPK_VPX36697_028_PSS_HM_WW_West_North_PQC4_GCD_GCD05_IV_Run01_08_09_2021_10_35_25_AM.txt,Brown
36697,PSS,WW,78679,36697_028_PSS_HM_WW,5.168,0.824,-1.526,-1.253,PQC4,GCD05,Not Used,Right,GCD,PQC_HM_POSITION 2,0.01,20.0,20.002,Test_HPK_VPX36697_028_PSS_HM_WW_West_North_PQC4_GCD_GCD05_IV_Run01_08_09_2021_10_35_25_AM.txt,Brown
36697,PSS,WW,78679,36697_028_PSS_HM_WW,5.168,0.824,-1.526,-1.253,PQC4,GCD05,Not Used,Right,GCD,PQC_HM_POSITION 2,0.01,20.0,20.002,Test_HPK_VPX36697_028_PSS_HM_WW_West_North_PQC4_GCD_GCD05_IV_Run01_08_09_2021_10_35_25_AM.txt,Brown
36697,PSS,EE,78794,36697_038_PSS_HM_EE,4.84,0.77,-2.012,-1.769,PQC4,GCD05,Not Used,Right,GCD,PQC_HM_POSITION 3,0.01,20.0,20.026,Test_HPK_VPX36697_038_PSS_HM_EE_East_South_PQC4_GCD_GCD05_IV_Run01_08_09_2021_11_27_42_AM.txt,Brown
36697,PSS,EE,78794,36697_038_PSS_HM_EE,4.84,0.77,-2.012,-1.769,PQC4,GCD05,Not Used,Right,GCD,PQC_HM_POSITION 3,0.01,20.0,20.026,Test_HPK_VPX36697_038_PSS_HM_EE_East_South_PQC4_GCD_GCD05_IV_Run01_08_09_2021_11_27_42_AM.txt,Brown
36697,PSS,EE,78794,36697_038_PSS_HM_EE,4.84,0.77,-2.012,-1.769,PQC4,GCD05,Not Used,Right,GCD,PQC_HM_POSITION 3,0.01,20.0,20.026,Test_HPK_VPX36697_038_PSS_HM_EE_East_South_PQC4_GCD_GCD05_IV_Run01_08_09_2021_11_27_42_AM.txt,Brown
36697,PSS,WW,78799,36697_038_PSS_HM_WW,5.258,0.838,-1.667,-1.396,PQC4,GCD05,Not Used,Right,GCD,PQC_HM_POSITION 4,0.01,20.0,20.001,Test_HPK_VPX36697_038_PSS_HM_WW_West_North_PQC4_GCD_GCD05_IV_Run01_08_09_2021_12_20_41_PM.txt,Brown
36697,PSS,WW,78799,36697_038_PSS_HM_WW,5.258,0.838,-1.667,-1.396,PQC4,GCD05,Not Used,Right,GCD,PQC_HM_POSITION 4,0.01,20.0,20.001,Test_HPK_VPX36697_038_PSS_HM_WW_West_North_PQC4_GCD_GCD05_IV_Run01_08_09_2021_12_20_41_PM.txt,Brown
36697,PSS,WW,78799,36697_038_PSS_HM_WW,5.258,0.838,-1.667,-1.396,PQC4,GCD05,Not Used,Right,GCD,PQC_HM_POSITION 4,0.01,20.0,20.001,Test_HPK_VPX36697_038_PSS_HM_WW_West_North_PQC4_GCD_GCD05_IV_Run01_08_09_2021_12_20_41_PM.txt,Brown
36246,2S,EE,80732,36246_004_2-S_HM_EE,4.782,0.737,-2.235,-2.019,PQC4,GCD05,Not Used,Right,GCD,PQC_HM_POSITION 1,0.01,20.0,20.384,Test_HPK_VPX36246_004_2-S_HM_EE_East_South_PQC4_GCD_GCD05_IV_Run01_09_01_2021_06_59_38_PM.txt,Brown
36246,2S,WW,80735,36246_004_2-S_HM_WW,4.95,0.75,-2.24,-2.053,PQC4,GCD05,Not Used,Right,GCD,PQC_HM_POSITION 2,0.01,20.0,20.595,Test_HPK_VPX36246_004_2-S_HM_WW_West_North_PQC4_GCD_GCD05_IV_Run01_09_01_2021_07_52_40_PM.txt,Brown
36246,2S,EE,80812,36246_017_2-S_HM_EE,5.205,0.783,-2.364,-2.149,PQC4,GCD05,Not Used,Right,GCD,PQC_HM_POSITION 3,0.01,20.0,20.664,Test_HPK_VPX36246_017_2-S_HM_EE_East_South_PQC4_GCD_GCD05_IV_Run01_09_01_2021_08_45_41_PM.txt,Brown
36246,2S,WW,80815,36246_017_2-S_HM_WW,5.103,0.768,-2.281,-2.055,PQC4,GCD05,Not Used,Right,GCD,PQC_HM_POSITION 4,0.01,20.0,20.657,Test_HPK_VPX36246_017_2-S_HM_WW_West_North_PQC4_GCD_GCD05_IV_Run01_09_01_2021_09_38_35_PM.txt,Brown
36246,2S,EE,80892,36246_029_2-S_HM_EE,4.207,0.667,-2.113,-1.878,PQC4,GCD05,Not Used,Right,GCD,PQC_HM_POSITION 1,0.01,20.0,20.057,Test_HPK_VPX36246_029_2-S_HM_EE_East_South_PQC4_GCD_GCD05_IV_Run01_09_06_2021_02_04_33_PM.txt,Brown
36246,2S,WW,80895,36246_029_2-S_HM_WW,4.21,0.667,-2.123,-1.913,PQC4,GCD05,Not Used,Right,GCD,PQC_HM_POSITION 2,0.01,20.0,20.075,Test_HPK_VPX36246_029_2-S_HM_WW_West_North_PQC4_GCD_GCD05_IV_Run01_09_06_2021_02_57_43_PM.txt,Brown
36246,2S,EE,80972,36246_039_2-S_HM_EE,4.287,0.677,-2.179,-1.948,PQC4,GCD05,Not Used,Right,GCD,PQC_HM_POSITION 3,0.01,20.0,20.107,Test_HPK_VPX36246_039_2-S_HM_EE_East_South_PQC4_GCD_GCD05_IV_Run03_09_07_2021_02_30_09_PM.txt,Brown
36246,2S,WW,80975,36246_039_2-S_HM_WW,4.38,0.695,-2.164,-1.953,PQC4,GCD05,Not Used,Right,GCD,PQC_HM_POSITION 4,0.01,20.0,20.055,Test_HPK_VPX36246_039_2-S_HM_WW_West_North_PQC4_GCD_GCD05_IV_Run01_09_07_2021_03_23_14_PM.txt,Brown
36706,2S,EE,88632,36706_012_2-S_HM_EE,6.109,0.973,-2.371,-2.17,PQC4,GCD05,Not Used,Right,GCD,PQC_HM_POSITION 1,0.01,20.0,20.008,Test_HPK_VPX36706_012_2-S_HM_EE_East_South_PQC4_GCD_GCD05_IV_Run01_09_13_2021_05_06_25_PM.txt,Brown
36706,2S,WW,88635,36706_012_2-S_HM_WW,5.521,0.877,-2.363,-2.155,PQC4,GCD05,Not Used,Right,GCD,PQC_HM_POSITION 2,0.01,20.0,20.037,Test_HPK_VPX36706_012_2-S_HM_WW_West_North_PQC4_GCD_GCD05_IV_Run01_09_13_2021_06_06_16_PM.txt,Brown
36706,2S,EE,88712,36706_024_2-S_HM_EE,6.322,1.003,-2.446,-2.236,PQC4,GCD05,Not Used,Right,GCD,PQC_HM_POSITION 3,0.01,20.0,20.056,Test_HPK_VPX36706_024_2-S_HM_EE_East_South_PQC4_GCD_GCD05_IV_Run01_09_13_2021_07_15_05_PM.txt,Brown
36706,2S,WW,88715,36706_024_2-S_HM_WW,6.127,0.974,-2.366,-2.15,PQC4,GCD05,Not Used,Right,GCD,PQC_HM_POSITION 4,0.01,20.0,20.038,Test_HPK_VPX36706_024_2-S_HM_WW_West_North_PQC4_GCD_GCD05_IV_Run01_09_13_2021_08_07_55_PM.txt,Brown
36706,2S,EE,88792,36706_038_2-S_HM_EE,5.127,0.812,-2.245,-2.064,PQC4,GCD05,Not Used,Right,GCD,PQC_HM_POSITION 3,0.01,20.0,20.073,Test_HPK_VPX36706_038_2-S_HM_EE_East_South_PQC4_GCD_GCD05_IV_Run03_09_15_2021_02_27_21_PM.txt,Brown
36706,2S,WW,88795,36706_038_2-S_HM_WW,5.386,0.855,-2.127,-1.95,PQC4,GCD05,Not Used,Right,GCD,PQC_HM_POSITION 4,0.01,20.0,20.049,Test_HPK_VPX36706_038_2-S_HM_WW_West_North_PQC4_GCD_GCD05_IV_Run01_09_14_2021_10_24_37_PM.txt,Brown
36795,2S,EE,88876,36795_009_2-S_HM_EE,5.897,0.936,-2.509,-2.318,PQC4,GCD05,Not Used,Right,GCD,PQC_HM_POSITION 1,0.01,20.0,20.053,Test_HPK_VPX36795_009_2-S_HM_EE_East_South_PQC4_GCD_GCD05_IV_Run01_09_15_2021_06_01_27_PM.txt,Brown
36795,2S,WW,88879,36795_009_2-S_HM_WW,5.773,0.914,-2.503,-2.309,PQC4,GCD05,Not Used,Right,GCD,PQC_HM_POSITION 2,0.01,20.0,20.082,Test_HPK_VPX36795_009_2-S_HM_WW_West_North_PQC4_GCD_GCD05_IV_Run01_09_15_2021_07_00_17_PM.txt,Brown
36795,2S,EE,88956,36795_023_2-S_HM_EE,6.088,0.962,-2.538,-2.35,PQC4,GCD05,Not Used,Right,GCD,PQC_HM_POSITION 3,0.01,20.0,20.099,Test_HPK_VPX36795_023_2-S_HM_EE_East_South_PQC4_GCD_GCD05_IV_Run01_09_15_2021_07_53_18_PM.txt,Brown
36795,2S,WW,88959,36795_023_2-S_HM_WW,6.38,1.009,-2.488,-2.287,PQC4,GCD05,Not Used,Right,GCD,PQC_HM_POSITION 4,0.01,20.0,20.089,Test_HPK_VPX36795_023_2-S_HM_WW_West_North_PQC4_GCD_GCD05_IV_Run01_09_15_2021_08_46_07_PM.txt,Brown
36795,2S,EE,89036,36795_034_2-S_HM_EE,5.524,0.877,-2.338,-2.14,PQC4,GCD05,Not Used,Right,GCD,PQC_HM_POSITION 1,0.01,20.0,20.054,Test_HPK_VPX36795_034_2-S_HM_EE_East_South_PQC4_GCD_GCD05_IV_Run01_09_16_2021_03_53_18_PM.txt,Brown
36795,2S,WW,89039,36795_034_2-S_HM_WW,5.537,0.878,-2.356,-2.17,PQC4,GCD05,Not Used,Right,GCD,PQC_HM_POSITION 2,0.01,20.0,20.064,Test_HPK_VPX36795_034_2-S_HM_WW_West_North_PQC4_GCD_GCD05_IV_Run01_09_16_2021_04_46_16_PM.txt,Brown
36795,2S,EE,89116,36795_044_2-S_HM_EE,5.539,0.877,-2.397,-2.186,PQC4,GCD05,Not Used,Right,GCD,PQC_HM_POSITION 3,0.01,20.0,20.083,Test_HPK_VPX36795_044_2-S_HM_EE_East_South_PQC4_GCD_GCD05_IV_Run01_09_16_2021_05_39_33_PM.txt,Brown
36795,2S,WW,89119,36795_044_2-S_HM_WW,5.714,0.905,-2.369,-2.178,PQC4,GCD05,Not Used,Right,GCD,PQC_HM_POSITION 4,0.01,20.0,20.077,Test_HPK_VPX36795_044_2-S_HM_WW_West_North_PQC4_GCD_GCD05_IV_Run01_09_16_2021_06_32_52_PM.txt,Brown
36796,2S,EE,89192,36796_006_2-S_HM_EE,4.738,0.751,-2.183,-1.983,PQC4,GCD05,Not Used,Right,GCD,PQC_HM_POSITION 1,0.01,20.0,20.06,Test_HPK_VPX36796_006_2-S_HM_EE_East_South_PQC4_GCD_GCD05_IV_Run01_09_27_2021_07_15_35_PM.txt,Brown
36796,2S,WW,89195,36796_006_2-S_HM_WW,4.953,0.785,-2.214,-2.039,PQC4,GCD05,Not Used,Right,GCD,PQC_HM_POSITION 2,0.01,20.0,20.07,Test_HPK_VPX36796_006_2-S_HM_WW_West_North_PQC4_GCD_GCD05_IV_Run01_09_27_2021_08_08_16_PM.txt,Brown
36796,2S,EE,89272,36796_022_2-S_HM_EE,5.511,0.872,-2.272,-2.077,PQC4,GCD05,Not Used,Right,GCD,PQC_HM_POSITION 3,0.01,20.0,20.091,Test_HPK_VPX36796_022_2-S_HM_EE_East_South_PQC4_GCD_GCD05_IV_Run01_09_27_2021_09_01_03_PM.txt,Brown
36796,2S,WW,89275,36796_022_2-S_HM_WW,5.344,0.846,-2.264,-2.074,PQC4,GCD05,Not Used,Right,GCD,PQC_HM_POSITION 4,0.01,20.0,20.079,Test_HPK_VPX36796_022_2-S_HM_WW_West_North_PQC4_GCD_GCD05_IV_Run01_09_27_2021_09_53_40_PM.txt,Brown
36796,2S,EE,89352,36796_036_2-S_HM_EE,4.506,0.716,-2.111,-1.911,PQC4,GCD05,Not Used,Right,GCD,PQC_HM_POSITION 1,0.01,20.0,20.035,Test_HPK_VPX36796_036_2-S_HM_EE_East_South_PQC4_GCD_GCD05_IV_Run01_09_28_2021_08_10_41_PM.txt,Brown
36796,2S,WW,89355,36796_036_2-S_HM_WW,4.428,0.703,-2.079,-1.928,PQC4,GCD05,Not Used,Right,GCD,PQC_HM_POSITION 2,0.01,20.0,20.042,Test_HPK_VPX36796_036_2-S_HM_WW_West_North_PQC4_GCD_GCD05_IV_Run01_09_28_2021_09_02_31_PM.txt,Brown
36796,2S,EE,89432,36796_047_2-S_HM_EE,4.755,0.755,-2.086,-1.891,PQC4,GCD05,Not Used,Right,GCD,PQC_HM_POSITION 3,0.01,20.0,20.05,Test_HPK_VPX36796_047_2-S_HM_EE_East_South_PQC4_GCD_GCD05_IV_Run01_09_28_2021_09_55_12_PM.txt,Brown
36796,2S,WW,89435,36796_047_2-S_HM_WW,4.854,0.77,-2.125,-1.944,PQC4,GCD05,Not Used,Right,GCD,PQC_HM_POSITION 4,0.01,20.0,20.058,Test_HPK_VPX36796_047_2-S_HM_WW_West_North_PQC4_GCD_GCD05_IV_Run01_09_28_2021_10_47_35_PM.txt,Brown
36797,2S,EE,89476,36797_006_2-S_HM_EE,5.714,0.908,-2.574,-2.36,PQC4,GCD05,Not Used,Left,GCD,PQC_HM_POSITION 1,0.01,20.0,20.033,Test_HPK_VPX36797_006_2-S_HM_EE_East_North_PQC4_GCD_GCD05_IV_Run02_10_01_2021_03_37_55_PM.txt,Brown
36797,2S,WW,89479,36797_006_2-S_HM_WW,6.106,0.971,-2.554,-2.359,PQC4,GCD05,Not Used,Right,GCD,PQC_HM_POSITION 2,0.01,20.0,20.03,Test_HPK_VPX36797_006_2-S_HM_WW_West_North_PQC4_GCD_GCD05_IV_Run01_09_30_2021_08_06_02_PM.txt,Brown
36797,2S,EE,89556,36797_016_2-S_HM_EE,6.451,1.027,-2.63,-2.446,PQC4,GCD05,Not Used,Right,GCD,PQC_HM_POSITION 3,0.01,20.0,20.02,Test_HPK_VPX36797_016_2-S_HM_EE_East_South_PQC4_GCD_GCD05_IV_Run01_09_30_2021_08_57_13_PM.txt,Brown
36797,2S,WW,89559,36797_016_2-S_HM_WW,6.603,1.049,-2.628,-2.426,PQC4,GCD05,Not Used,Right,GCD,PQC_HM_POSITION 4,0.01,20.0,20.038,Test_HPK_VPX36797_016_2-S_HM_WW_West_North_PQC4_GCD_GCD05_IV_Run01_09_30_2021_09_49_11_PM.txt,Brown
36797,2S,EE,89636,36797_030_2-S_HM_EE,5.395,0.857,-2.385,-2.172,PQC4,GCD05,Not Used,Right,GCD,PQC_HM_POSITION 1,0.01,20.0,20.043,Test_HPK_VPX36797_030_2-S_HM_EE_East_South_PQC4_GCD_GCD05_IV_Run01_10_01_2021_08_36_10_PM.txt,Brown
36797,2S,WW,89639,36797_030_2-S_HM_WW,5.621,0.894,-2.407,-2.237,PQC4,GCD05,Not Used,Right,GCD,PQC_HM_POSITION 2,0.01,20.0,20.022,Test_HPK_VPX36797_030_2-S_HM_WW_West_North_PQC4_GCD_GCD05_IV_Run01_10_01_2021_09_27_36_PM.txt,Brown
36797,2S,EE,89716,36797_043_2-S_HM_EE,5.944,0.945,-2.476,-2.27,PQC4,GCD05,Not Used,Right,GCD,PQC_HM_POSITION 3,0.01,20.0,20.038,Test_HPK_VPX36797_043_2-S_HM_EE_East_South_PQC4_GCD_GCD05_IV_Run01_10_01_2021_10_19_11_PM.txt,Brown
36797,2S,WW,89719,36797_043_2-S_HM_WW,5.504,0.874,-2.434,-2.244,PQC4,GCD05,Not Used,Left,GCD,PQC_HM_POSITION 4,0.01,20.0,20.04,Test_HPK_VPX36797_043_2-S_HM_WW_West_South_PQC4_GCD_GCD05_IV_Run02_10_04_2021_04_08_39_PM.txt,Brown
37087,2S,EE,93832,37087_006_2-S_HM_EE,5.449,0.853,-2.363,-2.165,PQC4,GCD05,Not Used,Right,GCD,PQC_HM_POSITION 3,0.01,20.0,20.206,Test_HPK_VPX37087_006_2-S_HM_EE_East_South_PQC4_GCD_GCD05_IV_Run01_09_20_2021_08_23_53_PM.txt,Brown
37087,2S,WW,93835,37087_006_2-S_HM_WW,5.819,0.912,-2.463,-2.248,PQC4,GCD05,Not Used,Right,GCD,PQC_HM_POSITION 4,0.01,20.0,20.197,Test_HPK_VPX37087_006_2-S_HM_WW_West_North_PQC4_GCD_GCD05_IV_Run01_09_20_2021_09_17_20_PM.txt,Brown
37087,2S,EE,93912,37087_019_2-S_HM_EE,5.326,0.842,-2.426,-2.219,PQC4,GCD05,Not Used,Right,GCD,PQC_HM_POSITION 3,0.01,20.0,20.093,Test_HPK_VPX37087_019_2-S_HM_EE_East_South_PQC4_GCD_GCD05_IV_Run02_09_22_2021_11_21_21_AM.txt,Brown
37087,2S,WW,93915,37087_019_2-S_HM_WW,5.83,0.921,-2.393,-2.18,PQC4,GCD05,Not Used,Right,GCD,PQC_HM_POSITION 4,0.01,20.0,20.108,Test_HPK_VPX37087_019_2-S_HM_WW_West_North_PQC4_GCD_GCD05_IV_Run01_09_21_2021_08_55_33_PM.txt,Brown
37087,2S,EE,93992,37087_031_2-S_HM_EE,4.845,0.764,-2.207,-2.003,PQC4,GCD05,Not Used,Right,GCD,PQC_HM_POSITION 3,0.01,20.0,20.13,Test_HPK_VPX37087_031_2-S_HM_EE_East_South_PQC4_GCD_GCD05_IV_Run01_09_22_2021_05_03_26_PM.txt,Brown
37087,2S,WW,93995,37087_031_2-S_HM_WW,4.851,0.767,-2.337,-2.111,PQC4,GCD05,Not Used,Left,GCD,PQC_HM_POSITION 4,0.01,20.0,20.096,Test_HPK_VPX37087_031_2-S_HM_WW_West_South_PQC4_GCD_GCD05_IV_Run02_09_22_2021_07_54_44_PM.txt,Brown
37087,2S,EE,94072,37087_044_2-S_HM_EE,5.191,0.821,-2.295,-2.099,PQC4,GCD05,Not Used,Right,GCD,PQC_HM_POSITION 3,0.01,20.0,20.088,Test_HPK_VPX37087_044_2-S_HM_EE_East_South_PQC4_GCD_GCD05_IV_Run01_09_22_2021_10_25_46_PM.txt,Brown
37087,2S,WW,94075,37087_044_2-S_HM_WW,5.28,0.837,-2.322,-2.114,PQC4,GCD05,Not Used,Right,GCD,PQC_HM_POSITION 4,0.01,20.0,20.06,Test_HPK_VPX37087_044_2-S_HM_WW_West_North_PQC4_GCD_GCD05_IV_Run01_09_22_2021_11_19_13_PM.txt,Brown
37088,2S,EE,94134,37088_006_2-S_HM_EE,5.466,0.868,-2.029,-1.818,PQC4,GCD05,Not Used,Right,GCD,PQC_HM_POSITION 1,0.01,20.0,20.05,Test_HPK_VPX37088_006_2-S_HM_EE_East_South_PQC4_GCD_GCD05_IV_Run02_09_24_2021_10_31_17_AM.txt,Brown
37088,2S,WW,94137,37088_006_2-S_HM_WW,4.724,0.75,-2.178,-1.974,PQC4,GCD05,Not Used,Right,GCD,PQC_HM_POSITION 2,0.01,20.0,20.044,Test_HPK_VPX37088_006_2-S_HM_WW_West_North_PQC4_GCD_GCD05_IV_Run02_09_24_2021_10_11_25_AM.txt,Brown
37088,2S,EE,94214,37088_017_2-S_HM_EE,4.904,0.777,-2.265,-2.08,PQC4,GCD05,Not Used,Right,GCD,PQC_HM_POSITION 3,0.01,20.0,20.067,Test_HPK_VPX37088_017_2-S_HM_EE_East_South_PQC4_GCD_GCD05_IV_Run01_09_23_2021_09_33_03_PM.txt,Brown
37088,2S,WW,94217,37088_017_2-S_HM_WW,5.223,0.828,-2.249,-2.052,PQC4,GCD05,Not Used,Right,GCD,PQC_HM_POSITION 4,0.01,20.0,20.062,Test_HPK_VPX37088_017_2-S_HM_WW_West_North_PQC4_GCD_GCD05_IV_Run01_09_23_2021_10_26_29_PM.txt,Brown
37088,2S,EE,94294,37088_028_2-S_HM_EE,4.136,0.655,-1.971,-1.77,PQC4,GCD05,Not Used,Right,GCD,PQC_HM_POSITION 1,0.01,20.0,20.074,Test_HPK_VPX37088_028_2-S_HM_EE_East_South_PQC4_GCD_GCD05_IV_Run01_09_24_2021_07_17_00_PM.txt,Brown
37088,2S,WW,94297,37088_028_2-S_HM_WW,4.298,0.681,-1.96,-1.766,PQC4,GCD05,Not Used,Right,GCD,PQC_HM_POSITION 2,0.01,20.0,20.081,Test_HPK_VPX37088_028_2-S_HM_WW_West_North_PQC4_GCD_GCD05_IV_Run01_09_24_2021_08_08_54_PM.txt,Brown
37088,2S,EE,94374,37088_039_2-S_HM_EE,4.222,0.667,-1.946,-1.749,PQC4,GCD05,Not Used,Right,GCD,PQC_HM_POSITION 3,0.01,20.0,20.1,Test_HPK_VPX37088_039_2-S_HM_EE_East_South_PQC4_GCD_GCD05_IV_Run01_09_24_2021_09_00_52_PM.txt,Brown
37088,2S,EE,94374,37088_039_2-S_HM_EE,4.222,0.667,-1.946,-1.749,PQC4,GCD05,Not Used,Right,GCD,PQC_HM_POSITION 3,0.01,20.0,20.1,Test_HPK_VPX37088_039_2-S_HM_EE_East_South_PQC4_GCD_GCD05_IV_Run01_09_24_2021_09_00_52_PM.txt,Brown
