Repository: PanosAssiouras/Analysis_DB_data_PQC

File: Flute_2/GCD/data.csv (part 4 of 6)
batch_number,Type,Orientation,PART_ID,PART_NAME_LABEL,ISURF_PAMPR,S0_CMSEC,VFB_ACC_V,VFB_INV_V,KIND_OF_HM_FLUTE_ID,KIND_OF_HM_STRUCT_ID,KIND_OF_HM_CONFIG_ID,KIND_OF_HM_SET_ID,PROCEDURE_TYPE,EQUIPMENT,WAITING_TIME_S,TEMP_SET_DEGC,AV_TEMP_DEGC,FILE_NAME,Location
37398,PSS,EE,103498,37398_004_PSS_HM_EE,5.293,0.838,-2.511,-2.293,PQC4,GCD05,Not Used,Left,GCD,PQC_HM_POSITION 1,0.01,20.0,20.082,Test_HPK_VPX37398_004_PSS_HM_EE_East_North_PQC4_GCD_GCD05_IV_Run01_10_13_2021_12_54_40_PM.txt,Brown
37398,PSS,WW,103513,37398_004_PSS_HM_WW,5.676,0.901,-2.519,-2.299,PQC4,GCD05,Not Used,Right,GCD,PQC_HM_POSITION 2,0.01,20.0,20.056,Test_HPK_VPX37398_004_PSS_HM_WW_West_North_PQC4_GCD_GCD05_IV_Run01_10_12_2021_08_33_36_PM.txt,Brown
37398,PSS,EE,103634,37398_015_PSS_HM_EE,5.606,0.89,-2.541,-2.316,PQC4,GCD05,Not Used,Right,GCD,PQC_HM_POSITION 3,0.01,20.0,20.044,Test_HPK_VPX37398_015_PSS_HM_EE_East_South_PQC4_GCD_GCD05_IV_Run01_10_12_2021_09_25_25_PM.txt,Brown
37398,PSS,WW,103639,37398_015_PSS_HM_WW,5.764,0.915,-2.509,-2.285,PQC4,GCD05,Not Used,Right,GCD,PQC_HM_POSITION 4,0.01,20.0,20.046,Test_HPK_VPX37398_015_PSS_HM_WW_West_North_PQC4_GCD_GCD05_IV_Run01_10_12_2021_10_17_15_PM.txt,Brown
37398,PSS,EE,103754,37398_025_PSS_HM_EE,5.772,0.915,-2.495,-2.266,PQC4,GCD05,Not Used,Right,GCD,PQC_HM_POSITION 1,0.01,20.0,20.061,Test_HPK_VPX37398_025_PSS_HM_EE_East_South_PQC4_GCD_GCD05_IV_Run01_10_13_2021_07_06_01_PM.txt,Brown
37398,PSS,WW,103759,37398_025_PSS_HM_WW,6.032,0.955,-2.485,-2.272,PQC4,GCD05,Not Used,Right,GCD,PQC_HM_POSITION 2,0.01,20.0,20.075,Test_HPK_VPX37398_025_PSS_HM_WW_West_North_PQC4_GCD_GCD05_IV_Run01_10_13_2021_07_56_37_PM.txt,Brown
37398,PSS,EE,103890,37398_037_PSS_HM_EE,5.4,0.856,-2.418,-2.189,PQC4,GCD05,Not Used,Right,GCD,PQC_HM_POSITION 3,0.01,20.0,20.069,Test_HPK_VPX37398_037_PSS_HM_EE_East_South_PQC4_GCD_GCD05_IV_Run01_10_13_2021_08_47_48_PM.txt,Brown
37398,PSS,WW,103895,37398_037_PSS_HM_WW,5.47,0.867,-2.411,-2.193,PQC4,GCD05,Not Used,Right,GCD,PQC_HM_POSITION 4,0.01,20.0,20.073,Test_HPK_VPX37398_037_PSS_HM_WW_West_North_PQC4_GCD_GCD05_IV_Run01_10_13_2021_09_38_27_PM.txt,Brown
37399,PSS,EE,104076,37399_004_PSS_HM_EE,4.567,0.723,-2.207,-2.045,PQC4,GCD05,Not Used,Right,GCD,PQC_HM_POSITION 1,0.01,20.0,20.079,Test_HPK_VPX37399_004_PSS_HM_EE_East_South_PQC4_GCD_GCD05_IV_Run01_10_14_2021_07_22_57_PM.txt,Brown
37399,PSS,WW,104091,37399_004_PSS_HM_WW,4.958,0.787,-2.33,-2.146,PQC4,GCD05,Not Used,Right,GCD,PQC_HM_POSITION 2,0.01,20.0,20.044,Test_HPK_VPX37399_004_PSS_HM_WW_West_North_PQC4_GCD_GCD05_IV_Run01_10_14_2021_08_13_49_PM.txt,Brown
37399,PSS,EE,104196,37399_014_PSS_HM_EE,4.722,0.748,-2.266,-2.079,PQC4,GCD05,Not Used,Right,GCD,PQC_HM_POSITION 3,0.01,20.0,20.072,Test_HPK_VPX37399_014_PSS_HM_EE_East_South_PQC4_GCD_GCD05_IV_Run01_10_14_2021_09_01_21_PM.txt,Brown
37399,PSS,WW,104211,37399_014_PSS_HM_WW,5.527,0.877,-2.363,-2.167,PQC4,GCD05,Not Used,Right,GCD,PQC_HM_POSITION 4,0.01,20.0,20.057,Test_HPK_VPX37399_014_PSS_HM_WW_West_North_PQC4_GCD_GCD05_IV_Run01_10_14_2021_09_52_14_PM.txt,Brown
37399,PSS,EE,104316,37399_024_PSS_HM_EE,5.331,0.848,-2.307,-2.11,PQC4,GCD05,Not Used,Right,GCD,PQC_HM_POSITION 1,0.01,20.0,20.02,Test_HPK_VPX37399_024_PSS_HM_EE_East_South_PQC4_GCD_GCD05_IV_Run01_10_18_2021_03_09_45_PM.txt,Brown
37399,PSS,WW,104331,37399_024_PSS_HM_WW,5.25,0.835,-2.331,-2.148,PQC4,GCD05,Not Used,Right,GCD,PQC_HM_POSITION 2,0.01,20.0,20.025,Test_HPK_VPX37399_024_PSS_HM_WW_West_North_PQC4_GCD_GCD05_IV_Run01_10_18_2021_03_59_21_PM.txt,Brown
37399,PSS,EE,104474,37399_038_PSS_HM_EE,4.668,0.741,-2.134,-1.933,PQC4,GCD05,Not Used,Right,GCD,PQC_HM_POSITION 3,0.01,20.0,20.045,Test_HPK_VPX37399_038_PSS_HM_EE_East_South_PQC4_GCD_GCD05_IV_Run01_10_18_2021_04_53_29_PM.txt,Brown
37399,PSS,WW,104479,37399_038_PSS_HM_WW,4.771,0.758,-2.207,-2.012,PQC4,GCD05,Not Used,Right,GCD,PQC_HM_POSITION 4,0.01,20.0,20.041,Test_HPK_VPX37399_038_PSS_HM_WW_West_North_PQC4_GCD_GCD05_IV_Run01_10_18_2021_05_44_37_PM.txt,Brown
37406,2S,EE,107914,37406_005_2-S_HM_EE,5.64,0.893,-2.495,-2.283,PQC4,GCD05,Not Used,Right,GCD,PQC_HM_POSITION 1,0.01,20.0,20.085,Test_HPK_VPX37406_005_2-S_HM_EE_East_South_PQC4_GCD_GCD05_IV_Run01_10_05_2021_09_09_34_PM.txt,Brown
37406,2S,WW,107917,37406_005_2-S_HM_WW,5.712,0.909,-2.44,-2.253,PQC4,GCD05,Not Used,Right,GCD,PQC_HM_POSITION 2,0.01,20.0,20.021,Test_HPK_VPX37406_005_2-S_HM_WW_West_North_PQC4_GCD_GCD05_IV_Run01_10_05_2021_10_02_11_PM.txt,Brown
37406,2S,EE,107994,37406_018_2-S_HM_EE,5.53,0.878,-2.518,-2.308,PQC4,GCD05,Not Used,Right,GCD,PQC_HM_POSITION 3,0.01,20.0,20.052,Test_HPK_VPX37406_018_2-S_HM_EE_East_South_PQC4_GCD_GCD05_IV_Run01_10_05_2021_10_54_44_PM.txt,Brown
37406,2S,WW,107997,37406_018_2-S_HM_WW,5.498,0.872,-2.519,-2.32,PQC4,GCD05,Not Used,Left,GCD,PQC_HM_POSITION 4,0.01,20.0,20.057,Test_HPK_VPX37406_018_2-S_HM_WW_West_South_PQC4_GCD_GCD05_IV_Run01_10_06_2021_12_44_43_PM.txt,Brown
37406,2S,EE,108074,37406_033_2-S_HM_EE,5.18,0.821,-2.345,-2.164,PQC4,GCD05,Not Used,Right,GCD,PQC_HM_POSITION 1,0.01,20.0,20.065,Test_HPK_VPX37406_033_2-S_HM_EE_East_South_PQC4_GCD_GCD05_IV_Run01_10_06_2021_07_13_55_PM.txt,Brown
37406,2S,WW,108077,37406_033_2-S_HM_WW,5.223,0.828,-2.335,-2.143,PQC4,GCD05,Not Used,Right,GCD,PQC_HM_POSITION 2,0.01,20.0,20.059,Test_HPK_VPX37406_033_2-S_HM_WW_West_North_PQC4_GCD_GCD05_IV_Run01_10_06_2021_08_05_45_PM.txt,Brown
37406,2S,EE,108154,37406_045_2-S_HM_EE,5.623,0.891,-2.441,-2.255,PQC4,GCD05,Not Used,Right,GCD,PQC_HM_POSITION 3,0.01,20.0,20.072,Test_HPK_VPX37406_045_2-S_HM_EE_East_South_PQC4_GCD_GCD05_IV_Run01_10_06_2021_08_57_35_PM.txt,Brown
37406,2S,WW,108157,37406_045_2-S_HM_WW,5.354,0.85,-2.458,-2.254,PQC4,GCD05,Not Used,Right,GCD,PQC_HM_POSITION 4,0.01,20.0,20.053,Test_HPK_VPX37406_045_2-S_HM_WW_West_North_PQC4_GCD_GCD05_IV_Run01_10_06_2021_09_49_23_PM.txt,Brown
37407,2S,EE,108194,37407_005_2-S_HM_EE,5.577,0.883,-2.644,-2.454,PQC4,GCD05,Not Used,Left,GCD,PQC_HM_POSITION 1,0.01,20.0,20.084,Test_HPK_VPX37407_005_2-S_HM_EE_East_North_PQC4_GCD_GCD05_IV_Run01_10_08_2021_11_40_38_AM.txt,Brown
37407,2S,WW,108197,37407_005_2-S_HM_WW,5.975,0.948,-2.599,-2.407,PQC4,GCD05,Not Used,Right,GCD,PQC_HM_POSITION 2,0.01,20.0,20.061,Test_HPK_VPX37407_005_2-S_HM_WW_West_North_PQC4_GCD_GCD05_IV_Run01_10_07_2021_07_36_13_PM.txt,Brown
37407,2S,EE,108274,37407_017_2-S_HM_EE,6.082,0.963,-2.737,-2.559,PQC4,GCD05,Not Used,Right,GCD,PQC_HM_POSITION 3,0.01,20.0,20.084,Test_HPK_VPX37407_017_2-S_HM_EE_East_South_PQC4_GCD_GCD05_IV_Run01_10_07_2021_08_27_59_PM.txt,Brown
37407,2S,WW,108277,37407_017_2-S_HM_WW,6.061,0.968,-2.65,-2.461,PQC4,GCD05,Not Used,Right,GCD,PQC_HM_POSITION 4,0.01,20.0,19.981,Test_HPK_VPX37407_017_2-S_HM_WW_West_North_PQC4_GCD_GCD05_IV_Run01_10_07_2021_09_19_25_PM.txt,Brown
37407,2S,EE,108354,37407_028_2-S_HM_EE,5.145,0.814,-2.517,-2.318,PQC4,GCD05,Not Used,Right,GCD,PQC_HM_POSITION 1,0.01,20.0,20.094,Test_HPK_VPX37407_028_2-S_HM_EE_East_South_PQC4_GCD_GCD05_IV_Run01_10_08_2021_05_07_10_PM.txt,Brown
37407,2S,WW,108357,37407_028_2-S_HM_WW,5.128,0.813,-2.413,-2.219,PQC4,GCD05,Not Used,Right,GCD,PQC_HM_POSITION 2,0.01,20.0,20.067,Test_HPK_VPX37407_028_2-S_HM_WW_West_North_PQC4_GCD_GCD05_IV_Run01_10_08_2021_05_58_45_PM.txt,Brown
37407,2S,EE,108434,37407_038_2-S_HM_EE,5.784,0.916,-2.564,-2.369,PQC4,GCD05,Not Used,Right,GCD,PQC_HM_POSITION 3,0.01,20.0,20.075,Test_HPK_VPX37407_038_2-S_HM_EE_East_South_PQC4_GCD_GCD05_IV_Run01_10_08_2021_06_50_13_PM.txt,Brown
37407,2S,WW,108437,37407_038_2-S_HM_WW,5.448,0.863,-2.465,-2.263,PQC4,GCD05,Not Used,Right,GCD,PQC_HM_POSITION 4,0.01,20.0,20.073,Test_HPK_VPX37407_038_2-S_HM_WW_West_North_PQC4_GCD_GCD05_IV_Run01_10_08_2021_07_41_54_PM.txt,Brown
37895,PSS,EE,109734,37895_005_PSS_HM_EE,5.198,0.828,-2.578,-2.392,PQC4,GCD05,Not Used,Right,GCD,PQC_HM_POSITION 1,0.01,20.0,20.005,Test_HPK_VPX37895_005_PSS_HM_EE_East_South_PQC4_GCD_GCD05_IV_Run01_11_02_2021_06_01_01_PM.txt,Brown
37895,PSS,WW,109739,37895_005_PSS_HM_WW,5.38,0.854,-2.514,-2.347,PQC4,GCD05,Not Used,Right,GCD,PQC_HM_POSITION 2,0.01,20.0,20.051,Test_HPK_VPX37895_005_PSS_HM_WW_West_North_PQC4_GCD_GCD05_IV_Run01_11_02_2021_06_55_20_PM.txt,Brown
37895,PSS,EE,109876,37895_017_PSS_HM_EE,5.303,0.842,-2.545,-2.367,PQC4,GCD05,Not Used,Right,GCD,PQC_HM_POSITION 3,0.01,20.0,20.046,Test_HPK_VPX37895_017_PSS_HM_EE_East_South_PQC4_GCD_GCD05_IV_Run01_11_02_2021_07_49_31_PM.txt,Brown
37895,PSS,WW,109891,37895_017_PSS_HM_WW,5.547,0.881,-2.537,-2.356,PQC4,GCD05,Not Used,Right,GCD,PQC_HM_POSITION 4,0.01,20.0,20.042,Test_HPK_VPX37895_017_PSS_HM_WW_West_North_PQC4_GCD_GCD05_IV_Run01_11_02_2021_08_43_39_PM.txt,Brown
37895,PSS,EE,110012,37895_029_PSS_HM_EE,4.82,0.764,-2.385,-2.185,PQC4,GCD05,Not Used,Right,GCD,PQC_HM_POSITION 1,0.01,20.0,20.065,Test_HPK_VPX37895_029_PSS_HM_EE_East_South_PQC4_GCD_GCD05_IV_Run01_11_03_2021_06_10_32_PM.txt,Brown
37895,PSS,WW,110017,37895_029_PSS_HM_WW,5.093,0.806,-2.341,-2.161,PQC4,GCD05,Not Used,Right,GCD,PQC_HM_POSITION 2,0.01,20.0,20.08,Test_HPK_VPX37895_029_PSS_HM_WW_West_North_PQC4_GCD_GCD05_IV_Run01_11_04_2021_11_49_16_AM.txt,Brown
37895,PSS,EE,110138,37895_040_PSS_HM_EE,5.024,0.795,-2.37,-2.185,PQC4,GCD05,Not Used,Right,GCD,PQC_HM_POSITION 3,0.01,20.0,20.079,Test_HPK_VPX37895_040_PSS_HM_EE_East_South_PQC4_GCD_GCD05_IV_Run01_11_04_2021_12_46_03_PM.txt,Brown
37895,PSS,WW,110153,37895_040_PSS_HM_WW,5.289,0.837,-2.362,-2.191,PQC4,GCD05,Not Used,Right,GCD,PQC_HM_POSITION 4,0.01,20.0,20.089,Test_HPK_VPX37895_040_PSS_HM_WW_West_North_PQC4_GCD_GCD05_IV_Run01_11_04_2021_01_40_37_PM.txt,Brown
37903,2S,EE,113290,37903_006_2-S_HM_EE,5.671,0.902,-1.964,-1.755,PQC4,GCD05,Not Used,Right,GCD,PQC_HM_POSITION 1,0.01,20.0,20.033,Test_HPK_VPX37903_006_2-S_HM_EE_East_South_PQC4_GCD_GCD05_IV_Run01_10_29_2021_01_29_54_PM.txt,Brown
37903,2S,WW,113293,37903_006_2-S_HM_WW,6.159,0.977,-1.782,-1.554,PQC4,GCD05,Not Used,Right,GCD,PQC_HM_POSITION 2,0.01,20.0,20.061,Test_HPK_VPX37903_006_2-S_HM_WW_West_North_PQC4_GCD_GCD05_IV_Run01_10_29_2021_02_24_15_PM.txt,Brown
37903,2S,EE,113370,37903_018_2-S_HM_EE,5.706,0.905,-2.059,-1.853,PQC4,GCD05,Not Used,Right,GCD,PQC_HM_POSITION 3,0.01,20.0,20.063,Test_HPK_VPX37903_018_2-S_HM_EE_East_South_PQC4_GCD_GCD05_IV_Run01_10_29_2021_03_18_38_PM.txt,Brown
37903,2S,WW,113373,37903_018_2-S_HM_WW,6.199,0.983,-1.877,-1.661,PQC4,GCD05,Not Used,Right,GCD,PQC_HM_POSITION 4,0.01,20.0,20.063,Test_HPK_VPX37903_018_2-S_HM_WW_West_North_PQC4_GCD_GCD05_IV_Run01_10_29_2021_04_13_09_PM.txt,Brown
37903,2S,EE,113450,37903_029_2-S_HM_EE,5.023,0.796,-1.91,-1.703,PQC4,GCD05,Not Used,Right,GCD,PQC_HM_POSITION 1,0.01,20.0,20.069,Test_HPK_VPX37903_029_2-S_HM_EE_East_South_PQC4_GCD_GCD05_IV_Run01_10_29_2021_07_13_25_PM.txt,Brown
37903,2S,WW,113453,37903_029_2-S_HM_WW,5.446,0.863,-1.687,-1.462,PQC4,GCD05,Not Used,Right,GCD,PQC_HM_POSITION 2,0.01,20.0,20.065,Test_HPK_VPX37903_029_2-S_HM_WW_West_North_PQC4_GCD_GCD05_IV_Run01_10_29_2021_08_07_39_PM.txt,Brown
37903,2S,EE,113530,37903_039_2-S_HM_EE,5.413,0.857,-1.862,-1.658,PQC4,GCD05,Not Used,Right,GCD,PQC_HM_POSITION 3,0.01,20.0,20.079,Test_HPK_VPX37903_039_2-S_HM_EE_East_South_PQC4_GCD_GCD05_IV_Run01_10_29_2021_09_01_56_PM.txt,Brown
37903,2S,WW,113533,37903_039_2-S_HM_WW,5.959,0.944,-1.676,-1.456,PQC4,GCD05,Not Used,Right,GCD,PQC_HM_POSITION 4,0.01,20.0,20.077,Test_HPK_VPX37903_039_2-S_HM_WW_West_North_PQC4_GCD_GCD05_IV_Run01_10_29_2021_09_56_12_PM.txt,Brown
37896,PSS,EE,114938,37896_004_PSS_HM_EE,4.332,0.689,-2.24,-2.046,PQC4,GCD05,Not Used,Right,GCD,PQC_HM_POSITION 1,0.01,20.0,20.034,Test_HPK_VPX37896_004_PSS_HM_EE_East_South_PQC4_GCD_GCD05_IV_Run01_11_17_2021_07_16_38_PM.txt,Brown
37896,PSS,WW,114953,37896_004_PSS_HM_WW,4.639,0.736,-2.227,-2.046,PQC4,GCD05,Not Used,Right,GCD,PQC_HM_POSITION 2,0.01,20.0,20.056,Test_HPK_VPX37896_004_PSS_HM_WW_West_North_PQC4_GCD_GCD05_IV_Run01_11_17_2021_08_11_19_PM.txt,Brown
37896,PSS,EE,115074,37896_015_PSS_HM_EE,4.545,0.72,-2.238,-2.078,PQC4,GCD05,Not Used,Right,GCD,PQC_HM_POSITION 3,0.01,20.0,20.07,Test_HPK_VPX37896_015_PSS_HM_EE_East_South_PQC4_GCD_GCD05_IV_Run01_11_17_2021_09_05_51_PM.txt,Brown
37896,PSS,WW,115079,37896_015_PSS_HM_WW,4.826,0.766,-2.31,-2.149,PQC4,GCD05,Not Used,Right,GCD,PQC_HM_POSITION 4,0.01,20.0,20.047,Test_HPK_VPX37896_015_PSS_HM_WW_West_North_PQC4_GCD_GCD05_IV_Run01_11_17_2021_10_00_27_PM.txt,Brown
37896,PSS,EE,115194,37896_025_PSS_HM_EE,4.907,0.777,-2.333,-2.166,PQC4,GCD05,Not Used,Right,GCD,PQC_HM_POSITION 1,0.01,20.0,20.074,Test_HPK_VPX37896_025_PSS_HM_EE_East_South_PQC4_GCD_GCD05_IV_Run01_11_19_2021_06_18_27_PM.txt,Brown
37896,PSS,WW,115199,37896_025_PSS_HM_WW,5.02,0.795,-2.364,-2.177,PQC4,GCD05,Not Used,Right,GCD,PQC_HM_POSITION 2,0.01,20.0,20.083,Test_HPK_VPX37896_025_PSS_HM_WW_West_North_PQC4_GCD_GCD05_IV_Run01_11_19_2021_07_12_42_PM.txt,Brown
37896,PSS,EE,115330,37896_036_PSS_HM_EE,4.171,0.66,-2.158,-1.961,PQC4,GCD05,Not Used,Right,GCD,PQC_HM_POSITION 3,0.01,20.0,20.088,Test_HPK_VPX37896_036_PSS_HM_EE_East_South_PQC4_GCD_GCD05_IV_Run01_11_19_2021_08_06_44_PM.txt,Brown
37896,PSS,WW,115335,37896_036_PSS_HM_WW,4.464,0.707,-2.147,-1.967,PQC4,GCD05,Not Used,Right,GCD,PQC_HM_POSITION 4,0.01,20.0,20.073,Test_HPK_VPX37896_036_PSS_HM_WW_West_North_PQC4_GCD_GCD05_IV_Run02_11_22_2021_10_30_55_AM.txt,Brown
38212,PSS,EE,115532,38212_004_PSS_HM_EE,5.681,0.897,-2.105,-1.937,PQC4,GCD05,Not Used,Right,GCD,PQC_HM_POSITION 1,0.01,20.0,20.116,Test_HPK_VPX38212_004_PSS_HM_EE_East_South_PQC4_GCD_GCD05_IV_Run01_11_22_2021_08_45_17_PM.txt,Brown
38212,PSS,WW,115537,38212_004_PSS_HM_WW,6.229,0.979,-1.966,-1.758,PQC4,GCD05,Not Used,Right,GCD,PQC_HM_POSITION 2,0.01,20.0,20.162,Test_HPK_VPX38212_004_PSS_HM_WW_West_North_PQC4_GCD_GCD05_IV_Run01_11_22_2021_09_39_35_PM.txt,Brown
38212,PSS,EE,115690,38212_017_PSS_HM_EE,5.645,0.887,-2.155,-1.974,PQC4,GCD05,Not Used,Right,GCD,PQC_HM_POSITION 3,0.01,20.0,20.165,Test_HPK_VPX38212_017_PSS_HM_EE_East_South_PQC4_GCD_GCD05_IV_Run01_11_22_2021_10_33_42_PM.txt,Brown
38212,PSS,WW,115695,38212_017_PSS_HM_WW,6.2,0.976,-2.035,-1.819,PQC4,GCD05,Not Used,Right,GCD,PQC_HM_POSITION 4,0.01,20.0,20.145,Test_HPK_VPX38212_017_PSS_HM_WW_West_North_PQC4_GCD_GCD05_IV_Run01_11_22_2021_11_27_51_PM.txt,Brown
38212,PSS,EE,115816,38212_028_PSS_HM_EE,4.818,0.758,-1.947,-1.748,PQC4,GCD05,Not Used,Right,GCD,PQC_HM_POSITION 1,0.01,20.0,20.145,Test_HPK_VPX38212_028_PSS_HM_EE_East_South_PQC4_GCD_GCD05_IV_Run01_11_23_2021_07_53_51_PM.txt,Brown
38212,PSS,WW,115831,38212_028_PSS_HM_WW,5.168,0.81,-1.79,-1.581,PQC4,GCD05,Not Used,Right,GCD,PQC_HM_POSITION 2,0.01,20.0,20.192,Test_HPK_VPX38212_028_PSS_HM_WW_West_North_PQC4_GCD_GCD05_IV_Run01_11_23_2021_08_48_09_PM.txt,Brown
38212,PSS,EE,115936,38212_038_PSS_HM_EE,5.324,0.835,-1.959,-1.778,PQC4,GCD05,Not Used,Right,GCD,PQC_HM_POSITION 3,0.01,20.0,20.184,Test_HPK_VPX38212_038_PSS_HM_EE_East_South_PQC4_GCD_GCD05_IV_Run01_11_23_2021_09_42_19_PM.txt,Brown
38212,PSS,WW,115951,38212_038_PSS_HM_WW,5.867,0.921,-1.789,-1.576,PQC4,GCD05,Not Used,Right,GCD,PQC_HM_POSITION 4,0.01,20.0,20.173,Test_HPK_VPX38212_038_PSS_HM_WW_West_North_PQC4_GCD_GCD05_IV_Run01_11_23_2021_10_36_31_PM.txt,Brown
38202,2S,EE,126256,38202_004_2-S_HM_EE,4.439,0.707,-2.327,-2.153,PQC4,GCD05,Not Used,Right,GCD,PQC_HM_POSITION 1,0.01,20.0,20.017,Test_HPK_VPX38202_004_2-S_HM_EE_East_South_PQC4_GCD_GCD05_IV_Run01_01_06_2022_07_16_44_PM.txt,Brown
38202,2S,WW,126259,38202_004_2-S_HM_WW,4.82,0.767,-2.145,-1.964,PQC4,GCD05,Not Used,Right,GCD,PQC_HM_POSITION 2,0.01,20.0,20.025,Test_HPK_VPX38202_004_2-S_HM_WW_West_North_PQC4_GCD_GCD05_IV_Run01_01_06_2022_08_11_12_PM.txt,Brown
38202,2S,EE,126350,38202_019_2-S_HM_EE,4.817,0.767,-2.304,-2.145,PQC4,GCD05,Not Used,Right,GCD,PQC_HM_POSITION 3,0.01,20.0,20.022,Test_HPK_VPX38202_019_2-S_HM_EE_East_South_PQC4_GCD_GCD05_IV_Run01_01_06_2022_09_05_36_PM.txt,Brown
38202,2S,WW,126353,38202_019_2-S_HM_WW,5.217,0.83,-2.224,-2.046,PQC4,GCD05,Not Used,Right,GCD,PQC_HM_POSITION 4,0.01,20.0,20.019,Test_HPK_VPX38202_019_2-S_HM_WW_West_North_PQC4_GCD_GCD05_IV_Run01_01_06_2022_09_59_53_PM.txt,Brown
38202,2S,EE,126430,38202_031_2-S_HM_EE,4.243,0.672,-2.35,-2.178,PQC4,GCD05,Not Used,Right,GCD,PQC_HM_POSITION 1,0.01,20.0,20.079,Test_HPK_VPX38202_031_2-S_HM_EE_East_South_PQC4_GCD_GCD05_IV_Run05_01_10_2022_12_08_06_PM.txt,Brown
38202,2S,WW,126433,38202_031_2-S_HM_WW,4.434,0.706,-2.064,-1.889,PQC4,GCD05,Not Used,Right,GCD,PQC_HM_POSITION 2,0.01,20.0,20.008,Test_HPK_VPX38202_031_2-S_HM_WW_West_North_PQC4_GCD_GCD05_IV_Run01_01_07_2022_07_19_13_PM.txt,Brown
38202,2S,EE,126510,38202_046_2-S_HM_EE,4.446,0.709,-2.398,-2.253,PQC4,GCD05,Not Used,Right,GCD,PQC_HM_POSITION 3,0.01,20.0,20.004,Test_HPK_VPX38202_046_2-S_HM_EE_East_South_PQC4_GCD_GCD05_IV_Run06_01_10_2022_12_18_50_PM.txt,Brown
38202,2S,WW,126513,38202_046_2-S_HM_WW,4.681,0.746,-2.125,-1.954,PQC4,GCD05,Not Used,Right,GCD,PQC_HM_POSITION 4,0.01,20.0,20.009,Test_HPK_VPX38202_046_2-S_HM_WW_West_North_PQC4_GCD_GCD05_IV_Run01_01_07_2022_09_07_54_PM.txt,Brown
38693,2S,EE,126798,38693_004_2-S_HM_EE,4.492,0.715,-2.115,-1.952,PQC4,GCD05,Not Used,Right,GCD,PQC_HM_POSITION 1,0.01,20.0,20.014,Test_HPK_VPX38693_004_2-S_HM_EE_East_South_PQC4_GCD_GCD05_IV_Run01_01_10_2022_08_37_51_PM.txt,Brown
38693,2S,WW,126811,38693_004_2-S_HM_WW,4.713,0.75,-2.156,-1.982,PQC4,GCD05,Not Used,Right,GCD,PQC_HM_POSITION 2,0.01,20.0,20.024,Test_HPK_VPX38693_004_2-S_HM_WW_West_North_PQC4_GCD_GCD05_IV_Run01_01_10_2022_09_29_45_PM.txt,Brown
38693,2S,EE,126878,38693_016_2-S_HM_EE,4.614,0.735,-2.237,-2.068,PQC4,GCD05,Not Used,Right,GCD,PQC_HM_POSITION 3,0.01,20.0,20.003,Test_HPK_VPX38693_016_2-S_HM_EE_East_South_PQC4_GCD_GCD05_IV_Run01_01_10_2022_10_21_41_PM.txt,Brown
38693,2S,WW,126891,38693_016_2-S_HM_WW,4.93,0.785,-2.194,-2.044,PQC4,GCD05,Not Used,Right,GCD,PQC_HM_POSITION 4,0.01,20.0,20.012,Test_HPK_VPX38693_016_2-S_HM_WW_West_North_PQC4_GCD_GCD05_IV_Run01_01_10_2022_11_13_35_PM.txt,Brown
38693,2S,EE,126958,38693_030_2-S_HM_EE,4.205,0.67,-2.036,-1.867,PQC4,GCD05,Not Used,Right,GCD,PQC_HM_POSITION 1,0.01,20.0,20.008,Test_HPK_VPX38693_030_2-S_HM_EE_East_South_PQC4_GCD_GCD05_IV_Run01_01_11_2022_04_35_23_PM.txt,Brown
38693,2S,WW,126971,38693_030_2-S_HM_WW,4.464,0.711,-1.997,-1.841,PQC4,GCD05,Not Used,Right,GCD,PQC_HM_POSITION 2,0.01,20.0,20.011,Test_HPK_VPX38693_030_2-S_HM_WW_West_North_PQC4_GCD_GCD05_IV_Run01_01_11_2022_05_27_38_PM.txt,Brown
38693,2S,EE,127038,38693_044_2-S_HM_EE,4.596,0.732,-2.094,-1.937,PQC4,GCD05,Not Used,Right,GCD,PQC_HM_POSITION 3,0.01,20.0,20.011,Test_HPK_VPX38693_044_2-S_HM_EE_East_South_PQC4_GCD_GCD05_IV_Run01_01_11_2022_06_19_45_PM.txt,Brown
38693,2S,WW,127051,38693_044_2-S_HM_WW,4.583,0.73,-2.088,-1.924,PQC4,GCD05,Not Used,Right,GCD,PQC_HM_POSITION 4,0.01,20.0,20.005,Test_HPK_VPX38693_044_2-S_HM_WW_West_North_PQC4_GCD_GCD05_IV_Run01_01_11_2022_07_11_47_PM.txt,Brown
38694,2S,EE,127114,38694_008_2-S_HM_EE,5.615,0.895,-2.475,-2.321,PQC4,GCD05,Not Used,Right,GCD,PQC_HM_POSITION 1,0.01,20.0,20.008,Test_HPK_VPX38694_008_2-S_HM_EE_East_South_PQC4_GCD_GCD05_IV_Run01_01_12_2022_07_52_41_PM.txt,Brown
38694,2S,WW,127117,38694_008_2-S_HM_WW,5.716,0.911,-2.471,-2.299,PQC4,GCD05,Not Used,Right,GCD,PQC_HM_POSITION 2,0.01,20.0,20.009,Test_HPK_VPX38694_008_2-S_HM_WW_West_North_PQC4_GCD_GCD05_IV_Run01_01_12_2022_08_44_46_PM.txt,Brown
38694,2S,EE,127194,38694_018_2-S_HM_EE,5.821,0.927,-2.443,-2.274,PQC4,GCD05,Not Used,Right,GCD,PQC_HM_POSITION 3,0.01,20.0,20.017,Test_HPK_VPX38694_018_2-S_HM_EE_East_South_PQC4_GCD_GCD05_IV_Run01_01_12_2022_09_36_48_PM.txt,Brown
38694,2S,WW,127197,38694_018_2-S_HM_WW,5.961,0.949,-2.434,-2.267,PQC4,GCD05,Not Used,Right,GCD,PQC_HM_POSITION 4,0.01,20.0,20.011,Test_HPK_VPX38694_018_2-S_HM_WW_West_North_PQC4_GCD_GCD05_IV_Run01_01_12_2022_10_28_51_PM.txt,Brown
38694,2S,EE,127274,38694_030_2-S_HM_EE,5.022,0.8,-2.305,-2.158,PQC4,GCD05,Not Used,Right,GCD,PQC_HM_POSITION 1,0.01,20.0,20.01,Test_HPK_VPX38694_030_2-S_HM_EE_East_South_PQC4_GCD_GCD05_IV_Run01_01_13_2022_07_30_46_PM.txt,Brown
38694,2S,WW,127277,38694_030_2-S_HM_WW,5.189,0.826,-2.255,-2.096,PQC4,GCD05,Not Used,Right,GCD,PQC_HM_POSITION 2,0.01,20.0,20.012,Test_HPK_VPX38694_030_2-S_HM_WW_West_North_PQC4_GCD_GCD05_IV_Run01_01_13_2022_08_22_44_PM.txt,Brown
38694,2S,EE,127354,38694_041_2-S_HM_EE,5.302,0.844,-2.349,-2.178,PQC4,GCD05,Not Used,Right,GCD,PQC_HM_POSITION 3,0.01,20.0,20.022,Test_HPK_VPX38694_041_2-S_HM_EE_East_South_PQC4_GCD_GCD05_IV_Run01_01_13_2022_09_14_46_PM.txt,Brown
38694,2S,WW,127357,38694_041_2-S_HM_WW,5.421,0.863,-2.327,-2.16,PQC4,GCD05,Not Used,Right,GCD,PQC_HM_POSITION 4,0.01,20.0,20.011,Test_HPK_VPX38694_041_2-S_HM_WW_West_North_PQC4_GCD_GCD05_IV_Run01_01_13_2022_10_06_41_PM.txt,Brown
38713,2S,EE,127438,38713_004_2-S_HM_EE,5.445,0.868,-2.46,-2.265,PQC4,GCD05,Not Used,Right,GCD,PQC_HM_POSITION 1,0.01,20.0,20.006,Test_HPK_VPX38713_004_2-S_HM_EE_East_South_PQC4_GCD_GCD05_IV_Run01_01_14_2022_12_34_49_PM.txt,Brown
38713,2S,WW,127451,38713_004_2-S_HM_WW,5.596,0.892,-2.487,-2.316,PQC4,GCD05,Not Used,Right,GCD,PQC_HM_POSITION 2,0.01,20.0,20.007,Test_HPK_VPX38713_004_2-S_HM_WW_West_North_PQC4_GCD_GCD05_IV_Run01_01_14_2022_01_26_44_PM.txt,Brown
38713,2S,EE,127518,38713_014_2-S_HM_EE,5.858,0.932,-2.546,-2.372,PQC4,GCD05,Not Used,Right,GCD,PQC_HM_POSITION 3,0.01,20.0,20.022,Test_HPK_VPX38713_014_2-S_HM_EE_East_South_PQC4_GCD_GCD05_IV_Run01_01_14_2022_02_18_41_PM.txt,Brown
38713,2S,WW,127531,38713_014_2-S_HM_WW,5.872,0.935,-2.516,-2.351,PQC4,GCD05,Not Used,Right,GCD,PQC_HM_POSITION 4,0.01,20.0,20.01,Test_HPK_VPX38713_014_2-S_HM_WW_West_North_PQC4_GCD_GCD05_IV_Run01_01_14_2022_03_10_34_PM.txt,Brown
38713,2S,EE,127598,38713_027_2-S_HM_EE,4.951,0.789,-2.406,-2.209,PQC4,GCD05,Not Used,Right,GCD,PQC_HM_POSITION 1,0.01,20.0,20.011,Test_HPK_VPX38713_027_2-S_HM_EE_East_South_PQC4_GCD_GCD05_IV_Run01_01_14_2022_06_29_50_PM.txt,Brown
38713,2S,WW,127611,38713_027_2-S_HM_WW,5.228,0.833,-2.403,-2.214,PQC4,GCD05,Not Used,Right,GCD,PQC_HM_POSITION 2,0.01,20.0,20.013,Test_HPK_VPX38713_027_2-S_HM_WW_West_North_PQC4_GCD_GCD05_IV_Run01_01_14_2022_07_21_54_PM.txt,Brown
38713,2S,EE,127678,38713_040_2-S_HM_EE,5.334,0.848,-2.377,-2.195,PQC4,GCD05,Not Used,Right,GCD,PQC_HM_POSITION 3,0.01,20.0,20.029,Test_HPK_VPX38713_040_2-S_HM_EE_East_South_PQC4_GCD_GCD05_IV_Run01_01_14_2022_08_13_49_PM.txt,Brown
38713,2S,WW,127691,38713_040_2-S_HM_WW,5.439,0.866,-2.387,-2.218,PQC4,GCD05,Not Used,Right,GCD,PQC_HM_POSITION 4,0.01,20.0,20.011,Test_HPK_VPX38713_040_2-S_HM_WW_West_North_PQC4_GCD_GCD05_IV_Run01_01_14_2022_09_05_44_PM.txt,Brown
38695,2S,EE,139452,38695_007_2-S_HM_EE,5.665,0.903,-2.408,-2.221,PQC4,GCD05,Not Used,Right,GCD,PQC_HM_POSITION 1,0.01,20.0,20.007,Test_HPK_VPX38695_007_2-S_HM_EE_East_South_PQC4_GCD_GCD05_IV_Run01_01_27_2022_06_56_02_PM.txt,Brown
38695,2S,WW,139455,38695_007_2-S_HM_WW,5.84,0.931,-2.444,-2.282,PQC4,GCD05,Not Used,Right,GCD,PQC_HM_POSITION 2,0.01,20.0,20.006,Test_HPK_VPX38695_007_2-S_HM_WW_West_North_PQC4_GCD_GCD05_IV_Run01_01_27_2022_07_48_03_PM.txt,Brown
38695,2S,EE,139532,38695_019_2-S_HM_EE,5.766,0.918,-2.462,-2.288,PQC4,GCD05,Not Used,Right,GCD,PQC_HM_POSITION 3,0.01,20.0,20.015,Test_HPK_VPX38695_019_2-S_HM_EE_East_South_PQC4_GCD_GCD05_IV_Run01_01_27_2022_08_40_05_PM.txt,Brown
38695,2S,WW,139535,38695_019_2-S_HM_WW,6.039,0.962,-2.465,-2.289,PQC4,GCD05,Not Used,Right,GCD,PQC_HM_POSITION 4,0.01,20.0,20.007,Test_HPK_VPX38695_019_2-S_HM_WW_West_North_PQC4_GCD_GCD05_IV_Run01_01_27_2022_09_32_45_PM.txt,Brown
38695,2S,EE,139612,38695_031_2-S_HM_EE,4.962,0.79,-2.273,-2.099,PQC4,GCD05,Not Used,Right,GCD,PQC_HM_POSITION 1,0.01,20.0,20.012,Test_HPK_VPX38695_031_2-S_HM_EE_East_South_PQC4_GCD_GCD05_IV_Run01_01_28_2022_06_35_37_PM.txt,Brown
38695,2S,WW,139615,38695_031_2-S_HM_WW,5.147,0.819,-2.324,-2.153,PQC4,GCD05,Not Used,Right,GCD,PQC_HM_POSITION 2,0.01,20.0,20.023,Test_HPK_VPX38695_031_2-S_HM_WW_West_North_PQC4_GCD_GCD05_IV_Run01_01_28_2022_07_27_45_PM.txt,Brown
38695,2S,EE,139692,38695_042_2-S_HM_EE,5.277,0.838,-2.326,-2.146,PQC4,GCD05,Not Used,Right,GCD,PQC_HM_POSITION 3,0.01,20.0,20.042,Test_HPK_VPX38695_042_2-S_HM_EE_East_South_PQC4_GCD_GCD05_IV_Run01_01_28_2022_08_19_53_PM.txt,Brown
38695,2S,WW,139695,38695_042_2-S_HM_WW,5.628,0.896,-2.329,-2.162,PQC4,GCD05,Not Used,Right,GCD,PQC_HM_POSITION 4,0.01,20.0,20.018,Test_HPK_VPX38695_042_2-S_HM_WW_West_North_PQC4_GCD_GCD05_IV_Run01_01_28_2022_09_11_49_PM.txt,Brown
38696,2S,EE,139758,38696_004_2-S_HM_EE,5.558,0.885,-2.583,-2.436,PQC4,GCD05,Not Used,Right,GCD,PQC_HM_POSITION 1,0.01,20.0,20.011,Test_HPK_VPX38696_004_2-S_HM_EE_East_South_PQC4_GCD_GCD05_IV_Run01_02_01_2022_07_37_47_PM.txt,Brown
38696,2S,WW,139771,38696_004_2-S_HM_WW,5.766,0.918,-2.365,-2.215,PQC4,GCD05,Not Used,Right,GCD,PQC_HM_POSITION 2,0.01,20.0,20.012,Test_HPK_VPX38696_004_2-S_HM_WW_West_North_PQC4_GCD_GCD05_IV_Run01_02_01_2022_08_29_44_PM.txt,Brown
38696,2S,EE,139838,38696_015_2-S_HM_EE,5.883,0.935,-2.507,-2.354,PQC4,GCD05,Not Used,Right,GCD,PQC_HM_POSITION 3,0.01,20.0,20.032,Test_HPK_VPX38696_015_2-S_HM_EE_East_South_PQC4_GCD_GCD05_IV_Run01_02_01_2022_09_21_44_PM.txt,Brown
38696,2S,WW,139851,38696_015_2-S_HM_WW,5.971,0.951,-2.415,-2.246,PQC4,GCD05,Not Used,Right,GCD,PQC_HM_POSITION 4,0.01,20.0,20.012,Test_HPK_VPX38696_015_2-S_HM_WW_West_North_PQC4_GCD_GCD05_IV_Run01_02_01_2022_10_13_45_PM.txt,Brown
38696,2S,EE,139918,38696_025_2-S_HM_EE,5.857,0.933,-2.497,-2.321,PQC4,GCD05,Not Used,Right,GCD,PQC_HM_POSITION 1,0.01,20.0,20.008,Test_HPK_VPX38696_025_2-S_HM_EE_East_South_PQC4_GCD_GCD05_IV_Run01_02_02_2022_06_34_28_PM.txt,Brown
38696,2S,WW,139931,38696_025_2-S_HM_WW,5.87,0.935,-2.439,-2.263,PQC4,GCD05,Not Used,Right,GCD,PQC_HM_POSITION 2,0.01,20.0,20.007,Test_HPK_VPX38696_025_2-S_HM_WW_West_North_PQC4_GCD_GCD05_IV_Run01_02_02_2022_07_26_30_PM.txt,Brown
38696,2S,EE,139998,38696_035_2-S_HM_EE,5.434,0.865,-2.47,-2.315,PQC4,GCD05,Not Used,Right,GCD,PQC_HM_POSITION 3,0.01,20.0,20.02,Test_HPK_VPX38696_035_2-S_HM_EE_East_South_PQC4_GCD_GCD05_IV_Run01_02_02_2022_08_18_42_PM.txt,Brown
38696,2S,WW,140011,38696_035_2-S_HM_WW,5.481,0.873,-2.302,-2.141,PQC4,GCD05,Not Used,Right,GCD,PQC_HM_POSITION 4,0.01,20.0,20.005,Test_HPK_VPX38696_035_2-S_HM_WW_West_North_PQC4_GCD_GCD05_IV_Run01_02_02_2022_09_10_46_PM.txt,Brown
38696,2S,EE,140078,38696_046_2-S_HM_EE,5.543,0.883,-2.529,-2.352,PQC4,GCD05,Not Used,Right,GCD,PQC_HM_POSITION 3,0.01,20.0,20.012,Test_HPK_VPX38696_046_2-S_HM_EE_East_South_PQC4_GCD_GCD05_IV_Run01_02_03_2022_03_23_02_PM.txt,Brown
38696,2S,WW,140091,38696_046_2-S_HM_WW,5.672,0.904,-2.364,-2.201,PQC4,GCD05,Not Used,Right,GCD,PQC_HM_POSITION 4,0.01,20.0,20.006,Test_HPK_VPX38696_046_2-S_HM_WW_West_North_PQC4_GCD_GCD05_IV_Run01_02_03_2022_04_15_03_PM.txt,Brown
38873,2S,EE,144138,38873_013_2-S_HM_EE,5.638,0.899,-2.565,-2.368,PQC4,GCD05,Not Used,Right,GCD,PQC_HM_POSITION 3,0.01,20.0,20.002,Test_HPK_VPX38873_013_2-S_HM_EE_East_South_PQC4_GCD_GCD05_IV_Run01_02_24_2022_04_52_32_PM.txt,Brown
38873,2S,WW,144151,38873_013_2-S_HM_WW,5.791,0.923,-2.5,-2.304,PQC4,GCD05,Not Used,Right,GCD,PQC_HM_POSITION 4,0.01,20.0,20.008,Test_HPK_VPX38873_013_2-S_HM_WW_West_North_PQC4_GCD_GCD05_IV_Run01_02_24_2022_05_44_40_PM.txt,Brown
38873,2S,EE,144156,38873_028_2-S_HM_EE,4.938,0.787,-2.373,-2.191,PQC4,GCD05,Not Used,Right,GCD,PQC_HM_POSITION 1,0.01,20.0,20.007,Test_HPK_VPX38873_028_2-S_HM_EE_East_South_PQC4_GCD_GCD05_IV_Run01_02_21_2022_05_23_11_PM.txt,Brown
38873,2S,WW,144159,38873_028_2-S_HM_WW,5.095,0.812,-2.216,-2.052,PQC4,GCD05,Not Used,Right,GCD,PQC_HM_POSITION 2,0.01,20.0,20.009,Test_HPK_VPX38873_028_2-S_HM_WW_West_North_PQC4_GCD_GCD05_IV_Run01_02_21_2022_06_15_13_PM.txt,Brown
38873,2S,EE,144178,38873_035_2-S_HM_EE,5.07,0.807,-2.412,-2.203,PQC4,GCD05,Not Used,Right,GCD,PQC_HM_POSITION 3,0.01,20.0,20.021,Test_HPK_VPX38873_035_2-S_HM_EE_East_South_PQC4_GCD_GCD05_IV_Run01_02_21_2022_07_07_21_PM.txt,Brown
38873,2S,WW,144191,38873_035_2-S_HM_WW,5.282,0.842,-2.334,-2.15,PQC4,GCD05,Not Used,Right,GCD,PQC_HM_POSITION 4,0.01,20.0,20.004,Test_HPK_VPX38873_035_2-S_HM_WW_West_North_PQC4_GCD_GCD05_IV_Run01_02_21_2022_07_59_26_PM.txt,Brown
38874,2S,EE,144196,38874_015_2-S_HM_EE,5.822,0.928,-2.712,-2.552,PQC4,GCD05,Not Used,Right,GCD,PQC_HM_POSITION 1,0.01,20.0,20.003,Test_HPK_VPX38874_015_2-S_HM_EE_East_South_PQC4_GCD_GCD05_IV_Run01_02_24_2022_10_47_14_PM.txt,Brown
38874,2S,WW,144199,38874_015_2-S_HM_WW,6.038,0.962,-2.718,-2.551,PQC4,GCD05,Not Used,Right,GCD,PQC_HM_POSITION 2,0.01,20.0,20.008,Test_HPK_VPX38874_015_2-S_HM_WW_West_North_PQC4_GCD_GCD05_IV_Run01_02_28_2022_09_51_07_AM.txt,Brown
38874,2S,EE,144214,38874_036_2-S_HM_EE,5.327,0.849,-2.454,-2.287,PQC4,GCD05,Not Used,Right,GCD,PQC_HM_POSITION 1,0.01,20.0,20.005,Test_HPK_VPX38874_036_2-S_HM_EE_East_South_PQC4_GCD_GCD05_IV_Run01_02_22_2022_07_55_00_PM.txt,Brown
38874,2S,WW,144217,38874_036_2-S_HM_WW,5.539,0.883,-2.444,-2.283,PQC4,GCD05,Not Used,Right,GCD,PQC_HM_POSITION 2,0.01,20.0,20.004,Test_HPK_VPX38874_036_2-S_HM_WW_West_North_PQC4_GCD_GCD05_IV_Run01_02_22_2022_08_47_13_PM.txt,Brown
38874,2S,EE,144236,38874_042_2-S_HM_EE,5.373,0.856,-2.548,-2.392,PQC4,GCD05,Not Used,Right,GCD,PQC_HM_POSITION 3,0.01,20.0,20.005,Test_HPK_VPX38874_042_2-S_HM_EE_East_South_PQC4_GCD_GCD05_IV_Run01_02_22_2022_09_39_22_PM.txt,Brown
38874,2S,WW,144239,38874_042_2-S_HM_WW,5.666,0.903,-2.53,-2.381,PQC4,GCD05,Not Used,Right,GCD,PQC_HM_POSITION 4,0.01,20.0,20.01,Test_HPK_VPX38874_042_2-S_HM_WW_West_North_PQC4_GCD_GCD05_IV_Run01_02_22_2022_10_31_33_PM.txt,Brown
38874,2S,EE,144250,38874_044_2-S_HM_EE,5.271,0.84,-2.555,-2.39,PQC4,GCD05,Not Used,Right,GCD,PQC_HM_POSITION 3,0.01,20.0,20.004,Test_HPK_VPX38874_044_2-S_HM_EE_East_South_PQC4_GCD_GCD05_IV_Run01_02_28_2022_10_43_18_AM.txt,Brown
38874,2S,WW,144253,38874_044_2-S_HM_WW,5.656,0.901,-2.546,-2.374,PQC4,GCD05,Not Used,Right,GCD,PQC_HM_POSITION 4,0.01,20.0,20.003,Test_HPK_VPX38874_044_2-S_HM_WW_West_North_PQC4_GCD_GCD05_IV_Run01_02_28_2022_11_35_21_AM.txt,Brown
38875,2S,EE,144258,38875_008_2-S_HM_EE,4.837,0.771,-2.348,-2.155,PQC4,GCD05,Not Used,Right,GCD,PQC_HM_POSITION 1,0.01,20.0,20.005,Test_HPK_VPX38875_008_2-S_HM_EE_East_South_PQC4_GCD_GCD05_IV_Run01_02_24_2022_03_08_18_PM.txt,Brown
38875,2S,WW,144271,38875_008_2-S_HM_WW,5.16,0.822,-2.373,-2.188,PQC4,GCD05,Not Used,Right,GCD,PQC_HM_POSITION 2,0.01,20.0,20.007,Test_HPK_VPX38875_008_2-S_HM_WW_West_North_PQC4_GCD_GCD05_IV_Run01_02_24_2022_04_00_25_PM.txt,Brown
38875,2S,EE,144276,38875_026_2-S_HM_EE,4.545,0.725,-2.154,-1.992,PQC4,GCD05,Not Used,Right,GCD,PQC_HM_POSITION 1,0.01,20.0,20.002,Test_HPK_VPX38875_026_2-S_HM_EE_East_South_PQC4_GCD_GCD05_IV_Run01_02_23_2022_06_58_00_PM.txt,Brown
38875,2S,WW,144279,38875_026_2-S_HM_WW,4.515,0.719,-2.124,-1.946,PQC4,GCD05,Not Used,Right,GCD,PQC_HM_POSITION 2,0.01,20.0,20.007,Test_HPK_VPX38875_026_2-S_HM_WW_West_North_PQC4_GCD_GCD05_IV_Run01_02_23_2022_07_50_12_PM.txt,Brown
38875,2S,EE,144298,38875_048_2-S_HM_EE,4.834,0.771,-2.361,-2.166,PQC4,GCD05,Not Used,Right,GCD,PQC_HM_POSITION 3,0.01,20.0,20.002,Test_HPK_VPX38875_048_2-S_HM_EE_East_South_PQC4_GCD_GCD05_IV_Run01_02_23_2022_08_42_23_PM.txt,Brown
38875,2S,WW,144311,38875_048_2-S_HM_WW,4.985,0.794,-2.324,-2.15,PQC4,GCD05,Not Used,Right,GCD,PQC_HM_POSITION 4,0.01,20.0,20.003,Test_HPK_VPX38875_048_2-S_HM_WW_West_North_PQC4_GCD_GCD05_IV_Run01_02_23_2022_09_34_35_PM.txt,Brown
39564,2S,EE,155730,39564_006_2-S_HM_EE,4.959,0.79,-2.405,-2.255,PQC4,GCD05,Not Used,Right,GCD,PQC_HM_POSITION 1,0.01,20.0,20.01,Test_HPK_VPB39564_006_2-S_HM_EE_East_South_PQC4_GCD_GCD05_IV_Run01_05_19_2022_06_40_27_PM.txt,Brown
39564,2S,WW,155733,39564_006_2-S_HM_WW,5.259,0.838,-2.363,-2.242,PQC4,GCD05,Not Used,Right,GCD,PQC_HM_POSITION 2,0.01,20.0,20.006,Test_HPK_VPB39564_006_2-S_HM_WW_West_North_PQC4_GCD_GCD05_IV_Run01_05_19_2022_07_33_00_PM.txt,Brown
39564,2S,EE,155810,39564_023_2-S_HM_EE,5.331,0.849,-2.474,-2.341,PQC4,GCD05,Not Used,Right,GCD,PQC_HM_POSITION 3,0.01,20.0,20.005,Test_HPK_VPB39564_023_2-S_HM_EE_East_South_PQC4_GCD_GCD05_IV_Run01_05_19_2022_08_25_25_PM.txt,Brown
39564,2S,WW,155813,39564_023_2-S_HM_WW,5.618,0.895,-2.434,-2.272,PQC4,GCD05,Not Used,Right,GCD,PQC_HM_POSITION 4,0.01,20.0,20.006,Test_HPK_VPB39564_023_2-S_HM_WW_West_North_PQC4_GCD_GCD05_IV_Run01_05_19_2022_09_17_56_PM.txt,Brown
39564,2S,EE,155890,39564_047_2-S_HM_EE,4.941,0.787,-2.344,-2.209,PQC4,GCD05,Not Used,Right,GCD,PQC_HM_POSITION 1,0.01,20.0,20.008,Test_HPK_VPB39564_047_2-S_HM_EE_East_South_PQC4_GCD_GCD05_IV_Run01_05_25_2022_03_54_25_PM.txt,Brown
39564,2S,WW,155893,39564_047_2-S_HM_WW,5.08,0.81,-2.329,-2.17,PQC4,GCD05,Not Used,Right,GCD,PQC_HM_POSITION 2,0.01,20.0,20.002,Test_HPK_VPB39564_047_2-S_HM_WW_West_North_PQC4_GCD_GCD05_IV_Run01_05_25_2022_04_51_05_PM.txt,Brown
39565,2S,EE,155930,39565_010_2-S_HM_EE,5.744,0.916,-2.711,-2.555,PQC4,GCD05,Not Used,Right,GCD,PQC_HM_POSITION 3,0.01,20.0,20.003,Test_HPK_VPB39565_010_2-S_HM_EE_East_South_PQC4_GCD_GCD05_IV_Run01_05_25_2022_05_43_21_PM.txt,Brown
39565,2S,WW,155933,39565_010_2-S_HM_WW,5.879,0.937,-2.633,-2.476,PQC4,GCD05,Not Used,Right,GCD,PQC_HM_POSITION 4,0.01,20.0,20.005,Test_HPK_VPB39565_010_2-S_HM_WW_West_North_PQC4_GCD_GCD05_IV_Run01_05_25_2022_06_35_43_PM.txt,Brown
39565,2S,EE,156010,39565_023_2-S_HM_EE,6.04,0.963,-2.777,-2.623,PQC4,GCD05,Not Used,Right,GCD,PQC_HM_POSITION 1,0.01,20.0,20.003,Test_HPK_VPB39565_023_2-S_HM_EE_East_South_PQC4_GCD_GCD05_IV_Run01_05_26_2022_06_40_39_PM.txt,Brown
39565,2S,WW,156013,39565_023_2-S_HM_WW,6.178,0.985,-2.693,-2.547,PQC4,GCD05,Not Used,Right,GCD,PQC_HM_POSITION 2,0.01,20.0,20.003,Test_HPK_VPB39565_023_2-S_HM_WW_West_North_PQC4_GCD_GCD05_IV_Run01_05_26_2022_07_33_01_PM.txt,Brown
39565,2S,EE,156090,39565_044_2-S_HM_EE,5.332,0.85,-2.596,-2.445,PQC4,GCD05,Not Used,Right,GCD,PQC_HM_POSITION 3,0.01,20.0,20.001,Test_HPK_VPB39565_044_2-S_HM_EE_East_South_PQC4_GCD_GCD05_IV_Run01_05_26_2022_08_25_14_PM.txt,Brown
39565,2S,WW,156093,39565_044_2-S_HM_WW,5.501,0.877,-2.569,-2.441,PQC4,GCD05,Not Used,Right,GCD,PQC_HM_POSITION 4,0.01,20.0,20.006,Test_HPK_VPB39565_044_2-S_HM_WW_West_North_PQC4_GCD_GCD05_IV_Run01_05_26_2022_09_17_30_PM.txt,Brown
39566,2S,EE,156138,39566_005_2-S_HM_EE,4.817,0.767,-2.386,-2.216,PQC4,GCD05,Not Used,Right,GCD,PQC_HM_POSITION 1,0.01,20.0,20.009,Test_HPK_VPB39566_005_2-S_HM_EE_East_South_PQC4_GCD_GCD05_IV_Run01_05_12_2022_07_18_30_PM.txt,Brown
39566,2S,WW,156151,39566_005_2-S_HM_WW,5.033,0.802,-2.418,-2.254,PQC4,GCD05,Not Used,Right,GCD,PQC_HM_POSITION 2,0.01,20.0,20.007,Test_HPK_VPB39566_005_2-S_HM_WW_West_North_PQC4_GCD_GCD05_IV_Run01_05_12_2022_08_10_40_PM.txt,Brown
39566,2S,EE,156218,39566_018_2-S_HM_EE,5.315,0.847,-2.398,-2.261,PQC4,GCD05,Not Used,Right,GCD,PQC_HM_POSITION 3,0.01,20.0,20.002,Test_HPK_VPB39566_018_2-S_HM_EE_East_South_PQC4_GCD_GCD05_IV_Run01_05_12_2022_09_02_50_PM.txt,Brown
39566,2S,WW,156231,39566_018_2-S_HM_WW,5.466,0.871,-2.45,-2.279,PQC4,GCD05,Not Used,Right,GCD,PQC_HM_POSITION 4,0.01,20.0,20.002,Test_HPK_VPB39566_018_2-S_HM_WW_West_North_PQC4_GCD_GCD05_IV_Run01_05_12_2022_09_56_01_PM.txt,Brown
39566,2S,EE,156298,39566_030_2-S_HM_EE,4.426,0.705,-2.198,-2.049,PQC4,GCD05,Not Used,Right,GCD,PQC_HM_POSITION 1,0.01,20.0,20.003,Test_HPK_VPB39566_030_2-S_HM_EE_East_South_PQC4_GCD_GCD05_IV_Run01_05_13_2022_06_51_02_PM.txt,Brown
39566,2S,WW,156311,39566_030_2-S_HM_WW,4.678,0.745,-2.209,-2.061,PQC4,GCD05,Not Used,Right,GCD,PQC_HM_POSITION 2,0.01,20.0,20.006,Test_HPK_VPB39566_030_2-S_HM_WW_West_North_PQC4_GCD_GCD05_IV_Run01_05_13_2022_07_43_16_PM.txt,Brown
39566,2S,EE,156378,39566_044_2-S_HM_EE,4.631,0.738,-2.259,-2.118,PQC4,GCD05,Not Used,Right,GCD,PQC_HM_POSITION 3,0.01,20.0,20.003,Test_HPK_VPB39566_044_2-S_HM_EE_East_South_PQC4_GCD_GCD05_IV_Run01_05_13_2022_08_35_25_PM.txt,Brown
39566,2S,WW,156391,39566_044_2-S_HM_WW,4.736,0.755,-2.314,-2.148,PQC4,GCD05,Not Used,Right,GCD,PQC_HM_POSITION 4,0.01,20.0,20.005,Test_HPK_VPB39566_044_2-S_HM_WW_West_North_PQC4_GCD_GCD05_IV_Run01_05_13_2022_09_27_34_PM.txt,Brown
39567,2S,EE,156454,39567_004_2-S_HM_EE,5.611,0.894,-2.667,-2.502,PQC4,GCD05,Not Used,Right,GCD,PQC_HM_POSITION 1,0.01,20.0,20.01,Test_HPK_VPB39567_004_2-S_HM_EE_East_South_PQC4_GCD_GCD05_IV_Run01_05_16_2022_07_41_38_PM.txt,Brown
39567,2S,WW,156457,39567_004_2-S_HM_WW,5.814,0.927,-2.629,-2.454,PQC4,GCD05,Not Used,Right,GCD,PQC_HM_POSITION 2,0.01,20.0,20.004,Test_HPK_VPB39567_004_2-S_HM_WW_West_North_PQC4_GCD_GCD05_IV_Run01_05_16_2022_08_34_01_PM.txt,Brown
39567,2S,EE,156534,39567_016_2-S_HM_EE,5.827,0.929,-2.755,-2.577,PQC4,GCD05,Not Used,Right,GCD,PQC_HM_POSITION 3,0.01,20.0,20.006,Test_HPK_VPB39567_016_2-S_HM_EE_East_South_PQC4_GCD_GCD05_IV_Run01_05_16_2022_09_26_22_PM.txt,Brown
39567,2S,WW,156537,39567_016_2-S_HM_WW,6.109,0.974,-2.626,-2.471,PQC4,GCD05,Not Used,Right,GCD,PQC_HM_POSITION 4,0.01,20.0,20.004,Test_HPK_VPB39567_016_2-S_HM_WW_West_North_PQC4_GCD_GCD05_IV_Run01_05_16_2022_10_18_39_PM.txt,Brown
39567,2S,EE,156614,39567_032_2-S_HM_EE,5.118,0.815,-2.505,-2.35,PQC4,GCD05,Not Used,Right,GCD,PQC_HM_POSITION 1,0.01,20.0,20.008,Test_HPK_VPB39567_032_2-S_HM_EE_East_South_PQC4_GCD_GCD05_IV_Run01_05_17_2022_07_06_42_PM.txt,Brown
39567,2S,WW,156617,39567_032_2-S_HM_WW,5.271,0.84,-2.442,-2.286,PQC4,GCD05,Not Used,Right,GCD,PQC_HM_POSITION 2,0.01,20.0,20.004,Test_HPK_VPB39567_032_2-S_HM_WW_West_North_PQC4_GCD_GCD05_IV_Run01_05_17_2022_07_58_56_PM.txt,Brown
39567,2S,EE,156694,39567_044_2-S_HM_EE,5.424,0.864,-2.626,-2.447,PQC4,GCD05,Not Used,Right,GCD,PQC_HM_POSITION 3,0.01,20.0,20.007,Test_HPK_VPB39567_044_2-S_HM_EE_East_South_PQC4_GCD_GCD05_IV_Run01_05_17_2022_08_51_06_PM.txt,Brown
39567,2S,WW,156697,39567_044_2-S_HM_WW,5.717,0.911,-2.544,-2.369,PQC4,GCD05,Not Used,Right,GCD,PQC_HM_POSITION 4,0.01,20.0,20.005,Test_HPK_VPB39567_044_2-S_HM_WW_West_North_PQC4_GCD_GCD05_IV_Run01_05_17_2022_09_43_24_PM.txt,Brown
39569,2S,EE,163612,39569_012_2-S_HM_EE,4.963,0.789,-2.513,-2.335,PQC4,GCD05,Not Used,Right,GCD,PQC_HM_POSITION 1,0.01,20.0,20.031,Test_HPK_VPB39569_012_2-S_HM_EE_East_South_PQC4_GCD_GCD05_IV_Run01_05_31_2022_07_09_18_PM.txt,Brown
39569,2S,WW,163615,39569_012_2-S_HM_WW,5.086,0.807,-2.515,-2.341,PQC4,GCD05,Not Used,Right,GCD,PQC_HM_POSITION 2,0.01,20.0,20.053,Test_HPK_VPB39569_012_2-S_HM_WW_West_North_PQC4_GCD_GCD05_IV_Run01_05_31_2022_08_01_36_PM.txt,Brown
39569,2S,EE,163692,39569_032_2-S_HM_EE,4.562,0.723,-2.255,-2.08,PQC4,GCD05,Not Used,Right,GCD,PQC_HM_POSITION 3,0.01,20.0,20.071,Test_HPK_VPB39569_032_2-S_HM_EE_East_South_PQC4_GCD_GCD05_IV_Run01_05_31_2022_08_53_55_PM.txt,Brown
39569,2S,WW,163695,39569_032_2-S_HM_WW,4.606,0.733,-2.236,-2.063,PQC4,GCD05,Not Used,Right,GCD,PQC_HM_POSITION 4,0.01,20.0,20.026,Test_HPK_VPB39569_032_2-S_HM_WW_West_North_PQC4_GCD_GCD05_IV_Run01_05_31_2022_09_46_04_PM.txt,Brown
39570,2S,EE,163790,39570_036_2-S_HM_EE,5.345,0.851,-2.598,-2.414,PQC4,GCD05,Not Used,Right,GCD,PQC_HM_POSITION 1,0.01,20.0,20.013,Test_HPK_VPB39570_036_2-S_HM_EE_East_South_PQC4_GCD_GCD05_IV_Run01_06_01_2022_07_12_44_PM.txt,Brown
39570,2S,WW,163793,39570_036_2-S_HM_WW,5.505,0.877,-2.438,-2.212,PQC4,GCD05,Not Used,Right,GCD,PQC_HM_POSITION 2,0.01,20.0,20.015,Test_HPK_VPB39570_036_2-S_HM_WW_West_North_PQC4_GCD_GCD05_IV_Run01_06_01_2022_08_05_04_PM.txt,Brown
39571,2S,EE,163834,39571_019_2-S_HM_EE,5.109,0.812,-2.504,-2.268,PQC4,GCD05,Not Used,Right,GCD,PQC_HM_POSITION 3,0.01,20.0,20.03,Test_HPK_VPB39571_019_2-S_HM_EE_East_South_PQC4_GCD_GCD05_IV_Run01_06_01_2022_08_57_17_PM.txt,Brown
39571,2S,WW,163837,39571_019_2-S_HM_WW,5.288,0.843,-2.347,-2.166,PQC4,GCD05,Not Used,Right,GCD,PQC_HM_POSITION 4,0.01,20.0,20.007,Test_HPK_VPB39571_019_2-S_HM_WW_West_North_PQC4_GCD_GCD05_IV_Run01_06_01_2022_09_49_27_PM.txt,Brown
39571,2S,EE,163914,39571_036_2-S_HM_EE,4.554,0.726,-2.257,-2.09,PQC4,GCD05,Not Used,Right,GCD,PQC_HM_POSITION 1,0.01,20.0,20.005,Test_HPK_VPB39571_036_2-S_HM_EE_East_South_PQC4_GCD_GCD05_IV_Run01_06_06_2022_01_25_33_PM.txt,Brown
39571,2S,WW,163917,39571_036_2-S_HM_WW,4.605,0.733,-2.191,-2.022,PQC4,GCD05,Not Used,Right,GCD,PQC_HM_POSITION 2,0.01,20.0,20.012,Test_HPK_VPB39571_036_2-S_HM_WW_West_North_PQC4_GCD_GCD05_IV_Run01_06_06_2022_02_18_04_PM.txt,Brown
39572,2S,EE,164372,39572_042_2-S_HM_EE,5.245,0.836,-2.452,-2.271,PQC4,GCD05,Not Used,Right,GCD,PQC_HM_POSITION 3,0.01,20.0,20.007,Test_HPK_VPB39572_042_2-S_HM_EE_East_South_PQC4_GCD_GCD05_IV_Run01_06_03_2022_04_16_23_PM.txt,Brown
39572,2S,WW,164375,39572_042_2-S_HM_WW,5.395,0.86,-2.29,-2.107,PQC4,GCD05,Not Used,Right,GCD,PQC_HM_POSITION 4,0.01,20.0,20.003,Test_HPK_VPB39572_042_2-S_HM_WW_West_North_PQC4_GCD_GCD05_IV_Run01_06_03_2022_05_08_49_PM.txt,Brown
